Repository: pch-pokemon/Multi_agent_for_alloy_oxidation

# High-Temperature Alloy Oxidation Multi-Agent System V1.0

This software is a knowledge-guided multi-agent system designed for intelligent prediction, mechanistic interpretation, thermodynamic analysis, and literature-grounded reasoning of oxidation behavior in high-temperature superalloys.

Unlike conventional tool-based frameworks, the system organizes the oxidation research process into a structured multi-agent workflow, enabling the transformation of fragmented mechanistic knowledge into design-relevant insights.

File: rag_core/data/1_100_chart.json (part 2 of 70)
[
            "source": "D:/knowledge_base/Data/2.json",
            "tables_num": "Table 2"
        },
        "page_content": {
            "table_number": "Table 2",
            "caption": "Table 2 Mean oxide layer thickness of the investigated oxidised alloys (500 h at 800 °C).",
            "data": {
                "units": {
                    "Mean oxide layer thickness": "µm",
                    "Standard deviation": "µm"
                },
                "columns": [
                    "Alloy",
                    "Mean oxide layer thickness",
                    "Standard deviation"
                ],
                "rows": [
                    {
                        "Alloy": "0.04B",
                        "Mean oxide layer thickness": 91,
                        "Standard deviation": 14
                    },
                    {
                        "Alloy": "0.08B",
                        "Mean oxide layer thickness": 29,
                        "Standard deviation": 6
                    },
                    {
                        "Alloy": "0.12B [5]",
                        "Mean oxide layer thickness": 23,
                        "Standard deviation": 4
                    },
                    {
                        "Alloy": "0.04B4Cr",
                        "Mean oxide layer thickness": 32,
                        "Standard deviation": 6
                    },
                    {
                        "Alloy": "0.04B8Cr",
                        "Mean oxide layer thickness": 14,
                        "Standard deviation": 3
                    }
                ]
            },
            "table_url": "https://github.com/pch-pokemon/knowledge_base/raw/main/2/Table2.png"
        }
    },
    {
        "metadata": {
            "source": "D:/knowledge_base/Data/2.json",
            "figures_num": "Fig. 1"
        },
        "page_content": {
            "figure_number": "Fig. 1",
            "caption": "Fig. 1 Mass gain (Δm/A) of 0.04B, 0.04B4Cr, and 0.04B8Cr alloys (oxidised for 500 h at 800 °C).",
            "data": [
                {
                    "alloy": "0.04B",
                    "columns": [
                        "time (h)",
                        "Mass gain (mg/cm²)"
                    ],
                    "values": [
                        [
                            31.12,
                            3.151
                        ],
                        [
                            91.74,
                            5.529
                        ],
                        [
                            150.75,
                            7.442
                        ],
                        [
                            241.42,
                            9.186
                        ],
                        [
                            302.58,
                            9.876
                        ],
                        [
                            363.2,
                            10.453
                        ],
                        [
                            424.36,
                            10.875
                        ],
                        [
                            500,
                            11.325
                        ]
                    ]
                },
                {
                    "alloy": "0.04B4Cr",
                    "columns": [
                        "time (h)",
                        "Mass gain (mg/cm²)"
                    ],
                    "values": [
                        [
                            12.1,
                            0.65
                        ],
                        [
                            24.92,
                            1.28
                        ],
                        [
                            49.85,
                            1.66
                        ],
                        [
                            101.13,
                            2.07
                        ],
                        [
                            177.35,
                            2.5
                        ],
                        [
                            251.42,
                            2.74
                        ],
                        [
                            306.26,
                            2.89
                        ],
                        [
                            357.54,
                            3.02
                        ],
                        [
                            427.35,
                            3.19
                        ],
                        [
                            478.63,
                            3.3
                        ]
                    ]
                },
                {
                    "alloy": "0.04B8Cr",
                    "columns": [
                        "time (h)",
                        "Mass gain (mg/cm²)"
                    ],
                    "values": [
                        [
                            49.14,
                            0.37
                        ],
                        [
                            306.26,
                            0.54
                        ],
                        [
                            381.01,
                            0.54
                        ],
                        [
                            438.74,
                            0.559
                        ],
                        [
                            493.58,
                            0.559
                        ]
                    ]
                }
            ],
            "image_url": "https://github.com/pch-pokemon/knowledge_base/raw/main/2/Fig.1.png"
        }
    },
    {
        "metadata": {
            "source": "D:/knowledge_base/Data/2.json",
            "figures_num": "Fig. 2"
        },
        "page_content": {
            "figure_number": "Fig. 2",
            "caption": "Fig. 2 SEM micrographs and EDX mappings of 0.04B oxidised at 800 °C for 25, 50, 100, and 500 h.",
            "image_url": "https://github.com/pch-pokemon/knowledge_base/raw/main/2/Fig.2.png"
        }
    },
    {
        "metadata": {
            "source": "D:/knowledge_base/Data/2.json",
            "figures_num": "Fig. 3"
        },
        "page_content": {
            "figure_number": "Fig. 3",
            "caption": "Fig. 3 SEM micrographs and EDX mappings of 0.04B4Cr oxidised at 800 °C for 25, 50, 100, and 500 h.",
            "image_url": "https://github.com/pch-pokemon/knowledge_base/raw/main/2/Fig.3.png"
        }
    },
    {
        "metadata": {
            "source": "D:/knowledge_base/Data/2.json",
            "figures_num": "Fig. 4"
        },
        "page_content": {
            "figure_number": "Fig. 4",
            "caption": "Fig. 4 SEM micrographs and EDX mappings of 0.04B8Cr oxidised at 800 °C for 25, 50, 100, and 500 h.",
            "image_url": "https://github.com/pch-pokemon/knowledge_base/raw/main/2/Fig.4.png"
        }
    },
    {
        "metadata": {
            "source": "D:/knowledge_base/Data/2.json",
            "figures_num": "Fig. 5"
        },
        "page_content": {
            "figure_number": "Fig. 5",
            "caption": "Fig. 5 Comparison of the γ/γ'-microstructure of 0.04B (a), 0.04B4Cr (b), and 0.04B8Cr alloys (c).",
            "image_url": "https://github.com/pch-pokemon/knowledge_base/raw/main/2/Fig.5.png"
        }
    },
    {
        "metadata": {
            "source": "D:/knowledge_base/Data/2.json",
            "figures_num": "Fig. 6"
        },
        "page_content": {
            "figure_number": "Fig. 6",
            "caption": "Fig. 6 Mass gain (Δm/A) of 0.04B, 0.08B, 0.12B [5], and MAR-M 509 alloys (oxidised at 800 °C).",
            "data": [
                {
                    "alloy": "0.04B",
                    "columns": [
                        "time (h)",
                        "Mass gain (mg/cm²)"
                    ],
                    "values": [
                        [
                            31.12,
                            3.151
                        ],
                        [
                            91.74,
                            5.529
                        ],
                        [
                            150.75,
                            7.442
                        ],
                        [
                            241.42,
                            9.186
                        ],
                        [
                            302.58,
                            9.876
                        ],
                        [
                            363.2,
                            10.453
                        ],
                        [
                            424.36,
                            10.875
                        ],
                        [
                            500,
                            11.325
                        ]
                    ]
                },
                {
                    "alloy": "0.08B",
                    "columns": [
                        "time (h)",
                        "Mass gain (mg/cm²)"
                    ],
                    "values": [
                        [
                            21.74,
                            2.68
                        ],
                        [
                            40.58,
                            3.85
                        ],
                        [
                            60.87,
                            4.46
                        ],
                        [
                            102.9,
                            5.18
                        ],
                        [
                            142.03,
                            5.52
                        ],
                        [
                            203.62,
                            5.77
                        ],
                        [
                            243.48,
                            5.83
                        ],
                        [
                            286.23,
                            5.92
                        ],
                        [
                            343.48,
                            5.92
                        ],
                        [
                            406.52,
                            5.94
                        ],
                        [
                            465.22,
                            6.07
                        ],
                        [
                            502.17,
                            6.09
                        ]
                    ]
                },
                {
                    "alloy": "0.12B",
                    "columns": [
                        "time (h)",
                        "Mass gain (mg/cm²)"
                    ],
                    "values": [
                        [
                            11.59,
                            1.18
                        ],
                        [
                            31.88,
                            2.18
                        ],
                        [
                            52.9,
                            2.64
                        ],
                        [
                            91.3,
                            3.02
                        ],
                        [
                            169.57,
                            3.19
                        ],
                        [
                            272.46,
                            3.25
                        ],
                        [
                            373.91,
                            3.28
                        ],
                        [
                            498.55,
                            3.42
                        ]
                    ]
                },
                {
                    "alloy": "MAR-M",
                    "columns": [
                        "time (h)",
                        "Mass gain (mg/cm²)"
                    ],
                    "values": [
                        [
                            12.32,
                            0.28
                        ],
                        [
                            24.64,
                            0.66
                        ],
                        [
                            39.13,
                            0.89
                        ],
                        [
                            61.59,
                            0.93
                        ],
                        [
                            84.06,
                            0.99
                        ],
                        [
                            102.17,
                            1.02
                        ]
                    ]
                }
            ],
            "image_url": "https://github.com/pch-pokemon/knowledge_base/raw/main/2/Fig.6.png"
        }
    },
    {
        "metadata": {
            "source": "D:/knowledge_base/Data/2.json",
            "figures_num": "Fig. 7"
        },
        "page_content": {
            "figure_number": "Fig. 7",
            "caption": "Fig. 7 ToF-SIMS mappings of the boron distribution in aged 0.12B (a), 0.04B oxidised for 500 h at 800 °C (b), 0.12B oxidised for 500 h at 800 °C (c), and 0.12B oxidised for 500 h at 900 °C (d).",
            "image_url": "https://github.com/pch-pokemon/knowledge_base/raw/main/2/Fig.7.png"
        }
    },
    {
        "metadata": {
            "source": "D:/knowledge_base/Data/2.json",
            "figures_num": "Fig. 8"
        },
        "page_content": {
            "figure_number": "Fig. 8",
            "caption": "Fig. 8 ToF-SIMS mappings of the tungsten (a) and boron (b) distribution in 0.12B oxidised for 500 h at 800 °C.",
            "image_url": "https://github.com/pch-pokemon/knowledge_base/raw/main/2/Fig.8.png"
        }
    },
    {
        "metadata": {
            "source": "D:/knowledge_base/Data/2.json",
            "figures_num": "Fig. 9"
        },
        "page_content": {
            "figure_number": "Fig. 9",
            "caption": "Fig. 9 SEM micrographs of MAR-M 509 oxidised for 100 h at 800 °C.",
            "image_url": "https://github.com/pch-pokemon/knowledge_base/raw/main/2/Fig.9.png"
        }
    },
    {
        "metadata": {
            "source": "D:/knowledge_base/Data/2.json",
            "figures_num": "Fig. 10"
        },
        "page_content": {
            "figure_number": "Fig. 10",
            "caption": "Fig. 10 SEM micrograph and EDX mappings of MAR-M 509 oxidised for 100 h at 800 °C.",
            "image_url": "https://github.com/pch-pokemon/knowledge_base/raw/main/2/Fig.10.png"
        }
    },
    {
        "metadata": {
            "source": "D:/knowledge_base/Data/3.json",
            "tables_num": "Table 1"
        },
        "page_content": {
            "table_number": "Table 1",
            "caption": "Table 1 Nominal composition of experimental alloys (at%).",
            "data": {
                "columns": [
                    "Abbreviation",
                    "Co",
                    "Ni",
                    "Al",
                    "W",
                    "Cr",
                    "Mo",
                    "Nb",
                    "Ti",
                    "Ta"
                ],
                "rows": [
                    {
                        "Abbreviation": "1Ti4Ta",
                        "Co": 40,
                        "Ni": 35,
                        "Al": 10,
                        "W": 2,
                        "Cr": 5,
                        "Mo": 2,
                        "Nb": 1,
                        "Ti": 1,
                        "Ta": 4
                    },
                    {
                        "Abbreviation": "2Ti3Ta",
                        "Co": 40,
                        "Ni": 35,
                        "Al": 10,
                        "W": 2,
                        "Cr": 5,
                        "Mo": 2,
                        "Nb": 1,
                        "Ti": 2,
                        "Ta": 3
                    },
                    {
                        "Abbreviation": "3Ti2Ta",
                        "Co": 40,
                        "Ni": 35,
                        "Al": 10,
                        "W": 2,
                        "Cr": 5,
                        "Mo": 2,
                        "Nb": 1,
                        "Ti": 3,
                        "Ta": 2
                    },
                    {
                        "Abbreviation": "4Ti1Ta",
                        "Co": 40,
                        "Ni": 35,
                        "Al": 10,
                        "W": 2,
                        "Cr": 5,
                        "Mo": 2,
                        "Nb": 1,
                        "Ti": 4,
                        "Ta": 1
                    }
                ]
            },
            "table_url": "https://github.com/pch-pokemon/knowledge_base/raw/main/3/Table1.png"
        }
    },
    {
        "metadata": {
            "source": "D:/knowledge_base/Data/3.json",
            "tables_num": "Table 2"
        },
        "page_content": {
            "table_number": "Table 2",
            "caption": "Table 2 Oxidation rate constant of experimental alloys (Kₚ) and the square of the parabolic fitting correlation coefficient (R²)",
            "data": {
                "units": "Kₚ/(10⁻¹² g²·cm⁻⁴·s⁻¹)",
                "columns": [
                    "Temperature/°C",
                    "Kₚ",
                    "R²"
                ],
                "sub_columns": {
                    "Kₚ": [
                        "1Ti4Ta",
                        "2Ti3Ta",
                        "3Ti2Ta",
                        "4Ti1Ta"
                    ],
                    "R²": [
                        "1Ti4Ta",
                        "2Ti3Ta",
                        "3Ti2Ta",
                        "4Ti1Ta"
                    ]
                },
                "rows": [
                    {
                        "Temperature/°C": 800,
                        "Kₚ": {
                            "1Ti4Ta": 0.247,
                            "2Ti3Ta": 0.149,
                            "3Ti2Ta": 0.079,
                            "4Ti1Ta": 1.24
                        },
                        "R²": {
                            "1Ti4Ta": 0.98,
                            "2Ti3Ta": 0.97,
                            "3Ti2Ta": 0.98,
                            "4Ti1Ta": 0.95
                        }
                    },
                    {
                        "Temperature/°C": 900,
                        "Kₚ": {
                            "1Ti4Ta": 1.957,
                            "2Ti3Ta": 1.043,
                            "3Ti2Ta": 0.412,
                            "4Ti1Ta": 3.197
                        },
                        "R²": {
                            "1Ti4Ta": 0.99,
                            "2Ti3Ta": 0.99,
                            "3Ti2Ta": 0.99,
                            "4Ti1Ta": 0.95
                        }
                    },
                    {
                        "Temperature/°C": 1000,
                        "Kₚ": {
                            "1Ti4Ta": 22.523,
                            "2Ti3Ta": 1.567,
                            "3Ti2Ta": 1.086,
                            "4Ti1Ta": 9.234
                        },
                        "R²": {
                            "1Ti4Ta": 0.89,
                            "2Ti3Ta": 0.9,
                            "3Ti2Ta": 0.94,
                            "4Ti1Ta": 0.99
                        }
                    }
                ]
            },
            "table_url": "https://github.com/pch-pokemon/knowledge_base/raw/main/3/Table2.png"
        }
    },
    {
        "metadata": {
            "source": "D:/knowledge_base/Data/3.json",
            "tables_num": "Table 3"
        },
        "page_content": {
            "table_number": "Table 3",
            "caption": "Table 3 Chemical compositions of the spinel",
            "data": {
                "units": "at.%",
                "columns": [
                    "Abbreviation",
                    "O",
                    "Co",
                    "Ni",
                    "Al",
                    "W",
                    "Cr",
                    "Mo",
                    "Nb",
                    "Ti",
                    "Ta"
                ],
                "rows": [
                    {
                        "Abbreviation": "1Ti4Ta",
                        "O": 35.84,
                        "Co": 20.56,
                        "Ni": 9.11,
                        "Al": 6.69,
                        "W": 0.12,
                        "Cr": 18.39,
                        "Mo": 0.02,
                        "Nb": 1.05,
                        "Ti": 8.21,
                        "Ta": 0.01
                    },
                    {
                        "Abbreviation": "2Ti3Ta",
                        "O": 41.73,
                        "Co": 22.87,
                        "Ni": 5.2,
                        "Al": 4.86,
                        "W": 0.17,
                        "Cr": 20.01,
                        "Mo": 0.2,
                        "Nb": 0.32,
                        "Ti": 4.44,
                        "Ta": 0.2
                    },
                    {
                        "Abbreviation": "3Ti2Ta",
                        "O": 37.47,
                        "Co": 24.7,
                        "Ni": 7.99,
                        "Al": 5.43,
                        "W": 0.18,
                        "Cr": 17.73,
                        "Mo": 0.19,
                        "Nb": 0.68,
                        "Ti": 5.46,
                        "Ta": 0.17
                    },
                    {
                        "Abbreviation": "4Ti1Ta",
                        "O": 40.97,
                        "Co": 18.28,
                        "Ni": 8.32,
                        "Al": 5.49,
                        "W": 0.48,
                        "Cr": 20.84,
                        "Mo": 0.12,
                        "Nb": 0.41,
                        "Ti": 4.77,
                        "Ta": 0.32
                    }
                ]
            },
            "table_url": "https://github.com/pch-pokemon/knowledge_base/raw/main/3/Table3.png"
        }
    },
    {
        "metadata": {
            "source": "D:/knowledge_base/Data/3.json",
            "tables_num": "Table 4"
        },
        "page_content": {
            "table_number": "Table 4",
            "caption": "Table 4 Chemical compositions of oxides after 50 h oxidation at 1000°C",
            "data": {
                "columns": [
                    "Type",
                    "Co",
                    "Ni",
                    "W",
                    "Cr",
                    "Ta",
                    "Ti",
                    "Nb",
                    "Mo"
                ],
                "rows": [
                    {
                        "Type": "CoO",
                        "Co": 53.09,
                        "Ni": 25.11,
                        "W": 20.71,
                        "Cr": 0.26,
                        "Ta": 0.03,
                        "Ti": 0.49,
                        "Nb": 0.03,
                        "Mo": 0.15
                    },
                    {
                        "Type": "Spinel",
                        "Co": 55.62,
                        "Ni": 16.15,
                        "W": 6.72,
                        "Cr": 7.75,
                        "Ta": 0.1,
                        "Ti": 0.35,
                        "Nb": 0.24,
                        "Mo": 12.29
                    },
                    {
                        "Type": "Cr₂O₃",
                        "Co": 0.94,
                        "Ni": 7.03,
                        "W": 0.26,
                        "Cr": 0.26,
                        "Ta": 0.01,
                        "Ti": 0.2,
                        "Nb": 58.07,
                        "Mo": 10.47
                    },
                    {
                        "Type": "TaO₂",
                        "Co": 42.24,
                        "Ni": 16.69,
                        "W": 9.03,
                        "Cr": 7.91,
                        "Ta": 1.13,
                        "Ti": 1.7,
                        "Nb": 16.25,
                        "Mo": 2.69
                    },
                    {
                        "Type": "Al₂O₃",
                        "Co": 54.56,
                        "Ni": 8.84,
                        "W": 3.65,
                        "Cr": 28.17,
                        "Ta": 0.1,
                        "Ti": 4.04,
                        "Nb": 0.05,
                        "Mo": 0.51
                    }
                ]
            },
            "table_url": "https://github.com/pch-pokemon/knowledge_base/raw/main/3/Table4.png"
        }
    },
    {
        "metadata": {
            "source": "D:/knowledge_base/Data/3.json",
            "tables_num": "Table 5"
        },
        "page_content": {
            "table_number": "Table 5",
            "caption": "Table 5 Composition analysis at positions A, B, C, and D in Fig. 9",
            "data": {
                "units": "Oxide composition/at.%",
                "columns": [
                    "Position",
                    "Type",
                    "O",
                    "Co",
                    "Ni",
                    "Al",
                    "W",
                    "Cr",
                    "Ta",
                    "Ti",
                    "Mo",
                    "Nb"
                ],
                "rows": [
                    {
                        "Position": "A",
                        "Type": "CoO",
                        "O": 51.08,
                        "Co": 30.08,
                        "Ni": 16.5,
                        "Al": 0.27,
                        "W": 0.29,
                        "Cr": 0.35,
                        "Ta": 0.39,
                        "Ti": 0.4,
                        "Mo": 0.26,
                        "Nb": 0.23
                    },
                    {
                        "Position": "B",
                        "Type": "TaO₂",
                        "O": 57.31,
                        "Co": 6.28,
                        "Ni": 5.5,
                        "Al": 16.86,
                        "W": 0.18,
                        "Cr": 0.57,
                        "Ta": 12.18,
                        "Ti": 0.48,
                        "Mo": 0.32,
                        "Nb": 0.32
                    },
                    {
                        "Position": "C",
                        "Type": "Al₂O₃",
                        "O": 63.2,
                        "Co": 5.9,
                        "Ni": 3.61,
                        "Al": 26.22,
                        "W": 0.16,
                        "Cr": 0.65,
                        "Ta": 0.2,
                        "Ti": 0.02,
                        "Mo": 0.02,
                        "Nb": 0.03
                    },
                    {
                        "Position": "D",
                        "Type": "Al₂O₃",
                        "O": 62.71,
                        "Co": 0.14,
                        "Ni": 0.0,
                        "Al": 36.58,
                        "W": 0.1,
                        "Cr": 0.2,
                        "Ta": 0.2,
                        "Ti": 0.05,
                        "Mo": 0.0,
                        "Nb": 0.0
                    }
                ]
            },
            "table_url": "https://github.com/pch-pokemon/knowledge_base/raw/main/3/Table5.png"
        }
    },
    {
        "metadata": {
            "source": "D:/knowledge_base/Data/3.json",
            "tables_num": "Table 6"
        },
        "page_content": {
            "table_number": "Table 6",
            "caption": "Table 6 Calculated results for ΔGf, Val^t_eff, and ΔGf·Val^t_eff at 800°C",
            "data": {
                "units": {
                    "ΔGf": "kJ·mol⁻¹",
                    "Val^t_eff": "-",
                    "ΔGf·Val^t_eff": "-"
                },
                "columns": [
                    "Abbreviation",
                    "ΔGf",
                    "Val^t_eff",
                    "ΔGf·Val^t_eff"
                ],
                "rows": [
                    {
                        "Abbreviation": "1Ti4Ta",
                        "ΔGf": -660.17,
                        "Val^t_eff": -0.4,
                        "ΔGf·Val^t_eff": 263.61
                    },
                    {
                        "Abbreviation": "2Ti3Ta",
                        "ΔGf": -659.86,
                        "Val^t_eff": -0.37,
                        "ΔGf·Val^t_eff": 246.85
                    },
                    {
                        "Abbreviation": "3Ti2Ta",
                        "ΔGf": -659.65,
                        "Val^t_eff": -0.35,
                        "ΔGf·Val^t_eff": 233.23
                    },
                    {
                        "Abbreviation": "4Ti1Ta",
                        "ΔGf": -659.12,
                        "Val^t_eff": -0.36,
                        "ΔGf·Val^t_eff": 240.41
                    }
                ]
            },
            "table_url": "https://github.com/pch-pokemon/knowledge_base/raw/main/3/Table6.png"
        }
    },
    {
        "metadata": {
            "source": "D:/knowledge_base/Data/3.json",
            "figures_num": "Fig. 1"
        },
        "page_content": {
            "figure_number": "Fig. 1",
            "caption": "Fig. 1 Oxidation weight gain curves of experimental alloys at (a) 800°C, (b) 900°C, and (c) 1000°C.",
            "data": [
                {
                    "subfigure_label": "(a)",
                    "alloy_name": [
                        {
                            "alloy": "4Ti1Ta",
                            "columns": [
                                "Time (h)",
                                "Mass gain (mg/cm²)"
                            ],
                            "values": [
                                [
                                    10,
                                    0.16
                                ],
                                [
                                    30,
                                    0.25
                                ],
                                [
                                    50,
                                    0.39
                                ],
                                [
                                    100,
                                    0.5
                                ],
                                [
                                    200,
                                    1.0
                                ]
                            ]
                        },
                        {
                            "alloy": "1Ti4Ta",
                            "columns": [
                                "Time (h)",
                                "Mass gain (mg/cm²)"
                            ],
                            "values": [
                                [
                                    10,
                                    0.16
                                ],
                                [
                                    30,
                                    0.22
                                ],
                                [
                                    50,
                                    0.28
                                ],
                                [
                                    100,
                                    0.31
                                ],
                                [
                                    200,
                                    0.47
                                ]
                            ]
                        },
                        {
                            "alloy": "2Ti3Ta",
                            "columns": [
                                "Time (h)",
                                "Mass gain (mg/cm²)"
                            ],
                            "values": [
                                [
                                    10,
                                    0.12
                                ],
                                [
                                    30,
                                    0.17
                                ],
                                [
                                    50,
                                    0.21
                                ],
                                [
                                    100,
                                    0.25
                                ],
                                [
                                    200,
                                    0.36
                                ]
                            ]
                        },
                        {
                            "alloy": "3Ti2Ta",
                            "columns": [
                                "Time (h)",
                                "Mass gain (mg/cm²)"
                            ],
                            "values": [
                                [
                                    10,
                                    0.11
                                ],
                                [
                                    30,
                                    0.15
                                ],
                                [
                                    50,
                                    0.17
                                ],
                                [
                                    100,
                                    0.22
                                ],
                                [
                                    200,
                                    0.34
                                ]
                            ]
                        }
                    ],
                    "image_url": "https://github.com/pch-pokemon/knowledge_base/raw/main/3/Fig.1(a).png"
                },
                {
                    "subfigure_label": "(b)",
                    "alloy_name": [
                        {
                            "alloy": "4Ti1Ta",
                            "columns": [
                                "Time (h)",
                                "Mass gain (mg/cm²)"
                            ],
                            "values": [
                                [
                                    10,
                                    0.41
                                ],
                                [
                                    30,
                                    1.13
                                ],
                                [
                                    50,
                                    1.51
                                ],
                                [
                                    100,
                                    1.93
                                ],
                                [
                                    200,
                                    2.26
                                ]
                            ]
                        },
                        {
                            "alloy": "1Ti4Ta",
                            "columns": [
                                "Time (h)",
                                "Mass gain (mg/cm²)"
                            ],
                            "values": [
                                [
                                    10,
                                    0.47
                                ],
                                [
                                    30,
                                    0.8
                                ],
                                [
                                    50,
                                    1.08
                                ],
                                [
                                    100,
                                    1.4
                                ],
                                [
                                    200,
                                    1.84
                                ]
                            ]
                        },
                        {
                            "alloy": "2Ti3Ta",
                            "columns": [
                                "Time (h)",
                                "Mass gain (mg/cm²)"
                            ],
                            "values": [
                                [
                                    10,
                                    0.31
                                ],
                                [
                                    30,
                                    0.66
                                ],
                                [
                                    50,
                                    0.77
                                ],
                                [
                                    100,
                                    0.94
                                ],
                                [
                                    200,
                                    1.37
                                ]
                            ]
                        },
                        {
                            "alloy": "3Ti2Ta",
                            "columns": [
                                "Time (h)",
                                "Mass gain (mg/cm²)"
                            ],
                            "values": [
                                [
                                    10,
                                    0.17
                                ],
                                [
                                    30,
                                    0.39
                                ],
                                [
                                    50,
                                    0.5
                                ],
                                [
                                    100,
                                    0.67
                                ],
                                [
                                    200,
                                    0.86
                                ]
                            ]
                        }
                    ],
                    "image_url": "https://github.com/pch-pokemon/knowledge_base/raw/main/3/Fig.1(b).png"
                },
                {
                    "subfigure_label": "(c)",
                    "alloy_name": [
                        {
                            "alloy": "4Ti1Ta",
                            "columns": [
                                "Time (h)",
                                "Mass gain (mg/cm²)"
                            ],
                            "values": [
