Repository: pch-pokemon/Multi_agent_for_alloy_oxidation

# High-Temperature Alloy Oxidation Multi-Agent System V1.0

This software is a knowledge-guided multi-agent system designed for intelligent prediction, mechanistic interpretation, thermodynamic analysis, and literature-grounded reasoning of oxidation behavior in high-temperature superalloys.

Unlike conventional tool-based frameworks, the system organizes the oxidation research process into a structured multi-agent workflow, enabling the transformation of fragmented mechanistic knowledge into design-relevant insights.

File: rag_core/data/1_100_chart.json (part 3 of 70)
[
                                [
                                    10,
                                    1.01
                                ],
                                [
                                    30,
                                    1.5
                                ],
                                [
                                    50,
                                    2.11
                                ],
                                [
                                    100,
                                    2.59
                                ],
                                [
                                    200,
                                    3.59
                                ]
                            ]
                        },
                        {
                            "alloy": "1Ti4Ta",
                            "columns": [
                                "Time (h)",
                                "Mass gain (mg/cm²)"
                            ],
                            "values": [
                                [
                                    10,
                                    0.71
                                ],
                                [
                                    30,
                                    1.23
                                ],
                                [
                                    50,
                                    1.45
                                ],
                                [
                                    100,
                                    1.73
                                ],
                                [
                                    200,
                                    1.95
                                ]
                            ]
                        },
                        {
                            "alloy": "2Ti3Ta",
                            "columns": [
                                "Time (h)",
                                "Mass gain (mg/cm²)"
                            ],
                            "values": [
                                [
                                    10,
                                    0.59
                                ],
                                [
                                    30,
                                    1.0
                                ],
                                [
                                    50,
                                    1.14
                                ],
                                [
                                    100,
                                    1.35
                                ],
                                [
                                    200,
                                    1.57
                                ]
                            ]
                        },
                        {
                            "alloy": "3Ti2Ta",
                            "columns": [
                                "Time (h)",
                                "Mass gain (mg/cm²)"
                            ],
                            "values": [
                                [
                                    10,
                                    0.67
                                ],
                                [
                                    30,
                                    0.9
                                ],
                                [
                                    50,
                                    1.05
                                ],
                                [
                                    100,
                                    1.17
                                ],
                                [
                                    200,
                                    1.39
                                ]
                            ]
                        }
                    ],
                    "image_url": "https://github.com/pch-pokemon/knowledge_base/raw/main/3/Fig.1(c).png"
                }
            ]
        }
    },
    {
        "metadata": {
            "source": "D:/knowledge_base/Data/3.json",
            "figures_num": "Fig. 2"
        },
        "page_content": {
            "figure_number": "Fig. 2",
            "caption": "Fig. 2 XRD results of surface oxides of experimental alloys after oxidation at (a) 800°C and (b) 900°C for 200 h and at (c) 1000°C for 50 h.",
            "image_url": "https://github.com/pch-pokemon/knowledge_base/raw/main/3/Fig.2.png"
        }
    },
    {
        "metadata": {
            "source": "D:/knowledge_base/Data/3.json",
            "figures_num": "Fig. 3"
        },
        "page_content": {
            "figure_number": "Fig. 3",
            "caption": "Fig. 3 Cross-section after oxidation at 800°C for 200 h in SEM-BSE mode: (a) 1Ti4Ta, (b) 2Ti3Ta, (c) 3Ti2Ta, and (d) 4Ti1Ta.",
            "image_url": "https://github.com/pch-pokemon/knowledge_base/raw/main/3/Fig.3.png"
        }
    },
    {
        "metadata": {
            "source": "D:/knowledge_base/Data/3.json",
            "figures_num": "Fig. 4"
        },
        "page_content": {
            "figure_number": "Fig. 4",
            "caption": "Fig. 4 Distribution of elements in the oxide scale cross-section of the alloys after oxidation at 800°C for 200 h: (a) 1Ti4Ta, (b) 2Ti3Ta, (c) 3Ti2Ta, and (d) 4Ti1Ta.",
            "image_url": "https://github.com/pch-pokemon/knowledge_base/raw/main/3/Fig.4.png"
        }
    },
    {
        "metadata": {
            "source": "D:/knowledge_base/Data/3.json",
            "figures_num": "Fig. 5"
        },
        "page_content": {
            "figure_number": "Fig. 5",
            "caption": "Fig. 5 Microstructures after oxidation at 900°C for 200 h: (a) 1Ti4Ta, (b) 2Ti3Ta, (c) 3Ti2Ta, and (d) 4Ti1Ta.",
            "image_url": "https://github.com/pch-pokemon/knowledge_base/raw/main/3/Fig.5.png"
        }
    },
    {
        "metadata": {
            "source": "D:/knowledge_base/Data/3.json",
            "figures_num": "Fig. 6"
        },
        "page_content": {
            "figure_number": "Fig. 6",
            "caption": "Fig. 6 Distribution of elements in the oxide scale cross section of the alloys after oxidation at 800°C for 200 h: (a) 1Ti4Ta, (b) 2Ti3Ta, (c) 3Ti2Ta, and (d) 4Ti1Ta.",
            "image_url": "https://github.com/pch-pokemon/knowledge_base/raw/main/3/Fig.6.png"
        }
    },
    {
        "metadata": {
            "source": "D:/knowledge_base/Data/3.json",
            "figures_num": "Fig. 7"
        },
        "page_content": {
            "figure_number": "Fig. 7",
            "caption": "Fig. 7 Microstructures after oxidation at 1000°C for 50 h: (a) 1Ti4Ta, (b) 2Ti3Ta, (c) 3Ti2Ta, and (d) 4Ti1Ta.",
            "image_url": "https://github.com/pch-pokemon/knowledge_base/raw/main/3/Fig.7.png"
        }
    },
    {
        "metadata": {
            "source": "D:/knowledge_base/Data/3.json",
            "figures_num": "Fig. 8"
        },
        "page_content": {
            "figure_number": "Fig. 8",
            "caption": "Fig. 8 Distribution of elements in the oxide scale cross-section of the alloys after oxidation at 1000°C for 50 h: (a) 1Ti4Ta, (b) 2Ti3Ta, (c) 3Ti2Ta, and (d) 4Ti1Ta.",
            "image_url": "https://github.com/pch-pokemon/knowledge_base/raw/main/3/Fig.8.png"
        }
    },
    {
        "metadata": {
            "source": "D:/knowledge_base/Data/3.json",
            "figures_num": "Fig. 9"
        },
        "page_content": {
            "figure_number": "Fig. 9",
            "caption": "Fig. 9 HAADF-STEM images and element distribution of 3Ti2Ta alloy after oxidation at 900°C for 10 h.",
            "image_url": "https://github.com/pch-pokemon/knowledge_base/raw/main/3/Fig.9.png"
        }
    },
    {
        "metadata": {
            "source": "D:/knowledge_base/Data/3.json",
            "figures_num": "Fig. 10"
        },
        "page_content": {
            "figure_number": "Fig. 10",
            "caption": "Fig. 10 Bright-field image (a) of the interface between TaO₂ and Al₂O₃ and the diffraction patterns (b), (c), and (d) after Fourier transform of 3Ti2Ta alloy after oxidation at 900°C for 10 h.",
            "image_url": "https://github.com/pch-pokemon/knowledge_base/raw/main/3/Fig.10.png"
        }
    },
    {
        "metadata": {
            "source": "D:/knowledge_base/Data/3.json",
            "figures_num": "Fig. 11"
        },
        "page_content": {
            "figure_number": "Fig. 11",
            "caption": "Fig. 11 Oxidation rate constants of experimental alloys at 800 and 900°C and those controlled by pure oxides [26].",
            "image_url": "https://github.com/pch-pokemon/knowledge_base/raw/main/3/Fig.11.png"
        }
    },
    {
        "metadata": {
            "source": "D:/knowledge_base/Data/3.json",
            "figures_num": "Fig. 12"
        },
        "page_content": {
            "figure_number": "Fig. 12",
            "caption": "Fig. 12 SEM–BSE images of volatiles (a, b, and c) and (d, e, and f) composition distribution of oxides in (c).",
            "image_url": "https://github.com/pch-pokemon/knowledge_base/raw/main/3/Fig.12.png"
        }
    },
    {
        "metadata": {
            "source": "D:/knowledge_base/Data/3.json",
            "figures_num": "Fig. 13"
        },
        "page_content": {
            "figure_number": "Fig. 13",
            "caption": "Fig. 13 Formation of holes during oxidation: (a) → (b) → (c) → (d). (a) the initial stage of oxidation, (b) W, Mo, and Ta form oxides, (c) (W, Mo)O₃ volatilizes to form holes, and (d) the end stage of oxidation.",
            "image_url": "https://github.com/pch-pokemon/knowledge_base/raw/main/3/Fig.13.png"
        }
    },
    {
        "metadata": {
            "source": "D:/knowledge_base/Data/3.json",
            "figures_num": "Fig. 14"
        },
        "page_content": {
            "figure_number": "Fig. 14",
            "caption": "Fig. 14 Activity of Co at 1000°C.",
            "data": [
                {
                    "alloy": "1Ti4Ta",
                    "Activity of Co": 0.0010533
                },
                {
                    "alloy": "2Ti3Ta",
                    "Activity of Co": 0.0010723
                },
                {
                    "alloy": "3Ti2Ta",
                    "Activity of Co": 0.0010821
                },
                {
                    "alloy": "4Ti1Ta",
                    "Activity of Co": 0.001085
                }
            ],
            "image_url": "https://github.com/pch-pokemon/knowledge_base/raw/main/3/Fig.14.png"
        }
    },
    {
        "metadata": {
            "source": "D:/knowledge_base/Data/4.json",
            "tables_num": "Table 1"
        },
        "page_content": {
            "table_number": "Table 1",
            "caption": "Table 1 Chemical composition of the Ni–Co-based superalloy (wt%).",
            "data": {
                "units": "wt.%",
                "columns": [
                    "Alloy",
                    "C",
                    "Co",
                    "Cr",
                    "Al + Ti",
                    "W + Mo",
                    "B + Zr",
                    "Ni"
                ],
                "rows": [
                    {
                        "Alloy": "EBSL-alloy",
                        "C": 0.01,
                        "Co": 25,
                        "Cr": 12.6,
                        "Al + Ti": 7.8,
                        "W + Mo": 4.1,
                        "B + Zr": "<0.03",
                        "Ni": "Bal."
                    },
                    {
                        "Alloy": "ESR-alloy",
                        "C": 0.015,
                        "Co": 25.4,
                        "Cr": 14.2,
                        "Al + Ti": 7.75,
                        "W + Mo": 4.1,
                        "B + Zr": "<0.03",
                        "Ni": "Bal."
                    }
                ]
            },
            "table_url": "https://github.com/pch-pokemon/knowledge_base/raw/main/4/Table1.png"
        }
    },
    {
        "metadata": {
            "source": "D:/knowledge_base/Data/4.json",
            "tables_num": "Table 2"
        },
        "page_content": {
            "table_number": "Table 2",
            "caption": "Table 2 EDS results corresponding to the regions marked in Fig. 4 (wt%).",
            "data": {
                "units": "wt.%",
                "columns": [
                    "Region",
                    "Al",
                    "Ti",
                    "Cr",
                    "Co",
                    "Ni",
                    "Mo",
                    "W"
                ],
                "rows": [
                    {
                        "Region": "4–1",
                        "Al": 0.72,
                        "Ti": 60.09,
                        "Cr": 12.45,
                        "Co": 16.08,
                        "Ni": 10.04,
                        "Mo": "-",
                        "W": 0.63
                    },
                    {
                        "Region": "4–2",
                        "Al": 0.61,
                        "Ti": 53.27,
                        "Cr": 33.46,
                        "Co": 5.72,
                        "Ni": 3.13,
                        "Mo": 1.01,
                        "W": 2.81
                    },
                    {
                        "Region": "4–3",
                        "Al": 1.95,
                        "Ti": 17.49,
                        "Cr": 45.42,
                        "Co": 24.65,
                        "Ni": 10.02,
                        "Mo": "-",
                        "W": 0.47
                    },
                    {
                        "Region": "4–4",
                        "Al": 0.41,
                        "Ti": 94.49,
                        "Cr": 2.37,
                        "Co": 0.47,
                        "Ni": 0.67,
                        "Mo": 0.08,
                        "W": 1.5
                    },
                    {
                        "Region": "4–5",
                        "Al": 2.65,
                        "Ti": 50.22,
                        "Cr": 42.44,
                        "Co": 1.36,
                        "Ni": 2.38,
                        "Mo": 0.16,
                        "W": 0.22
                    },
                    {
                        "Region": "4–6",
                        "Al": 0.27,
                        "Ti": 0.79,
                        "Cr": 2.5,
                        "Co": 30.07,
                        "Ni": 60.06,
                        "Mo": 4.34,
                        "W": 1.96
                    }
                ]
            },
            "table_url": "https://github.com/pch-pokemon/knowledge_base/raw/main/4/Table2.png"
        }
    },
    {
        "metadata": {
            "source": "D:/knowledge_base/Data/4.json",
            "tables_num": "Table 3"
        },
        "page_content": {
            "table_number": "Table 3",
            "caption": "Table 3 EDS results corresponding to the regions marked in Fig. 5 (wt%).",
            "data": {
                "units": "wt.%",
                "columns": [
                    "Region",
                    "Al",
                    "Ti",
                    "Cr",
                    "Co",
                    "Ni",
                    "Mo",
                    "W"
                ],
                "rows": [
                    {
                        "Region": "5–1",
                        "Al": 0.38,
                        "Ti": 95.1,
                        "Cr": 1.45,
                        "Co": 0.47,
                        "Ni": 0.41,
                        "Mo": "-",
                        "W": 2.2
                    },
                    {
                        "Region": "5–2",
                        "Al": 3.45,
                        "Ti": 17.27,
                        "Cr": 35.5,
                        "Co": 29.32,
                        "Ni": 13.24,
                        "Mo": "-",
                        "W": 1.22
                    },
                    {
                        "Region": "5–3",
                        "Al": 0.92,
                        "Ti": 3.02,
                        "Cr": 92.42,
                        "Co": 0.16,
                        "Ni": 0.17,
                        "Mo": 0.2,
                        "W": 0.25
                    },
                    {
                        "Region": "5–4",
                        "Al": 5.38,
                        "Ti": 32.5,
                        "Cr": 20.48,
                        "Co": 24.35,
                        "Ni": 16.53,
                        "Mo": 0.3,
                        "W": 0.46
                    },
                    {
                        "Region": "5–5",
                        "Al": 2.46,
                        "Ti": 10.25,
                        "Cr": 41.46,
                        "Co": 34.25,
                        "Ni": 11.19,
                        "Mo": 0,
                        "W": 0.38
                    },
                    {
                        "Region": "5–6",
                        "Al": 0.34,
                        "Ti": 2.15,
                        "Cr": 96.63,
                        "Co": 0.14,
                        "Ni": 0.68,
                        "Mo": "-",
                        "W": 0.06
                    },
                    {
                        "Region": "5–7",
                        "Al": 1.32,
                        "Ti": 6.47,
                        "Cr": 86.35,
                        "Co": 1.88,
                        "Ni": 3.61,
                        "Mo": "-",
                        "W": 0.37
                    }
                ]
            },
            "table_url": "https://github.com/pch-pokemon/knowledge_base/raw/main/4/Table3.png"
        }
    },
    {
        "metadata": {
            "source": "D:/knowledge_base/Data/4.json",
            "tables_num": "Table 4"
        },
        "page_content": {
            "table_number": "Table 4",
            "caption": "Table 4 EDS results corresponding to the regions marked in Fig. 5 (wt%).",
            "data": {
                "units": "wt.%",
                "columns": [
                    "Region",
                    "Al",
                    "Ti",
                    "Cr",
                    "Co",
                    "Ni",
                    "Mo",
                    "W"
                ],
                "rows": [
                    {
                        "Region": "6–1",
                        "Al": 2.16,
                        "Ti": 53.11,
                        "Cr": 42.11,
                        "Co": 0.64,
                        "Ni": 1.23,
                        "Mo": "-",
                        "W": 0.35
                    },
                    {
                        "Region": "6–2",
                        "Al": 3.48,
                        "Ti": 6.13,
                        "Cr": 88.45,
                        "Co": 0.36,
                        "Ni": 13.24,
                        "Mo": "-",
                        "W": 1.22
                    },
                    {
                        "Region": "6–3",
                        "Al": 2.42,
                        "Ti": 53.61,
                        "Cr": 38.91,
                        "Co": 1.46,
                        "Ni": 3.08,
                        "Mo": "-",
                        "W": 0.51
                    },
                    {
                        "Region": "6–4",
                        "Al": 0.23,
                        "Ti": 1.11,
                        "Cr": 2.71,
                        "Co": 30.44,
                        "Ni": 60.38,
                        "Mo": 3.4,
                        "W": 1.74
                    },
                    {
                        "Region": "6–5",
                        "Al": 4.56,
                        "Ti": 18.53,
                        "Cr": 17.58,
                        "Co": 29.38,
                        "Ni": 29.77,
                        "Mo": "-",
                        "W": 0.19
                    },
                    {
                        "Region": "6–6",
                        "Al": 4.86,
                        "Ti": 13.07,
                        "Cr": 28.32,
                        "Co": 29.64,
                        "Ni": 23.61,
                        "Mo": "-",
                        "W": 0.5
                    }
                ]
            },
            "table_url": "https://github.com/pch-pokemon/knowledge_base/raw/main/4/Table4.png"
        }
    },
    {
        "metadata": {
            "source": "D:/knowledge_base/Data/4.json",
            "figures_num": "Fig. 1"
        },
        "page_content": {
            "figure_number": "Fig. 1",
            "caption": "Fig. 1 Microstructures of the (a) EBSL-alloy and (b) ESR-alloy after heat-treated at 1180 °C for 8 h.",
            "image_url": "https://github.com/pch-pokemon/knowledge_base/raw/main/4/Fig.1.png"
        }
    },
    {
        "metadata": {
            "source": "D:/knowledge_base/Data/4.json",
            "figures_num": "Fig. 2"
        },
        "page_content": {
            "figure_number": "Fig. 2",
            "caption": "Fig. 2 (a) Oxidation kinetics curves and (b) relationship between the square of mass change and oxidation time of ESR and EBSL-alloys at 1180 °C.",
            "data": [
                {
                    "subfigure_label": "(a)",
                    "alloy_name": [
                        {
                            "alloy": "ESR",
                            "columns": [
                                "Oxidation time(h)",
                                "Mass gain(mg/cm²)"
                            ],
                            "values": [
                                [
                                    2,
                                    2.94
                                ],
                                [
                                    5,
                                    4.8
                                ],
                                [
                                    10,
                                    8.9
                                ],
                                [
                                    20,
                                    18.57
                                ],
                                [
                                    40,
                                    30.25
                                ],
                                [
                                    60,
                                    38.07
                                ]
                            ]
                        },
                        {
                            "alloy": "EBSL",
                            "columns": [
                                "Oxidation time(h)",
                                "Mass gain(mg/cm²)"
                            ],
                            "values": [
                                [
                                    2,
                                    2.24
                                ],
                                [
                                    5,
                                    3.48
                                ],
                                [
                                    10,
                                    5.49
                                ],
                                [
                                    20,
                                    8.97
                                ],
                                [
                                    40,
                                    14.47
                                ],
                                [
                                    60,
                                    17.33
                                ]
                            ]
                        }
                    ],
                    "image_url": "https://github.com/pch-pokemon/knowledge_base/raw/main/4/Fig.2(a).png"
                },
                {
                    "subfigure_label": "(b)",
                    "alloy_name": [
                        {
                            "alloy": "ESR",
                            "columns": [
                                "Oxidation time(h)",
                                "Square of Mass gain(mg²/cm⁴)"
                            ],
                            "values": [
                                [
                                    2,
                                    8.64
                                ],
                                [
                                    5,
                                    23.04
                                ],
                                [
                                    10,
                                    79.21
                                ],
                                [
                                    20,
                                    344.84
                                ],
                                [
                                    40,
                                    915.06
                                ],
                                [
                                    60,
                                    1449.32
                                ]
                            ]
                        },
                        {
                            "alloy": "EBSL",
                            "columns": [
                                "Oxidation time(h)",
                                "Square of Mass gain(mg²/cm⁴)"
                            ],
                            "values": [
                                [
                                    2,
                                    5.0176
                                ],
                                [
                                    5,
                                    12.1104
                                ],
                                [
                                    10,
                                    30.1401
                                ],
                                [
                                    20,
                                    80.4609
                                ],
                                [
                                    40,
                                    209.3809
                                ],
                                [
                                    60,
                                    300.3289
                                ]
                            ]
                        }
                    ],
                    "image_url": "https://github.com/pch-pokemon/knowledge_base/raw/main/4/Fig.2(b).png"
                }
            ]
        }
    },
    {
        "metadata": {
            "source": "D:/knowledge_base/Data/4.json",
            "figures_num": "Fig. 3"
        },
        "page_content": {
            "figure_number": "Fig. 3",
            "caption": "Fig. 3 XRD patterns of (a) EBSL and (b) ESR-alloys after oxidation at 1180 °C for different time.",
            "image_url": "https://github.com/pch-pokemon/knowledge_base/raw/main/4/Fig.3.png"
        }
    },
    {
        "metadata": {
            "source": "D:/knowledge_base/Data/4.json",
            "figures_num": "Fig. 4"
        },
        "page_content": {
            "figure_number": "Fig. 4",
            "caption": "Fig. 4 Surface oxide scales of the (a) EBSL and (b) ESR-alloys after oxidation at 1180 °C for 1 h.",
            "image_url": "https://github.com/pch-pokemon/knowledge_base/raw/main/4/Fig.4.png"
        }
    },
    {
        "metadata": {
            "source": "D:/knowledge_base/Data/4.json",
            "figures_num": "Fig. 5"
        },
        "page_content": {
            "figure_number": "Fig. 5",
            "caption": "Fig. 5 Oxide morphologies of EBSL-alloy exposed at 1180 °C for (a, d) 5 h, (b, e-g) 20 h and (c) 60 h.",
            "image_url": "https://github.com/pch-pokemon/knowledge_base/raw/main/4/Fig.5.png"
        }
    },
    {
        "metadata": {
            "source": "D:/knowledge_base/Data/4.json",
            "figures_num": "Fig. 6"
        },
        "page_content": {
            "figure_number": "Fig. 6",
            "caption": "Fig. 6 Oxide morphologies of ESR-alloy exposed at 1180 °C for (a, d-f) 5 h, (b) 20 h and (c, g) 60 h.",
            "image_url": "https://github.com/pch-pokemon/knowledge_base/raw/main/4/Fig.6.png"
        }
    },
    {
        "metadata": {
            "source": "D:/knowledge_base/Data/4.json",
            "figures_num": "Fig. 7"
        },
        "page_content": {
            "figure_number": "Fig. 7",
            "caption": "Fig. 7 SEM images of cross-sectional morphologies of (a–d) EBSL and (e–h) ESR-alloys exposed at 1180 °C for (a, e) 2 h, (b, f)10 h, (c, g) 40 h, and (d, h) 60 h.",
            "image_url": "https://github.com/pch-pokemon/knowledge_base/raw/main/4/Fig.7.png"
        }
    },
    {
        "metadata": {
            "source": "D:/knowledge_base/Data/4.json",
            "figures_num": "Fig. 8"
        },
        "page_content": {
            "figure_number": "Fig. 8",
            "caption": "Fig. 8 SEM-EDS mapping of EBSL-alloy when oxidation at 1180 °C for 10 h.",
            "image_url": "https://github.com/pch-pokemon/knowledge_base/raw/main/4/Fig.8.png"
        }
    },
    {
        "metadata": {
            "source": "D:/knowledge_base/Data/4.json",
            "figures_num": "Fig. 9"
        },
        "page_content": {
            "figure_number": "Fig. 9",
            "caption": "Fig. 9 EDS results in different positions of the cross-sectional image in Fig. 8.",
            "image_url": "https://github.com/pch-pokemon/knowledge_base/raw/main/4/Fig.9.png"
        }
    },
    {
        "metadata": {
            "source": "D:/knowledge_base/Data/4.json",
            "figures_num": "Fig. 10"
        },
        "page_content": {
            "figure_number": "Fig. 10",
            "caption": "Fig. 10 Schematic showing the formation of oxide scale in EBSL-alloy at 1180 °C.",
            "image_url": "https://github.com/pch-pokemon/knowledge_base/raw/main/4/Fig.10.png"
        }
    },
    {
        "metadata": {
            "source": "D:/knowledge_base/Data/4.json",
            "figures_num": "Fig. 11"
        },
        "page_content": {
            "figure_number": "Fig. 11",
            "caption": "Fig. 11 SEM-EDS maps of (a) EBSL and (b) ESR-alloys after exposure at 1180 °C for 2 h.",
            "image_url": "https://github.com/pch-pokemon/knowledge_base/raw/main/4/Fig.11.png"
        }
    },
    {
        "metadata": {
            "source": "D:/knowledge_base/Data/5.json",
            "tables_num": "Table 1"
        },
        "page_content": {
            "table_number": "Table 1",
            "caption": "Table 1 Chemical compositions (at%) and γ′ solvus temperature (K) of 2Cr and 2Mo superalloys.",
            "data": {
                "columns": [
                    "Superalloys",
                    "γ′ solvus temperature (K)",
                    "Co",
                    "Ni",
                    "Al",
                    "Ti",
                    "Cr",
                    "Mo"
                ],
                "rows": [
                    {
                        "Superalloys": "2Cr",
                        "γ′ solvus temperature (K)": 1128,
                        "Co": "Bal",
                        "Ni": 30.0,
                        "Al": 7.5,
                        "Ti": 2.5,
                        "Cr": 2.0,
                        "Mo": "-"
                    },
                    {
                        "Superalloys": "2Mo",
                        "γ′ solvus temperature (K)": 1162,
                        "Co": "Bal",
                        "Ni": 30.0,
                        "Al": 7.5,
                        "Ti": 2.5,
                        "Cr": "-",
                        "Mo": 2.0
                    }
                ]
            },
            "table_url": "https://github.com/pch-pokemon/knowledge_base/raw/main/5/Table1.png"
        }
    },
    {
        "metadata": {
            "source": "D:/knowledge_base/Data/5.json",
            "tables_num": "Table 2"
        },
        "page_content": {
            "table_number": "Table 2",
            "caption": "Table 2 Tensile properties of 2Cr and 2Mo superalloys aged samples.",
            "data": {
                "columns": [
                    "Aging time (h)",
                    "2Cr UTS/MPa",
                    "2Cr YS/MPa",
                    "2Cr ε/%",
                    "2Mo UTS/MPa",
                    "2Mo YS/MPa",
                    "2Mo ε/%"
                ],
                "rows": [
                    {
                        "Aging time (h)": 16,
                        "2Cr UTS/MPa": 1127,
                        "2Cr YS/MPa": 755,
                        "2Cr ε/%": 29.2,
                        "2Mo UTS/MPa": 1293,
                        "2Mo YS/MPa": 909,
                        "2Mo ε/%": 21.9
                    },
                    {
                        "Aging time (h)": 64,
                        "2Cr UTS/MPa": 1102,
                        "2Cr YS/MPa": 721,
                        "2Cr ε/%": 24.6,
                        "2Mo UTS/MPa": 1226,
                        "2Mo YS/MPa": 842,
                        "2Mo ε/%": 23.1
                    },
                    {
                        "Aging time (h)": 256,
                        "2Cr UTS/MPa": 1019,
                        "2Cr YS/MPa": 653,
                        "2Cr ε/%": 26.3,
                        "2Mo UTS/MPa": 1173,
                        "2Mo YS/MPa": 784,
                        "2Mo ε/%": 20.3
                    },
                    {
                        "Aging time (h)": 512,
                        "2Cr UTS/MPa": 909,
                        "2Cr YS/MPa": 556,
                        "2Cr ε/%": 26.2,
                        "2Mo UTS/MPa": 1012,
                        "2Mo YS/MPa": 643,
                        "2Mo ε/%": 21.2
                    }
                ]
            },
            "table_url": "https://github.com/pch-pokemon/knowledge_base/raw/main/5/Table2.png"
        }
    },
    {
        "metadata": {
            "source": "D:/knowledge_base/Data/5.json",
            "tables_num": "Table 3"
        },
        "page_content": {
            "table_number": "Table 3",
            "caption": "Table 3 Frequency factor D₀, diffusion activation energy Q and diffusion coefficient D₁ of Cr and Mo atoms in FCC-Co at 1073 K (Neumeier et al., 2016).",
            "data": {
                "columns": [
                    "Alloying elements",
                    "D₀/(m²/s)",
                    "Q/(kJ/mol)",
                    "D₁/(m²/s)"
                ],
                "rows": [
                    {
                        "Alloying elements": "Cr",
                        "D₀/(m²/s)": "9.8 × 10⁻⁶",
                        "Q/(kJ/mol)": 255.4,
                        "D₁/(m²/s)": "3.61 × 10⁻¹⁸"
                    },
                    {
                        "Alloying elements": "Mo",
                        "D₀/(m²/s)": "2.0 × 10⁻⁵",
                        "Q/(kJ/mol)": 262.0,
                        "D₁/(m²/s)": "3.51 × 10⁻¹⁸"
                    }
                ]
            },
            "table_url": "https://github.com/pch-pokemon/knowledge_base/raw/main/5/Table3.png"
        }
    },
    {
        "metadata": {
            "source": "D:/knowledge_base/Data/5.json",
            "figures_num": "Fig. 1"
        },
        "page_content": {
            "figure_number": "Fig. 1",
            "caption": "Fig. 1 Hot-rolled TEM micrographs of Co-Ni-Al-Ti-based superalloys: (A) 2Cr, (B) 2Mo.",
            "image_url": "https://github.com/pch-pokemon/knowledge_base/raw/main/5/Fig.1.png"
        }
    },
    {
        "metadata": {
            "source": "D:/knowledge_base/Data/5.json",
            "figures_num": "Fig. 2"
        },
        "page_content": {
            "figure_number": "Fig. 2",
            "caption": "Fig. 2 XRD patterns of hot-rolled samples and after aging at 1073 K: (A) 2Cr, (B) 2Mo.",
            "data": [
                {
                    "subfigure_label": "(a)",
                    "alloy_name": [
                        {
                            "alloy": "ESR",
                            "columns": [
                                "Oxidation time(h)",
                                "Mass gain(mg/cm²)"
                            ],
                            "values": [
                                [
                                    2,
                                    2.94
                                ],
                                [
                                    5,
                                    4.8
                                ],
                                [
                                    10,
                                    8.9
                                ],
                                [
                                    20,
                                    18.57
                                ],
                                [
                                    40,
                                    30.25
                                ],
                                [
                                    60,
                                    38.07
                                ]
                            ]
                        },
                        {
                            "alloy": "EBSL",
                            "columns": [
                                "Oxidation time(h)",
                                "Mass gain(mg/cm²)"
                            ],
                            "values": [
                                [
                                    2,
                                    2.24
                                ],
                                [
                                    5,
                                    3.48
                                ],
                                [
                                    10,
                                    5.49
                                ],
                                [
                                    20,
                                    8.97
                                ],
                                [
                                    40,
                                    14.47
                                ],
                                [
                                    60,
                                    17.33
                                ]
                            ]
                        }
                    ],
                    "image_url": "https://github.com/pch-pokemon/knowledge_base/raw/main/5/Fig.2(a).png"
                },
                {
                    "subfigure_label": "(b)",
                    "alloy_name": [
                        {
                            "alloy": "ESR",
                            "columns": [
