Repository: pch-pokemon/Multi_agent_for_alloy_oxidation

# High-Temperature Alloy Oxidation Multi-Agent System V1.0

This software is a knowledge-guided multi-agent system designed for intelligent prediction, mechanistic interpretation, thermodynamic analysis, and literature-grounded reasoning of oxidation behavior in high-temperature superalloys.

Unlike conventional tool-based frameworks, the system organizes the oxidation research process into a structured multi-agent workflow, enabling the transformation of fragmented mechanistic knowledge into design-relevant insights.

File: rag_core/data/1_100_chart.json (part 4 of 70)
[
                                "Oxidation time(h)",
                                "Square of Mass gain(mg²/cm⁴)"
                            ],
                            "values": [
                                [
                                    2,
                                    8.64
                                ],
                                [
                                    5,
                                    23.04
                                ],
                                [
                                    10,
                                    79.21
                                ],
                                [
                                    20,
                                    344.84
                                ],
                                [
                                    40,
                                    915.06
                                ],
                                [
                                    60,
                                    1449.32
                                ]
                            ]
                        },
                        {
                            "alloy": "EBSL",
                            "columns": [
                                "Oxidation time(h)",
                                "Square of Mass gain(mg²/cm⁴)"
                            ],
                            "values": [
                                [
                                    2,
                                    5.0176
                                ],
                                [
                                    5,
                                    12.1104
                                ],
                                [
                                    10,
                                    30.1401
                                ],
                                [
                                    20,
                                    80.4609
                                ],
                                [
                                    40,
                                    209.3809
                                ],
                                [
                                    60,
                                    300.3289
                                ]
                            ]
                        }
                    ],
                    "image_url": "https://github.com/pch-pokemon/knowledge_base/raw/main/5/Fig.2(b).png"
                }
            ]
        }
    },
    {
        "metadata": {
            "source": "D:/knowledge_base/Data/5.json",
            "figures_num": "Fig. 3"
        },
        "page_content": {
            "figure_number": "Fig. 3",
            "caption": "Fig. 3 SEM micrographs of typical microstructures in Co-Ni-Al-Ti-based superalloys: (A-D) 2Cr for 16, 64, 256, and 512 h, and (E-H) 2Mo for 16, 64, 256, and 512 h at 1073 K.",
            "image_url": "https://github.com/pch-pokemon/knowledge_base/raw/main/5/Fig.3.png"
        }
    },
    {
        "metadata": {
            "source": "D:/knowledge_base/Data/5.json",
            "figures_num": "Fig. 4"
        },
        "page_content": {
            "figure_number": "Fig. 4",
            "caption": "Fig. 4 The high-angle annular dark field (HAADF) images in the [1 0 0] zone axis and elemental mapping for the cuboidal precipitates using a TEM nanoprobe of superalloys aged at 1073 K for 32 h: (A) 2Cr, and (B) 2Mo.",
            "image_url": "https://github.com/pch-pokemon/knowledge_base/raw/main/5/Fig.4.png"
        }
    },
    {
        "metadata": {
            "source": "D:/knowledge_base/Data/5.json",
            "figures_num": "Fig. 5"
        },
        "page_content": {
            "figure_number": "Fig. 5",
            "caption": "Fig. 5 The average size of the γ' phase and lattice misfit of 2Cr and 2Mo superalloys after aging at 1073 K: (A) the average size of the γ' phase, (B) volume fraction of the γ' phase, (C) lattice misfit, and (D) Vicker’s hardness.",
            "data": [
                {
                    "subfigure_label": "(a)",
                    "columns": [
                        "Time(h)",
                        "Average particle size(μm)"
                    ],
                    "alloy_name": [
                        {
                            "alloy": "2Cr",
                            "values": [
                                [
                                    15,
                                    28.8
                                ],
                                [
                                    60,
                                    77.52
                                ],
                                [
                                    260,
                                    106.76
                                ],
                                [
                                    500,
                                    156.74
                                ]
                            ]
                        },
                        {
                            "alloy": "2Mo",
                            "values": [
                                [
                                    15,
                                    38.19
                                ],
                                [
                                    60,
                                    71.92
                                ],
                                [
                                    260,
                                    114.68
                                ],
                                [
                                    500,
                                    133.09
                                ]
                            ]
                        }
                    ],
                    "image_url": "https://github.com/pch-pokemon/knowledge_base/raw/main/5/Fig.5(a).png"
                },
                {
                    "subfigure_label": "(b)",
                    "columns": [
                        "Time(h)",
                        "Volume fraction of γ' phase(%)"
                    ],
                    "alloy_name": [
                        {
                            "alloy": "2Cr",
                            "values": [
                                [
                                    15,
                                    36.935
                                ],
                                [
                                    60,
                                    40.376
                                ],
                                [
                                    260,
                                    34.086
                                ],
                                [
                                    500,
                                    19.301
                                ]
                            ]
                        },
                        {
                            "alloy": "2Mo",
                            "values": [
                                [
                                    15,
                                    47.097
                                ],
                                [
                                    60,
                                    44.086
                                ],
                                [
                                    260,
                                    38.226
                                ],
                                [
                                    500,
                                    29.194
                                ]
                            ]
                        }
                    ],
                    "image_url": "https://github.com/pch-pokemon/knowledge_base/raw/main/5/Fig.5(b).png"
                },
                {
                    "subfigure_label": "(c)",
                    "columns": [
                        "Time(h)",
                        "Lattice misfit(%)"
                    ],
                    "alloy_name": [
                        {
                            "alloy": "2Cr",
                            "values": [
                                [
                                    15,
                                    0.201
                                ],
                                [
                                    60,
                                    0.445
                                ],
                                [
                                    260,
                                    0.13
                                ],
                                [
                                    500,
                                    0.087
                                ]
                            ]
                        },
                        {
                            "alloy": "2Mo",
                            "values": [
                                [
                                    15,
                                    0.46
                                ],
                                [
                                    60,
                                    0.955
                                ],
                                [
                                    260,
                                    0.679
                                ],
                                [
                                    500,
                                    0.627
                                ]
                            ]
                        }
                    ],
                    "image_url": "https://github.com/pch-pokemon/knowledge_base/raw/main/5/Fig.5(c).png"
                },
                {
                    "subfigure_label": "(d)",
                    "columns": [
                        "Time(h)",
                        "Vicker’s hardness(HV)"
                    ],
                    "alloy_name": [
                        {
                            "alloy": "2Cr",
                            "values": [
                                [
                                    15,
                                    181.308
                                ],
                                [
                                    60,
                                    164.112
                                ],
                                [
                                    260,
                                    95.701
                                ],
                                [
                                    500,
                                    61.682
                                ]
                            ]
                        },
                        {
                            "alloy": "2Mo",
                            "values": [
                                [
                                    15,
                                    202.243
                                ],
                                [
                                    60,
                                    170.467
                                ],
                                [
                                    260,
                                    108.785
                                ],
                                [
                                    500,
                                    97.57
                                ]
                            ]
                        }
                    ],
                    "image_url": "https://github.com/pch-pokemon/knowledge_base/raw/main/5/Fig.5(d).png"
                }
            ]
        }
    },
    {
        "metadata": {
            "source": "D:/knowledge_base/Data/5.json",
            "figures_num": "Fig. 6"
        },
        "page_content": {
            "figure_number": "Fig. 6",
            "caption": "Fig. 6 Stress-strain curves of Co-based superalloys at room temperature: (A) 2Cr, (B) 2Mo.",
            "image_url": "https://github.com/pch-pokemon/knowledge_base/raw/main/5/Fig.6.png"
        }
    },
    {
        "metadata": {
            "source": "D:/knowledge_base/Data/5.json",
            "figures_num": "Fig. 7"
        },
        "page_content": {
            "figure_number": "Fig. 7",
            "caption": "Fig. 7 Tensile fracture surfaces of superalloys at room temperature after being aged for 64 h at 1073 K: (A) 2Cr, (B) 2Mo.",
            "image_url": "https://github.com/pch-pokemon/knowledge_base/raw/main/5/Fig.7.png"
        }
    },
    {
        "metadata": {
            "source": "D:/knowledge_base/Data/5.json",
            "figures_num": "Fig. 8"
        },
        "page_content": {
            "figure_number": "Fig. 8",
            "caption": "Fig. 8 The plot of lnR(t) as a function of lnt during aging at 1073 K, and the 2.5 power of the mean precipitate radius [R(t)2.5] vs. aging time (t) during aging at 1073 K: (A,C) 2Cr, (B,D) 2Mo.",
            "data": [
                {
                    "columns": [
                        "alloy",
                        "p",
                        "k(m³/s)"
                    ],
                    "values": [
                        [
                            "2Cr",
                            "p ≈ 2.17 ± 0.30",
                            "k ≈ 0.1617 × 10⁻²⁷ (m³/s)"
                        ],
                        [
                            "2Mo",
                            "p ≈ 2.78 ± 0.24",
                            "k ≈ 0.1081 × 10⁻²⁷ (m³/s)"
                        ]
                    ]
                }
            ],
            "image_url": "https://github.com/pch-pokemon/knowledge_base/raw/main/5/Fig.8.png"
        }
    },
    {
        "metadata": {
            "source": "D:/knowledge_base/Data/5.json",
            "figures_num": "Fig. 9"
        },
        "page_content": {
            "figure_number": "Fig. 9",
            "caption": "Fig. 9 The TEM micrographs of typical microstructures in superalloys after being aged for 32 h at 1073 K: (A) 2Cr, (B) 2Mo.",
            "image_url": "https://github.com/pch-pokemon/knowledge_base/raw/main/5/Fig.9.png"
        }
    },
    {
        "metadata": {
            "source": "D:/knowledge_base/Data/5.json",
            "figures_num": "Fig. 10"
        },
        "page_content": {
            "figure_number": "Fig. 10",
            "caption": "Fig. 10 SEM and TEM micrographs of superalloys aged at 1073 K: (A) 2Cr for 512 h, (B) 2Mo for 512 h, and (C) 2Mo for 32 h.",
            "image_url": "https://github.com/pch-pokemon/knowledge_base/raw/main/5/Fig.10.png"
        }
    },
    {
        "metadata": {
            "source": "D:/knowledge_base/Data/5.json",
            "figures_num": "Fig. 11"
        },
        "page_content": {
            "figure_number": "Fig. 11",
            "caption": "Fig. 11 The side-view micrographs of superalloy tensile test samples after aging at 1073 K for 512 h: (A,C,E) 2Cr and (B,D,F) 2Mo.",
            "image_url": "https://github.com/pch-pokemon/knowledge_base/raw/main/5/Fig.11.png"
        }
    },
    {
        "metadata": {
            "source": "D:/knowledge_base/Data/5.json",
            "figures_num": "Fig. 12"
        },
        "page_content": {
            "figure_number": "Fig. 12",
            "caption": "Fig. 12 Schematic diagram of microstructure evolution during isothermal aging stretching.",
            "image_url": "https://github.com/pch-pokemon/knowledge_base/raw/main/5/Fig.12.png"
        }
    },
    {
        "metadata": {
            "source": "D:/knowledge_base/Data/6.json",
            "tables_num": "Table 1"
        },
        "page_content": {
            "table_number": "Table 1",
            "caption": "Table 1 Alloys investigated in the study with nominal composition, abbreviation, and rate constants from the isothermal oxidation experiments performed at 900°C.",
            "data": {
                "units": {
                    "Rate constant": "(mg² cm⁻⁴ h⁻¹)",
                    "Rate constant (log)": "log(g² cm⁻⁴ s⁻¹)"
                },
                "columns": [
                    "Alloy (at.%)",
                    "Abbreviation",
                    "Rate constant",
                    "Correlation coefficient R²",
                    "Rate constant (log)"
                ],
                "rows": [
                    {
                        "Alloy (at.%)": "Co-9Al-9W",
                        "Abbreviation": "Co-9Al-9W",
                        "Rate constant": 1.476,
                        "Correlation coefficient R²": 0.9997,
                        "Rate constant (log)": -9.3872
                    },
                    {
                        "Alloy (at.%)": "Co-9Al-9W-2Cr",
                        "Abbreviation": "2Cr",
                        "Rate constant": 1.437,
                        "Correlation coefficient R²": 0.9987,
                        "Rate constant (log)": -9.3988
                    },
                    {
                        "Alloy (at.%)": "Co-9Al-9W-4Cr",
                        "Abbreviation": "4Cr",
                        "Rate constant": 0.951,
                        "Correlation coefficient R²": 0.9997,
                        "Rate constant (log)": -9.5781
                    },
                    {
                        "Alloy (at.%)": "Co-9Al-9W-2Si",
                        "Abbreviation": "2Si",
                        "Rate constant": 0.167,
                        "Correlation coefficient R²": 0.9544,
                        "Rate constant (log)": -10.3336
                    },
                    {
                        "Alloy (at.%)": "Co-9Al-9W-4Si",
                        "Abbreviation": "4Si",
                        "Rate constant": 0.055,
                        "Correlation coefficient R²": 0.6772,
                        "Rate constant (log)": -10.8159
                    }
                ]
            },
            "table_url": "https://github.com/pch-pokemon/knowledge_base/raw/main/6/Table1.png"
        }
    },
    {
        "metadata": {
            "source": "D:/knowledge_base/Data/6.json",
            "tables_num": "Table 2"
        },
        "page_content": {
            "table_number": "Table 2",
            "caption": "Table 2 Oxides detected by HEXRD after the alloys Co-9Al-9W, 2Cr, 4Cr, 2Si, and 4Si were oxidized for 161 h in air.",
            "data": {
                "columns": [
                    "Alloy (at.%)",
                    "Phases in oxide layer",
                    "Co₃(W,Al)",
                    "Co₃W",
                    "CoCr₂O₄ or Co(Cr,Al)₂O₄",
                    "Co₂SiO₄"
                ],
                "rows": [
                    {
                        "Alloy (at.%)": "Co-9Al-9W",
                        "Phases in oxide layer": "CoO, Co₃O₄ / CoAl₂O₄",
                        "Co₃(W,Al)": "Co",
                        "Co₃W": "Co₃W",
                        "CoCr₂O₄ or Co(Cr,Al)₂O₄": "/",
                        "Co₂SiO₄": "/"
                    },
                    {
                        "Alloy (at.%)": "+2Cr",
                        "Phases in oxide layer": "CoO, Co₃O₄ / CoAl₂O₄",
                        "Co₃(W,Al)": "Co",
                        "Co₃W": "Co₃W",
                        "CoCr₂O₄ or Co(Cr,Al)₂O₄": "CoCr₂O₄ or Co(Cr,Al)₂O₄",
                        "Co₂SiO₄": "/"
                    },
                    {
                        "Alloy (at.%)": "+4Cr",
                        "Phases in oxide layer": "CoO, Co₃O₄ / CoAl₂O₄",
                        "Co₃(W,Al)": "Co",
                        "Co₃W": "Co₃W",
                        "CoCr₂O₄ or Co(Cr,Al)₂O₄": "CoCr₂O₄ or Co(Cr,Al)₂O₄",
                        "Co₂SiO₄": "/"
                    },
                    {
                        "Alloy (at.%)": "+2Si",
                        "Phases in oxide layer": "CoO, Co₃O₄ / CoAl₂O₄",
                        "Co₃(W,Al)": "Co",
                        "Co₃W": "Co₃W",
                        "CoCr₂O₄ or Co(Cr,Al)₂O₄": "/",
                        "Co₂SiO₄": "Co₂SiO₄"
                    },
                    {
                        "Alloy (at.%)": "+4Si",
                        "Phases in oxide layer": "CoO, Co₃O₄ / CoAl₂O₄",
                        "Co₃(W,Al)": "Co",
                        "Co₃W": "Co₃W",
                        "CoCr₂O₄ or Co(Cr,Al)₂O₄": "/",
                        "Co₂SiO₄": "Co₂SiO₄"
                    }
                ]
            },
            "table_url": "https://github.com/pch-pokemon/knowledge_base/raw/main/6/Table2.png"
        }
    },
    {
        "metadata": {
            "source": "D:/knowledge_base/Data/6.json",
            "tables_num": "Table 3"
        },
        "page_content": {
            "table_number": "Table 3",
            "caption": "Table 3 EDS point analysis (in at.%). For position of points see Fig. 9 (a).",
            "data": {
                "columns": [
                    "Points",
                    "N",
                    "O",
                    "Al",
                    "W",
                    "Cr",
                    "Co",
                    "Possible phases"
                ],
                "rows": [
                    {
                        "Points": 1,
                        "N": "/",
                        "O": 45.9,
                        "Al": 24.8,
                        "W": 0.1,
                        "Cr": 10.5,
                        "Co": 18.7,
                        "Possible phases": "CoAl₂O₄ and CoCr₂O₄"
                    },
                    {
                        "Points": 2,
                        "N": "/",
                        "O": 45.4,
                        "Al": 0.4,
                        "W": 0.7,
                        "Cr": 39.4,
                        "Co": 14.1,
                        "Possible phases": "CoCr₂O₄"
                    },
                    {
                        "Points": 3,
                        "N": "/",
                        "O": 49.9,
                        "Al": 0.1,
                        "W": 0.4,
                        "Cr": 48.9,
                        "Co": 0.7,
                        "Possible phases": "Cr₂O₃"
                    },
                    {
                        "Points": 4,
                        "N": 17.3,
                        "O": 8.9,
                        "Al": 70.2,
                        "W": 0.2,
                        "Cr": 1.0,
                        "Co": 2.4,
                        "Possible phases": "(Al,O,N) mixture"
                    },
                    {
                        "Points": 5,
                        "N": 14.1,
                        "O": 12.0,
                        "Al": 65.6,
                        "W": 0.6,
                        "Cr": 3.5,
                        "Co": 4.2,
                        "Possible phases": "(Al,O,N) mixture"
                    },
                    {
                        "Points": 6,
                        "N": 9.0,
                        "O": 11.1,
                        "Al": 71.6,
                        "W": 0.2,
                        "Cr": 1.9,
                        "Co": 6.2,
                        "Possible phases": "(Al,O,N) mixture"
                    },
                    {
                        "Points": 7,
                        "N": "/",
                        "O": 48.1,
                        "Al": 0.9,
                        "W": 0.3,
                        "Cr": 47.4,
                        "Co": 3.3,
                        "Possible phases": "Cr₂O₃"
                    },
                    {
                        "Points": 8,
                        "N": "/",
                        "O": 46.1,
                        "Al": 0.0,
                        "W": 20.0,
                        "Cr": 0.3,
                        "Co": 33.6,
                        "Possible phases": "CoWO₄"
                    },
                    {
                        "Points": 9,
                        "N": "/",
                        "O": 43.8,
                        "Al": 13.1,
                        "W": 8.6,
                        "Cr": 8.2,
                        "Co": 26.3,
                        "Possible phases": "Mixed oxides"
                    },
                    {
                        "Points": 10,
                        "N": "/",
                        "O": 43.8,
                        "Al": 0.0,
                        "W": 0.0,
                        "Cr": 0.1,
                        "Co": 56.1,
                        "Possible phases": "CoO"
                    }
                ]
            },
            "table_url": "https://github.com/pch-pokemon/knowledge_base/raw/main/6/Table3.png"
        }
    },
    {
        "metadata": {
            "source": "D:/knowledge_base/Data/6.json",
            "tables_num": "Table 4"
        },
        "page_content": {
            "table_number": "Table 4",
            "caption": "Table 4 EDS point analysis (in at.%). For position of points see Fig. 10 (a).",
            "data": {
                "columns": [
                    "Points",
                    "N",
                    "O",
                    "Al",
                    "W",
                    "Si",
                    "Co",
                    "Possible phases"
                ],
                "rows": [
                    {
                        "Points": 1,
                        "N": "/",
                        "O": 9.1,
                        "Al": 4.1,
                        "W": 1.5,
                        "Si": 31.1,
                        "Co": 53.9,
                        "Possible phases": "(Co,Si) Phase"
                    },
                    {
                        "Points": 2,
                        "N": "/",
                        "O": 39.9,
                        "Al": 53.3,
                        "W": 0.4,
                        "Si": 5.2,
                        "Co": 1.2,
                        "Possible phases": "Al₂O₃"
                    },
                    {
                        "Points": 3,
                        "N": "/",
                        "O": 11.4,
                        "Al": 1.9,
                        "W": 12.0,
                        "Si": 21.2,
                        "Co": 53.5,
                        "Possible phases": "Co₃(W,Si)"
                    },
                    {
                        "Points": 4,
                        "N": "/",
                        "O": 36.6,
                        "Al": 1.1,
                        "W": 9.2,
                        "Si": 16.0,
                        "Co": 37.1,
                        "Possible phases": "Co₂SiO₄ and CoWO₄"
                    },
                    {
                        "Points": 5,
                        "N": "/",
                        "O": 39.9,
                        "Al": "/",
                        "W": "/",
                        "Si": "/",
                        "Co": 60.1,
                        "Possible phases": "CoO"
                    },
                    {
                        "Points": 6,
                        "N": "/",
                        "O": 39.3,
                        "Al": 14.8,
                        "W": 1.5,
                        "Si": 6.1,
                        "Co": 38.3,
                        "Possible phases": "CoAl₂O₄"
                    },
                    {
                        "Points": 7,
                        "N": "/",
                        "O": 40.6,
                        "Al": 13.7,
                        "W": 10.3,
                        "Si": 11.7,
                        "Co": 23.7,
                        "Possible phases": "Mixed oxides"
                    },
                    {
                        "Points": 8,
                        "N": 16.2,
                        "O": 26.6,
                        "Al": 34.5,
                        "W": 1.5,
                        "Si": 6.7,
                        "Co": 14.5,
                        "Possible phases": "Al₂O₃ and AlN"
                    },
                    {
                        "Points": 9,
                        "N": "/",
                        "O": 2.4,
                        "Al": 1.9,
                        "W": 1.7,
                        "Si": 2.1,
                        "Co": 91.9,
                        "Possible phases": "γ matrix"
                    }
                ]
            },
            "table_url": "https://github.com/pch-pokemon/knowledge_base/raw/main/6/Table4.png"
        }
    },
    {
        "metadata": {
            "source": "D:/knowledge_base/Data/6.json",
            "figures_num": "Fig. 1"
        },
        "page_content": {
            "figure_number": "Fig. 1",
            "caption": "Fig. 1 Schematic diagram showing the setup and procedure of the HEXRD measurements: (a) Sketch of the overall setup for the diffraction experiments; (b) Beam scanning by using a smaller beam size (0.5 mm × 0.05 mm); (c) Large beam size (0.5 mm × 0.5 mm) integrating over the whole depth of the oxide layer.",
            "image_url": "https://github.com/pch-pokemon/knowledge_base/raw/main/6/Fig.1.png"
        }
    },
    {
        "metadata": {
            "source": "D:/knowledge_base/Data/6.json",
            "figures_num": "Fig. 2"
        },
        "page_content": {
            "figure_number": "Fig. 2",
            "caption": "Fig. 2 (a) Mass change (Δm/A) of alloys Co-9Al-9W, 2Cr, 4Cr, 2Si and 4Si; (b) (Δm/A)² as a function of time.",
            "data": [
                {
                    "subfigure_label": "(a)",
                    "alloy_name": [
                        {
                            "alloy": "Co-9Al-9W",
                            "columns": [
                                "Time (h)",
                                "Δm/A (mg/cm²)"
                            ],
                            "values": [
                                [
                                    24,
                                    7.22
                                ],
                                [
                                    50,
                                    8.7
                                ],
                                [
                                    160,
                                    15.9
                                ],
                                [
                                    250,
                                    17.49
                                ],
                                [
                                    500,
                                    18.2
                                ],
                                [
                                    1100,
                                    27.86
                                ],
                                [
                                    2200,
                                    51.07
                                ]
                            ]
                        },
                        {
                            "alloy": "Co-9Al-9W-2Cr",
                            "columns": [
                                "Time (h)",
                                "Δm/A (mg/cm²)"
                            ],
                            "values": [
                                [
                                    24,
                                    7.33
                                ],
                                [
                                    50,
                                    9.3
                                ],
                                [
                                    160,
                                    16.07
                                ],
                                [
                                    250,
                                    16.72
                                ],
                                [
                                    500,
                                    22.46
                                ],
                                [
                                    1100,
                                    22.62
                                ],
                                [
                                    2200,
                                    46.86
                                ]
                            ]
                        },
                        {
                            "alloy": "Co-9Al-9W-4Cr",
                            "columns": [
                                "Time (h)",
                                "Δm/A (mg/cm²)"
                            ],
                            "values": [
                                [
                                    24,
                                    5.48
                                ],
                                [
                                    50,
                                    7
                                ],
                                [
                                    160,
                                    12.57
                                ],
                                [
                                    250,
                                    17.05
                                ],
                                [
                                    500,
                                    20.44
                                ],
                                [
                                    1100,
                                    25.35
                                ],
                                [
                                    2200,
                                    41.24
                                ]
                            ]
                        },
                        {
                            "alloy": "Co-9Al-9W-2Si",
                            "columns": [
                                "Time (h)",
                                "Δm/A (mg/cm²)"
                            ],
                            "values": [
                                [
                                    24,
                                    2.64
                                ],
                                [
                                    50,
                                    4
                                ],
                                [
                                    160,
                                    5.53
                                ],
                                [
                                    250,
                                    6.51
                                ],
                                [
                                    500,
                                    7.93
                                ],
                                [
                                    1100,
                                    7.33
                                ],
                                [
                                    2200,
                                    25.68
                                ]
                            ]
                        },
                        {
                            "alloy": "Co-9Al-9W-4Si",
                            "columns": [
                                "Time (h)",
                                "Δm/A (mg/cm²)"
                            ],
                            "values": [
                                [
                                    24,
                                    2.25
                                ],
                                [
                                    50,
                                    3.4
                                ],
                                [
                                    160,
                                    3.95
                                ],
                                [
                                    250,
                                    5.42
                                ],
                                [
                                    500,
                                    7.22
                                ],
                                [
                                    1100,
                                    10.39
                                ],
                                [
                                    2200,
                                    17.05
                                ]
                            ]
                        }
                    ],
                    "image_url": "https://github.com/pch-pokemon/knowledge_base/raw/main/6/Fig.2(a).png"
                },
                {
                    "subfigure_label": "(b)",
                    "alloy_name": [
                        {
                            "alloy": "Co-9Al-9W",
                            "columns": [
                                "Time (h)",
                                "Δm/A (mg²/cm⁴)"
                            ],
                            "values": [
                                [
                                    24,
                                    55745.55
                                ],
                                [
                                    50,
                                    87551.3
                                ],
                                [
                                    160,
                                    256839.95
                                ]
                            ]
                        },
                        {
                            "alloy": "Co-9Al-9W-2Cr",
                            "columns": [
                                "Time (h)",
                                "Δm/A (mg²/cm⁴)"
                            ],
                            "values": [
                                [
                                    24,
                                    51299.59
                                ],
                                [
                                    50,
                                    79001.37
                                ],
                                [
                                    160,
                                    245554.04
                                ]
                            ]
                        },
                        {
                            "alloy": "Co-9Al-9W-4Cr",
                            "columns": [
                                "Time (h)",
                                "Δm/A (mg²/cm⁴)"
                            ],
                            "values": [
                                [
                                    24,
                                    29753.76
                                ],
                                [
                                    50,
                                    50615.6
                                ],
                                [
                                    160,
                                    158686.73
                                ]
                            ]
                        },
                        {
                            "alloy": "Co-9Al-9W-2Si",
                            "columns": [
                                "Time (h)",
                                "Δm/A (mg²/cm⁴)"
