Repository: pch-pokemon/Multi_agent_for_alloy_oxidation

# High-Temperature Alloy Oxidation Multi-Agent System V1.0

This software is a knowledge-guided multi-agent system designed for intelligent prediction, mechanistic interpretation, thermodynamic analysis, and literature-grounded reasoning of oxidation behavior in high-temperature superalloys.

Unlike conventional tool-based frameworks, the system organizes the oxidation research process into a structured multi-agent workflow, enabling the transformation of fragmented mechanistic knowledge into design-relevant insights.

File: rag_core/data/1_100_chart.json (part 5 of 70)
[
                            ],
                            "values": [
                                [
                                    24,
                                    8207.93
                                ],
                                [
                                    50,
                                    17099.86
                                ],
                                [
                                    160,
                                    32489.74
                                ]
                            ]
                        },
                        {
                            "alloy": "Co-9Al-9W-4Si",
                            "columns": [
                                "Time (h)",
                                "Δm/A (mg²/cm⁴)"
                            ],
                            "values": [
                                [
                                    24,
                                    5813.95
                                ],
                                [
                                    50,
                                    11285.91
                                ],
                                [
                                    160,
                                    15047.88
                                ]
                            ]
                        }
                    ],
                    "image_url": "https://github.com/pch-pokemon/knowledge_base/raw/main/6/Fig.2(b).png"
                }
            ]
        }
    },
    {
        "metadata": {
            "source": "D:/knowledge_base/Data/6.json",
            "figures_num": "Fig. 3"
        },
        "page_content": {
            "figure_number": "Fig. 3",
            "caption": "Fig. 3 Comparison between the parabolic oxidation constant kₚ for the alloys of this work (encircled) at 900 °C, with the kₚ of pure oxides [22], other Co-based superalloys and commercial Ni-base superalloys from the literature [14,23–28].",
            "data": [
                {
                    "label": "Co-based alloy",
                    "columns": [
                        "Temperature (°C)",
                        "log(kₚ) (g² cm⁻⁴ s⁻¹)"
                    ],
                    "alloy": "Co-9Al-9W (present work)",
                    "values": [
                        900,
                        -9.391
                    ]
                },
                {
                    "label": "Co-based alloy",
                    "columns": [
                        "Temperature (°C)",
                        "log(kₚ) (g² cm⁻⁴ s⁻¹)"
                    ],
                    "alloy": "Co-9Al-9W-2Cr (present work)",
                    "values": [
                        900,
                        -9.366
                    ]
                },
                {
                    "label": "Co-based alloy",
                    "columns": [
                        "Temperature (°C)",
                        "log(kₚ) (g² cm⁻⁴ s⁻¹)"
                    ],
                    "alloy": "Co-9Al-9W-4Cr (present work)",
                    "values": [
                        900,
                        -9.566
                    ]
                },
                {
                    "label": "Co-based alloy",
                    "columns": [
                        "Temperature (°C)",
                        "log(kₚ) (g² cm⁻⁴ s⁻¹)"
                    ],
                    "alloy": "Co-9Al-9W-2Si (present work)",
                    "values": [
                        900,
                        -10.297
                    ]
                },
                {
                    "label": "Co-based alloy",
                    "columns": [
                        "Temperature (°C)",
                        "log(kₚ) (g² cm⁻⁴ s⁻¹)"
                    ],
                    "alloy": "Co-9Al-9W-4Si (present work)",
                    "values": [
                        900,
                        -10.705
                    ]
                },
                {
                    "label": "Co-based alloy",
                    "columns": [
                        "Temperature (°C)",
                        "log(kₚ) (g² cm⁻⁴ s⁻¹)"
                    ],
                    "alloy": "Co-7Al-7W-10Cr [14]",
                    "values": [
                        800,
                        -12.085
                    ]
                },
                {
                    "label": "Co-based alloy",
                    "columns": [
                        "Temperature (°C)",
                        "log(kₚ) (g² cm⁻⁴ s⁻¹)"
                    ],
                    "alloy": "Co-7Al-7W-20Fe [14]",
                    "values": [
                        800,
                        -11.054
                    ]
                },
                {
                    "label": "Co-based alloy",
                    "columns": [
                        "Temperature (°C)",
                        "log(kₚ) (g² cm⁻⁴ s⁻¹)"
                    ],
                    "alloy": "Co-7Al-7W-1Si [14]",
                    "values": [
                        800,
                        -10.422
                    ]
                },
                {
                    "label": "Co-based alloy",
                    "columns": [
                        "Temperature (°C)",
                        "log(kₚ) (g² cm⁻⁴ s⁻¹)"
                    ],
                    "alloy": "Co-7Al-7W-20Ni [14]",
                    "values": [
                        800,
                        -10.096
                    ]
                },
                {
                    "label": "Co-based alloy",
                    "columns": [
                        "Temperature (°C)",
                        "log(kₚ) (g² cm⁻⁴ s⁻¹)"
                    ],
                    "alloy": "Co-7Al-7W-2Ta [14]",
                    "values": [
                        800,
                        -10.066
                    ]
                },
                {
                    "label": "Co-based alloy",
                    "columns": [
                        "Temperature (°C)",
                        "log(kₚ) (g² cm⁻⁴ s⁻¹)"
                    ],
                    "alloy": "Co-7Al-7W [14]",
                    "values": [
                        800,
                        -10.016
                    ]
                },
                {
                    "label": "Co-based alloy",
                    "columns": [
                        "Temperature (°C)",
                        "log(kₚ) (g² cm⁻⁴ s⁻¹)"
                    ],
                    "alloy": "Co-7Al-7W-2Mo [14]",
                    "values": [
                        800,
                        -9.955
                    ]
                },
                {
                    "label": "Co-based alloy",
                    "columns": [
                        "Temperature (°C)",
                        "log(kₚ) (g² cm⁻⁴ s⁻¹)"
                    ],
                    "alloy": "Co-7Al-7W-2Ti [14]",
                    "values": [
                        800,
                        -9.869
                    ]
                },
                {
                    "label": "Co-based alloy",
                    "columns": [
                        "Temperature (°C)",
                        "log(kₚ) (g² cm⁻⁴ s⁻¹)"
                    ],
                    "alloy": "Co-7Al-7W-6Ni-4V [14]",
                    "values": [
                        800,
                        -9.773
                    ]
                },
                {
                    "label": "Co-based alloy",
                    "columns": [
                        "Temperature (°C)",
                        "log(kₚ) (g² cm⁻⁴ s⁻¹)"
                    ],
                    "alloy": "Co-7Al-7W-2V [14]",
                    "values": [
                        800,
                        -9.493
                    ]
                },
                {
                    "label": "Co-based alloy",
                    "columns": [
                        "Temperature (°C)",
                        "log(kₚ) (g² cm⁻⁴ s⁻¹)"
                    ],
                    "alloy": "Ni56Co-9Al-8W-8Cr-0.04B [24]",
                    "values": [
                        900,
                        -11.493
                    ]
                },
                {
                    "label": "Co-based alloy",
                    "columns": [
                        "Temperature (°C)",
                        "log(kₚ) (g² cm⁻⁴ s⁻¹)"
                    ],
                    "alloy": "Co-9Al-8W-8Cr-0.04B [24]",
                    "values": [
                        900,
                        -10.189
                    ]
                },
                {
                    "label": "Ni-based alloy",
                    "columns": [
                        "Temperature (°C)",
                        "log(kₚ) (g² cm⁻⁴ s⁻¹)"
                    ],
                    "alloy": "Ni-9Al-8W-8Cr-0.04B [24]",
                    "values": [
                        900,
                        -11.368
                    ]
                },
                {
                    "label": "Ni-based alloy",
                    "columns": [
                        "Temperature (°C)",
                        "log(kₚ) (g² cm⁻⁴ s⁻¹)"
                    ],
                    "alloy": "Ni18.8Co-9Al-8W-8Cr-0.04B [24]",
                    "values": [
                        900,
                        -10.766
                    ]
                },
                {
                    "label": "Ni-based alloy",
                    "columns": [
                        "Temperature (°C)",
                        "log(kₚ) (g² cm⁻⁴ s⁻¹)"
                    ],
                    "alloy": "Ni37.5Co-9Al-8W-8Cr-0.04B [24]",
                    "values": [
                        900,
                        -11.098
                    ]
                },
                {
                    "label": "Ni-based alloy",
                    "columns": [
                        "Temperature (°C)",
                        "log(kₚ) (g² cm⁻⁴ s⁻¹)"
                    ],
                    "alloy": "CMSX-2 [25]",
                    "values": [
                        800,
                        -14.877
                    ]
                },
                {
                    "label": "Ni-based alloy",
                    "columns": [
                        "Temperature (°C)",
                        "log(kₚ) (g² cm⁻⁴ s⁻¹)"
                    ],
                    "alloy": "CMSX-4 [25]",
                    "values": [
                        1000,
                        -14.006
                    ]
                },
                {
                    "label": "Ni-based alloy",
                    "columns": [
                        "Temperature (°C)",
                        "log(kₚ) (g² cm⁻⁴ s⁻¹)"
                    ],
                    "alloy": "TMS-138A [26]",
                    "values": [
                        750,
                        -10.988
                    ]
                },
                {
                    "label": "Ni-based alloy",
                    "columns": [
                        "Temperature (°C)",
                        "log(kₚ) (g² cm⁻⁴ s⁻¹)"
                    ],
                    "alloy": "TMS-173 [26]",
                    "values": [
                        750,
                        -10.202
                    ]
                },
                {
                    "label": "Ni-based alloy",
                    "columns": [
                        "Temperature (°C)",
                        "log(kₚ) (g² cm⁻⁴ s⁻¹)"
                    ],
                    "alloy": "CMSX 10 [26]",
                    "values": [
                        [
                            850,
                            -10.092
                        ],
                        [
                            1000,
                            -9.307
                        ]
                    ]
                },
                {
                    "label": "Ni-based alloy",
                    "columns": [
                        "Temperature (°C)",
                        "log(kₚ) (g² cm⁻⁴ s⁻¹)"
                    ],
                    "alloy": "Astroloy [28]",
                    "values": [
                        [
                            1000,
                            -10.883
                        ],
                        [
                            900,
                            -11.782
                        ],
                        [
                            700,
                            -13.569
                        ]
                    ]
                },
                {
                    "label": "Ni-based alloy",
                    "columns": [
                        "Temperature (°C)",
                        "log(kₚ) (g² cm⁻⁴ s⁻¹)"
                    ],
                    "alloy": "Waspaloy [28]",
                    "values": [
                        [
                            1000,
                            -10.79
                        ],
                        [
                            950,
                            -11.182
                        ],
                        [
                            900,
                            -11.667
                        ],
                        [
                            700,
                            -13.799
                        ]
                    ]
                },
                {
                    "label": "Ni-based alloy",
                    "columns": [
                        "Temperature (°C)",
                        "log(kₚ) (g² cm⁻⁴ s⁻¹)"
                    ],
                    "alloy": "Udimet 720 [28]",
                    "values": [
                        [
                            1000,
                            -10.479
                        ],
                        [
                            950,
                            -11.125
                        ],
                        [
                            900,
                            -11.717
                        ],
                        [
                            700,
                            -13.188
                        ]
                    ]
                }
            ],
            "image_url": "https://github.com/pch-pokemon/knowledge_base/raw/main/6/Fig.3.png"
        }
    },
    {
        "metadata": {
            "source": "D:/knowledge_base/Data/6.json",
            "figures_num": "Fig. 4"
        },
        "page_content": {
            "figure_number": "Fig. 4",
            "caption": "Fig. 4 SEM images of the oxidized surfaces of the five alloys air exposed at 900 °C for ((a)-(e)) 24 h and ((f)-(k)) 522 h: (a) and (f) Co-9Al-9W; (b) and (g) 2Cr; (c) and (i) 4Cr; (d) and (j) 2Si; (e) and (k) 4Si.",
            "image_url": "https://github.com/pch-pokemon/knowledge_base/raw/main/6/Fig.4.png"
        }
    },
    {
        "metadata": {
            "source": "D:/knowledge_base/Data/6.json",
            "figures_num": "Fig. 5"
        },
        "page_content": {
            "figure_number": "Fig. 5",
            "caption": "Fig. 5 Dependence of the measured mean oxide layer thickness on oxidation exposure time for the different alloys.",
            "data": [
                {
                    "alloy": "Co-9Al-9W",
                    "columns": [
                        "Time (h)",
                        "Oxide layer thickness (μm)"
                    ],
                    "values": [
                        [
                            160,
                            139.56
                        ],
                        [
                            250,
                            176.85
                        ],
                        [
                            2200,
                            585.33
                        ]
                    ]
                },
                {
                    "alloy": "Co-9Al-9W-2Cr",
                    "columns": [
                        "Time (h)",
                        "Oxide layer thickness (μm)"
                    ],
                    "values": [
                        [
                            24,
                            64.62
                        ],
                        [
                            50,
                            86.19
                        ],
                        [
                            160,
                            136.42
                        ],
                        [
                            250,
                            138.51
                        ],
                        [
                            500,
                            198
                        ],
                        [
                            1100,
                            300
                        ],
                        [
                            2200,
                            460.29
                        ]
                    ]
                },
                {
                    "alloy": "Co-9Al-9W-4Cr",
                    "columns": [
                        "Time (h)",
                        "Oxide layer thickness (μm)"
                    ],
                    "values": [
                        [
                            24,
                            40.29
                        ],
                        [
                            50,
                            67.71
                        ],
                        [
                            160,
                            108
                        ],
                        [
                            250,
                            102
                        ],
                        [
                            500,
                            151.71
                        ],
                        [
                            1100,
                            182.57
                        ],
                        [
                            2200,
                            443.14
                        ]
                    ]
                },
                {
                    "alloy": "Co-9Al-9W-2Si",
                    "columns": [
                        "Time (h)",
                        "Oxide layer thickness (μm)"
                    ],
                    "values": [
                        [
                            50,
                            47.14
                        ],
                        [
                            160,
                            55.71
                        ],
                        [
                            250,
                            54.86
                        ],
                        [
                            500,
                            57.43
                        ],
                        [
                            1100,
                            62.57
                        ],
                        [
                            2200,
                            65.14
                        ]
                    ]
                },
                {
                    "alloy": "Co-9Al-9W-4Si",
                    "columns": [
                        "Time (h)",
                        "Oxide layer thickness (μm)"
                    ],
                    "values": [
                        [
                            24,
                            16.29
                        ],
                        [
                            50,
                            23.14
                        ],
                        [
                            160,
                            29.14
                        ],
                        [
                            250,
                            43.71
                        ],
                        [
                            500,
                            56.57
                        ],
                        [
                            1100,
                            132.86
                        ],
                        [
                            2200,
                            180
                        ]
                    ]
                }
            ],
            "image_url": "https://github.com/pch-pokemon/knowledge_base/raw/main/6/Fig.5.png"
        }
    },
    {
        "metadata": {
            "source": "D:/knowledge_base/Data/6.json",
            "figures_num": "Fig. 6"
        },
        "page_content": {
            "figure_number": "Fig. 6",
            "caption": "Fig. 6 Diffraction pattern of the alloy Co-9Al-9W after oxidizing for 161 h in air.",
            "image_url": "https://github.com/pch-pokemon/knowledge_base/raw/main/6/Fig.6.png"
        }
    },
    {
        "metadata": {
            "source": "D:/knowledge_base/Data/6.json",
            "figures_num": "Fig. 7"
        },
        "page_content": {
            "figure_number": "Fig. 7",
            "caption": "Fig. 7 SEM micrographs and EDS elemental maps of the (a) Co-9Al-9W, (b) 2Cr, (c) 4Cr, (d) 2Si and (e) 4Si alloys after oxidization at 900 °C for 161 h.",
            "image_url": "https://github.com/pch-pokemon/knowledge_base/raw/main/6/Fig.7.png"
        }
    },
    {
        "metadata": {
            "source": "D:/knowledge_base/Data/6.json",
            "figures_num": "Fig. 8"
        },
        "page_content": {
            "figure_number": "Fig. 8",
            "caption": "Fig. 8 (a) - (e) SEM micrographs and (f) - (j) EDS point scans of (a, f) Co-9Al-9W alloy, (b) - (g) 2Cr alloy, (c) - (h) 4Cr alloy, (d) - (i) 2Si alloy, and (e) - (j) 4Si alloy oxidized at 900 °C for 161 h in air.",
            "image_url": "https://github.com/pch-pokemon/knowledge_base/raw/main/6/Fig.8.png"
        }
    },
    {
        "metadata": {
            "source": "D:/knowledge_base/Data/6.json",
            "figures_num": "Fig. 9"
        },
        "page_content": {
            "figure_number": "Fig. 9",
            "caption": "Fig. 9 (a) - (h): SEM micrographs and EDS mappings of the 4Cr alloy oxidized at 900 °C for 256 h in air; (g): overlay of all elemental maps from (b) - (f); (h): phase map predicted by analyzing the element distribution automatically in EDAX TEAM™ EDS Software Suite for SEM; (i) schematic representation of the phase distribution.",
            "image_url": "https://github.com/pch-pokemon/knowledge_base/raw/main/6/Fig.9.png"
        }
    },
    {
        "metadata": {
            "source": "D:/knowledge_base/Data/6.json",
            "figures_num": "Fig. 10"
        },
        "page_content": {
            "figure_number": "Fig. 10",
            "caption": "Fig. 10 (a)-(h): SEM micrographs and EDS mappings of the 4Si alloy oxidized at 900 °C for 256 h in air; (g): overlay of all elements from (b)-(f); (h) Schematic representation of phase distribution; (i): phase map predicted by analyzing element distribution in EDAX TEAM™ EDS Software Suite for SEM.",
            "image_url": "https://github.com/pch-pokemon/knowledge_base/raw/main/6/Fig.10.png"
        }
    },
    {
        "metadata": {
            "source": "D:/knowledge_base/Data/6.json",
            "figures_num": "Fig. 11"
        },
        "page_content": {
            "figure_number": "Fig. 11",
            "caption": "Fig. 11 (a)-(h): SEM micrographs and EDS mappings of the 4Si alloy oxidized at 900 °C for 256 h in air; (g): overlay of all elements from (b)-(f); (h) Schematic representation of phase distribution; (i): phase map predicted by analyzing element distribution in EDAX TEAM™ EDS Software Suite for SEM.",
            "image_url": "https://github.com/pch-pokemon/knowledge_base/raw/main/6/Fig.11.png"
        }
    },
    {
        "metadata": {
            "source": "D:/knowledge_base/Data/6.json",
            "figures_num": "Fig. 12"
        },
        "page_content": {
            "figure_number": "Fig. 12",
            "caption": "Fig. 12 Thermodynamic analysis of the Al₂O₃ layer formation: (a): chemical activity of Al, Si and Cr calculated by Thermo-Calc 2019a using the TCNI8 database for 5 different compositions; (b): Gibbs energy of formation of Al₂O₃ calculated by Eq. (2); (c): Total effective valence of Al₂O₃ calculated by Eq. (3); (d): Growth rate of Al₂O₃ calculated by Eq. (4) (the gray color region indicates the composition range of the alloys investigated in the present work).",
            "data": [
                {
                    "subfigure_label": "(a)",
                    "label_name": [
                        {
                            "label": "Al activity in Cr addition alloy",
                            "columns": [
                                "Concentration of Cr (at.%)",
                                "Log(Activity)"
                            ],
                            "values": [
                                [
                                    0,
                                    -6.73
                                ],
                                [
                                    2,
                                    -6.69
                                ],
                                [
                                    4,
                                    -6.67
                                ],
                                [
                                    6,
                                    -6.68
                                ],
                                [
                                    8,
                                    -6.71
                                ],
                                [
                                    10,
                                    -6.75
                                ]
                            ]
                        },
                        {
                            "label": "Cr activity in Cr addition alloy",
                            "columns": [
                                "Concentration of Cr (at.%)",
                                "Log(Activity)"
                            ],
                            "values": [
                                [
                                    2,
                                    -3.51
                                ],
                                [
                                    4,
                                    -3.31
                                ],
                                [
                                    6,
                                    -3.17
                                ],
                                [
                                    8,
                                    -3.02
                                ],
                                [
                                    10,
                                    -2.94
                                ]
                            ]
                        },
                        {
                            "label": "Al activity in Si addition alloy",
                            "columns": [
                                "Concentration of Si (at.%)",
                                "Log(Activity)"
                            ],
                            "values": [
                                [
                                    0,
                                    -6.77
                                ],
                                [
                                    2,
                                    -6.76
                                ],
                                [
                                    4,
                                    -6.78
                                ],
                                [
                                    6,
                                    -6.83
                                ],
                                [
                                    8,
                                    -6.89
                                ],
                                [
                                    10,
                                    -6.97
                                ]
                            ]
                        },
                        {
                            "label": "Si activity in Si addition alloy",
                            "columns": [
                                "Concentration of Si (at.%)",
                                "Log(Activity)"
                            ],
                            "values": [
                                [
                                    2,
                                    -7.65
                                ],
                                [
                                    4,
                                    -7.22
                                ],
                                [
                                    6,
                                    -7.01
                                ],
                                [
                                    8,
                                    -6.71
                                ],
                                [
                                    10,
                                    -6.44
                                ]
                            ]
                        }
                    ],
                    "image_url": "https://github.com/pch-pokemon/knowledge_base/raw/main/6/Fig.12(a).png"
                },
                {
                    "subfigure_label": "(b)",
                    "label_name": [
                        {
                            "label": "Cr effect",
                            "columns": [
                                "Concentration of Cr (at.%)",
                                "Gibbs free energy of Al₂O₃ (kJ/mol)"
                            ],
                            "values": [
                                [
                                    0,
                                    -652.02
                                ],
                                [
                                    2,
                                    -654.3
                                ],
                                [
                                    4,
                                    -655.08
                                ],
                                [
                                    6,
                                    -654.2
                                ],
                                [
                                    8,
                                    -653.46
                                ],
                                [
                                    10,
                                    -652.82
                                ]
                            ]
                        },
                        {
                            "label": "Si effect",
                            "columns": [
                                "Concentration of Si (at.%)",
                                "Gibbs free energy of Al₂O₃ (kJ/mol)"
                            ],
                            "values": [
                                [
                                    0,
                                    -652.03
                                ],
                                [
                                    2,
                                    -652.41
                                ],
                                [
                                    4,
                                    -651.66
                                ],
                                [
                                    6,
                                    -650.36
                                ],
                                [
                                    8,
                                    -648.16
                                ],
                                [
                                    10,
                                    -646.03
                                ]
                            ]
                        }
                    ],
                    "image_url": "https://github.com/pch-pokemon/knowledge_base/raw/main/6/Fig.12(b).png"
                },
                {
                    "subfigure_label": "(c)",
                    "label_name": [
                        {
                            "label": "Cr effect",
                            "columns": [
                                "Concentration of Cr (at.%)",
                                "Effective valence of Al₂O₃(Val_t^eff) "
                            ],
                            "values": [
                                [
                                    0,
                                    -0.41
                                ],
                                [
                                    2,
                                    -0.65
                                ],
                                [
                                    4,
                                    -0.66
                                ],
                                [
                                    6,
                                    -0.67
                                ],
                                [
                                    8,
                                    -0.67
                                ],
                                [
                                    10,
                                    -0.67
                                ]
                            ]
                        },
                        {
                            "label": "Si effect",
                            "columns": [
                                "Concentration of Si (at.%)",
                                "Effective valence of Al₂O₃(Val_t^eff )"
                            ],
                            "values": [
                                [
                                    0,
                                    -0.41
                                ],
                                [
                                    2,
                                    -0.68
                                ],
                                [
                                    4,
                                    -0.68
                                ],
                                [
                                    6,
                                    -0.67
                                ],
                                [
                                    8,
                                    -0.67
                                ],
                                [
                                    10,
                                    -0.65
                                ]
                            ]
                        }
                    ],
                    "image_url": "https://github.com/pch-pokemon/knowledge_base/raw/main/6/Fig.12(c).png"
                },
                {
                    "subfigure_label": "(d)",
                    "label_name": [
                        {
                            "label": "Cr effect",
                            "columns": [
                                "Concentration of Cr (at.%)",
                                "Growth rate of Al₂O₃"
                            ],
                            "values": [
                                [
                                    0,
                                    40.92
                                ],
                                [
                                    2,
                                    66.22
                                ],
                                [
                                    4,
                                    67.69
                                ],
                                [
                                    6,
                                    68.28
                                ],
                                [
                                    8,
                                    68.36
                                ],
                                [
                                    10,
                                    68.15
                                ]
                            ]
                        },
                        {
                            "label": "Si effect",
                            "columns": [
                                "Concentration of Si (at.%)",
                                "Growth rate of Al₂O₃"
                            ],
                            "values": [
                                [
                                    0,
                                    40.88
                                ],
                                [
                                    2,
                                    68.28
                                ],
                                [
                                    4,
                                    67.52
                                ],
                                [
                                    6,
                                    66.22
                                ],
                                [
                                    8,
                                    64.46
                                ],
                                [
                                    10,
                                    61.65
                                ]
                            ]
                        }
                    ],
                    "image_url": "https://github.com/pch-pokemon/knowledge_base/raw/main/6/Fig.12(d).png"
                }
            ]
        }
    },
    {
        "metadata": {
            "source": "D:/knowledge_base/Data/7.json",
            "tables_num": "Table 1"
        },
        "page_content": {
            "table_number": "Table 1",
            "caption": "Table 1 Nominal Ni and Co contents (at.%) in the x-Co-yNi-9Al-8W-8Cr model alloy series.",
            "data": {
                "columns": [
                    "NC00sx",
                    "NC25sx",
                    "NC50sx",
                    "NC75sx",
                    "NC100sx"
                ],
                "rows": [
                    {
                        "Element": "Ni",
                        "NC00sx": 75.0,
                        "NC25sx": 56.2,
                        "NC50sx": 37.5,
                        "NC75sx": 18.8,
                        "NC100sx": 0
                    },
                    {
                        "Element": "Co",
                        "NC00sx": 0,
                        "NC25sx": 18.8,
                        "NC50sx": 37.5,
                        "NC75sx": 56.2,
                        "NC100sx": 75.0
                    }
                ]
            },
            "table_url": "https://github.com/pch-pokemon/knowledge_base/raw/main/7/Table1.png"
        }
    },
    {
        "metadata": {
            "source": "D:/knowledge_base/Data/7.json",
            "tables_num": "Table 2"
        },
        "page_content": {
            "table_number": "Table 2",
            "caption": "Table 2 Chemical composition (at.%) of the investigated Co/Ni-base model alloys.",
            "data": {
                "columns": [
                    "Designation",
                    "Co",
