Repository: pch-pokemon/Multi_agent_for_alloy_oxidation

# High-Temperature Alloy Oxidation Multi-Agent System V1.0

This software is a knowledge-guided multi-agent system designed for intelligent prediction, mechanistic interpretation, thermodynamic analysis, and literature-grounded reasoning of oxidation behavior in high-temperature superalloys.

Unlike conventional tool-based frameworks, the system organizes the oxidation research process into a structured multi-agent workflow, enabling the transformation of fragmented mechanistic knowledge into design-relevant insights.

File: rag_core/data/1_100_chart.json (part 6 of 70)
[
                    "Ni",
                    "Al",
                    "W",
                    "Cr"
                ],
                "rows": [
                    {
                        "Designation": "NC00sx",
                        "Co": 0,
                        "Ni": 77.0,
                        "Al": 8.3,
                        "W": 7.7,
                        "Cr": 7.3
                    },
                    {
                        "Designation": "NC25sx",
                        "Co": 18.8,
                        "Ni": 58.1,
                        "Al": 8.4,
                        "W": 7.6,
                        "Cr": 7.3
                    },
                    {
                        "Designation": "NC50sx",
                        "Co": 37.9,
                        "Ni": 38.9,
                        "Al": 8.5,
                        "W": 8.0,
                        "Cr": 6.9
                    },
                    {
                        "Designation": "NC75sx",
                        "Co": 57.5,
                        "Ni": 19.8,
                        "Al": 8.5,
                        "W": 7.2,
                        "Cr": 7.1
                    },
                    {
                        "Designation": "NC100sx",
                        "Co": 76.7,
                        "Ni": 0,
                        "Al": 8.6,
                        "W": 7.6,
                        "Cr": 7.1
                    }
                ]
            },
            "table_url": "https://github.com/pch-pokemon/knowledge_base/raw/main/7/Table2.png"
        }
    },
    {
        "metadata": {
            "source": "D:/knowledge_base/Data/7.json",
            "figures_num": "Fig. 1"
        },
        "page_content": {
            "figure_number": "Fig. 1",
            "caption": "Fig. 1 Continuously measured mass gain of Co/Ni-base model alloys at (a) 900 °C, (b) 850 °C and (c) 800 °C during 100 h oxidation in synthetic air.",
            "data": [
                {
                    "subfigure_label": "(a)",
                    "alloy_name": [
                        {
                            "alloy": "NC100sx",
                            "columns": [
                                "Time (h)",
                                "Mass gain (mg/cm²)"
                            ],
                            "values": [
                                [
                                    1.44,
                                    0.76
                                ],
                                [
                                    9.07,
                                    1.87
                                ],
                                [
                                    22.22,
                                    2.67
                                ],
                                [
                                    33.79,
                                    3.07
                                ],
                                [
                                    50.57,
                                    3.62
                                ],
                                [
                                    65.68,
                                    4.07
                                ],
                                [
                                    82.09,
                                    4.4
                                ],
                                [
                                    99.47,
                                    4.67
                                ]
                            ]
                        },
                        {
                            "alloy": "NC75sx",
                            "columns": [
                                "Time (h)",
                                "Mass gain (mg/cm²)"
                            ],
                            "values": [
                                [
                                    3.17,
                                    0.96
                                ],
                                [
                                    16.7,
                                    1.49
                                ],
                                [
                                    28.8,
                                    1.71
                                ],
                                [
                                    42.48,
                                    1.87
                                ],
                                [
                                    56.39,
                                    2.02
                                ],
                                [
                                    67.04,
                                    2.12
                                ],
                                [
                                    79.97,
                                    2.23
                                ],
                                [
                                    99.24,
                                    2.38
                                ]
                            ]
                        },
                        {
                            "alloy": "NC50sx",
                            "columns": [
                                "Time (h)",
                                "Mass gain (mg/cm²)"
                            ],
                            "values": [
                                [
                                    3.25,
                                    0.81
                                ],
                                [
                                    13.08,
                                    1.25
                                ],
                                [
                                    28.12,
                                    1.55
                                ],
                                [
                                    48.53,
                                    1.83
                                ],
                                [
                                    66.67,
                                    2.03
                                ],
                                [
                                    99.32,
                                    2.24
                                ]
                            ]
                        },
                        {
                            "alloy": "NC25sx",
                            "columns": [
                                "Time (h)",
                                "Mass gain (mg/cm²)"
                            ],
                            "values": [
                                [
                                    3.4,
                                    0.68
                                ],
                                [
                                    11.19,
                                    1.04
                                ],
                                [
                                    26.46,
                                    1.28
                                ],
                                [
                                    50.34,
                                    1.45
                                ],
                                [
                                    77.25,
                                    1.59
                                ],
                                [
                                    99.24,
                                    1.64
                                ]
                            ]
                        },
                        {
                            "alloy": "NC00sx",
                            "columns": [
                                "Time (h)",
                                "Mass gain (mg/cm²)"
                            ],
                            "values": [
                                [
                                    1.44,
                                    0.42
                                ],
                                [
                                    7.26,
                                    0.82
                                ],
                                [
                                    18.97,
                                    1.05
                                ],
                                [
                                    39.61,
                                    1.16
                                ],
                                [
                                    65.08,
                                    1.21
                                ],
                                [
                                    99.24,
                                    1.25
                                ]
                            ]
                        }
                    ],
                    "image_url": "https://github.com/pch-pokemon/knowledge_base/raw/main/7/Fig.1(a).png"
                },
                {
                    "subfigure_label": "(b)",
                    "alloy_name": [
                        {
                            "alloy": "NC100sx",
                            "columns": [
                                "Time (h)",
                                "Mass gain (mg/cm²)"
                            ],
                            "values": [
                                [
                                    1.25,
                                    0.42
                                ],
                                [
                                    12.4,
                                    0.65
                                ],
                                [
                                    27.73,
                                    0.75
                                ],
                                [
                                    49.82,
                                    0.85
                                ],
                                [
                                    67.79,
                                    0.95
                                ],
                                [
                                    82.54,
                                    1.03
                                ],
                                [
                                    99.49,
                                    1.13
                                ]
                            ]
                        },
                        {
                            "alloy": "NC75sx",
                            "columns": [
                                "Time (h)",
                                "Mass gain (mg/cm²)"
                            ],
                            "values": [
                                [
                                    5.5,
                                    0.43
                                ],
                                [
                                    19,
                                    0.52
                                ],
                                [
                                    35.95,
                                    0.63
                                ],
                                [
                                    49.38,
                                    0.72
                                ],
                                [
                                    66.03,
                                    0.85
                                ],
                                [
                                    81.36,
                                    0.97
                                ],
                                [
                                    99.49,
                                    1.12
                                ]
                            ]
                        },
                        {
                            "alloy": "NC50sx",
                            "columns": [
                                "Time (h)",
                                "Mass gain (mg/cm²)"
                            ],
                            "values": [
                                [
                                    5.58,
                                    0.27
                                ],
                                [
                                    16.95,
                                    0.34
                                ],
                                [
                                    32.65,
                                    0.44
                                ],
                                [
                                    48.35,
                                    0.52
                                ],
                                [
                                    66.69,
                                    0.59
                                ],
                                [
                                    84.89,
                                    0.64
                                ],
                                [
                                    99.34,
                                    0.7
                                ]
                            ]
                        },
                        {
                            "alloy": "NC25sx",
                            "columns": [
                                "Time (h)",
                                "Mass gain (mg/cm²)"
                            ],
                            "values": [
                                [
                                    3.08,
                                    0.36
                                ],
                                [
                                    14.45,
                                    0.61
                                ],
                                [
                                    30.15,
                                    0.78
                                ],
                                [
                                    53.34,
                                    0.96
                                ],
                                [
                                    70.36,
                                    1.06
                                ],
                                [
                                    99.27,
                                    1.18
                                ]
                            ]
                        },
                        {
                            "alloy": "NC00sx",
                            "columns": [
                                "Time (h)",
                                "Mass gain (mg/cm²)"
                            ],
                            "values": [
                                [
                                    3.45,
                                    0.49
                                ],
                                [
                                    12.03,
                                    0.75
                                ],
                                [
                                    25.17,
                                    0.91
                                ],
                                [
                                    41.89,
                                    1.05
                                ],
                                [
                                    63.02,
                                    1.17
                                ],
                                [
                                    82.39,
                                    1.26
                                ],
                                [
                                    99.34,
                                    1.32
                                ]
                            ]
                        }
                    ],
                    "image_url": "https://github.com/pch-pokemon/knowledge_base/raw/main/7/Fig.1(b).png"
                },
                {
                    "subfigure_label": "(c)",
                    "alloy_name": [
                        {
                            "alloy": "NC100sx",
                            "columns": [
                                "Time (h)",
                                "Mass gain (mg/cm²)"
                            ],
                            "values": [
                                [
                                    5.64,
                                    0.08
                                ],
                                [
                                    18.06,
                                    0.13
                                ],
                                [
                                    32.55,
                                    0.15
                                ],
                                [
                                    51.83,
                                    0.17
                                ],
                                [
                                    69.89,
                                    0.2
                                ],
                                [
                                    99.39,
                                    0.24
                                ]
                            ]
                        },
                        {
                            "alloy": "NC75sx",
                            "columns": [
                                "Time (h)",
                                "Mass gain (mg/cm²)"
                            ],
                            "values": [
                                [
                                    5.03,
                                    0.17
                                ],
                                [
                                    19.97,
                                    0.22
                                ],
                                [
                                    31.71,
                                    0.28
                                ],
                                [
                                    45.27,
                                    0.34
                                ],
                                [
                                    61.36,
                                    0.43
                                ],
                                [
                                    76.83,
                                    0.53
                                ],
                                [
                                    99.31,
                                    0.67
                                ]
                            ]
                        },
                        {
                            "alloy": "NC50sx",
                            "columns": [
                                "Time (h)",
                                "Mass gain (mg/cm²)"
                            ],
                            "values": [
                                [
                                    5.03,
                                    0.21
                                ],
                                [
                                    15.93,
                                    0.27
                                ],
                                [
                                    33.92,
                                    0.31
                                ],
                                [
                                    50.3,
                                    0.34
                                ],
                                [
                                    70.27,
                                    0.39
                                ],
                                [
                                    86.59,
                                    0.46
                                ],
                                [
                                    99.62,
                                    0.52
                                ]
                            ]
                        },
                        {
                            "alloy": "NC25sx",
                            "columns": [
                                "Time (h)",
                                "Mass gain (mg/cm²)"
                            ],
                            "values": [
                                [
                                    5.26,
                                    0.2
                                ],
                                [
                                    15.62,
                                    0.32
                                ],
                                [
                                    27.74,
                                    0.43
                                ],
                                [
                                    39.86,
                                    0.56
                                ],
                                [
                                    56.33,
                                    0.67
                                ],
                                [
                                    75.76,
                                    0.78
                                ],
                                [
                                    99.31,
                                    0.89
                                ]
                            ]
                        },
                        {
                            "alloy": "NC00sx",
                            "columns": [
                                "Time (h)",
                                "Mass gain (mg/cm²)"
                            ],
                            "values": [
                                [
                                    5.26,
                                    0.24
                                ],
                                [
                                    14.1,
                                    0.42
                                ],
                                [
                                    27.74,
                                    0.58
                                ],
                                [
                                    42.84,
                                    0.71
                                ],
                                [
                                    61.97,
                                    0.83
                                ],
                                [
                                    79.12,
                                    0.92
                                ],
                                [
                                    99.39,
                                    1.0
                                ]
                            ]
                        }
                    ],
                    "image_url": "https://github.com/pch-pokemon/knowledge_base/raw/main/7/Fig.1(c).png"
                }
            ]
        }
    },
    {
        "metadata": {
            "source": "D:/knowledge_base/Data/7.json",
            "figures_num": "Fig. 2"
        },
        "page_content": {
            "figure_number": "Fig. 2",
            "caption": "Fig. 2 BSE micrographs of multilayered scales on Co/Ni-base model alloys after 100 h exposure at 900 °C in synthetic air.",
            "image_url": "https://github.com/pch-pokemon/knowledge_base/raw/main/7/Fig.2.png"
        }
    },
    {
        "metadata": {
            "source": "D:/knowledge_base/Data/7.json",
            "figures_num": "Fig. 3"
        },
        "page_content": {
            "figure_number": "Fig. 3",
            "caption": "Fig. 3 Quantitative EPMA line scans of the oxide scales and the adjacent substrate after 100 h exposure of (a) NC100sx, (b) NC50sx and (c) NC00sx at 900 °C in synthetic air.",
            "image_url": "https://github.com/pch-pokemon/knowledge_base/raw/main/7/Fig.3.png"
        }
    },
    {
        "metadata": {
            "source": "D:/knowledge_base/Data/7.json",
            "figures_num": "Fig. 4"
        },
        "page_content": {
            "figure_number": "Fig. 4",
            "caption": "Fig. 4 BSE micrographs of multilayered scales on Co/Ni-base model alloys after 100 h exposure at 850 °C in synthetic air.",
            "image_url": "https://github.com/pch-pokemon/knowledge_base/raw/main/7/Fig.4.png"
        }
    },
    {
        "metadata": {
            "source": "D:/knowledge_base/Data/7.json",
            "figures_num": "Fig. 5"
        },
        "page_content": {
            "figure_number": "Fig. 5",
            "caption": "Fig. 5 SE micrographs of oxide scale and corresponding elemental distributions (in the marked (–) regions) that were determined by EPMA after 100 h exposure in synthetic air at 850 °C on NC100sx.",
            "image_url": "https://github.com/pch-pokemon/knowledge_base/raw/main/7/Fig.5.png"
        }
    },
    {
        "metadata": {
            "source": "D:/knowledge_base/Data/7.json",
            "figures_num": "Fig. 6"
        },
        "page_content": {
            "figure_number": "Fig. 6",
            "caption": "Fig. 6 BSE micrographs of multilayered scales on Co/Ni-base model alloys after 100 h exposure at 800 °C in synthetic air.",
            "image_url": "https://github.com/pch-pokemon/knowledge_base/raw/main/7/Fig.6.png"
        }
    },
    {
        "metadata": {
            "source": "D:/knowledge_base/Data/7.json",
            "figures_num": "Fig. 7"
        },
        "page_content": {
            "figure_number": "Fig. 7",
            "caption": "Fig. 7 (a) SE micrographs of oxide scales and corresponding elemental distributions (in the marked (–) regions) that were determined by EPMA after 100 h exposure in synthetic air at 800 °C on (b) NC00sx, (c) NC50sx and (d) NC100sx.",
            "image_url": "https://github.com/pch-pokemon/knowledge_base/raw/main/7/Fig.7.png"
        }
    },
    {
        "metadata": {
            "source": "D:/knowledge_base/Data/7.json",
            "figures_num": "Fig. 8"
        },
        "page_content": {
            "figure_number": "Fig. 8",
            "caption": "Fig. 8 Average individual oxide layer thicknesses of Co/Ni-base model alloys after 100 h thermogravimetry at (a) 900 °C, (b) 850 °C and (c) 800 °C in synthetic air. Error bars represent the standard deviation of the measurement.",
            "data": [
                {
                    "subfigure_label": "(a)",
                    "unit": "μm",
                    "columns": [
                        "Alloy",
                        "Outer oxide layer (d₁)",
                        "Inner oxide layer (d₂)",
                        "Internal precipitation region (d₃)"
                    ],
                    "values": [
                        {
                            "Alloy": "NC00sx",
                            "Outer oxide layer (d₁)": 6.36,
                            "Inner oxide layer (d₂)": 5.21,
                            "Internal precipitation region (d₃)": 6.79
                        },
                        {
                            "Alloy": "NC25sx",
                            "Outer oxide layer (d₁)": 7.06,
                            "Inner oxide layer (d₂)": 4.9,
                            "Internal precipitation region (d₃)": 6.71
                        },
                        {
                            "Alloy": "NC50sx",
                            "Outer oxide layer (d₁)": 10.45,
                            "Inner oxide layer (d₂)": 10.03,
                            "Internal precipitation region (d₃)": 8.1
                        },
                        {
                            "Alloy": "NC75sx",
                            "Outer oxide layer (d₁)": 12.92,
                            "Inner oxide layer (d₂)": 9.29,
                            "Internal precipitation region (d₃)": 10.72
                        },
                        {
                            "Alloy": "NC100sx",
                            "Outer oxide layer (d₁)": 23.49,
                            "Inner oxide layer (d₂)": 22.96,
                            "Internal precipitation region (d₃)": 21.17
                        }
                    ],
                    "image_url": "https://github.com/pch-pokemon/knowledge_base/raw/main/7/Fig.8(a).png"
                },
                {
                    "subfigure_label": "(b)",
                    "unit": "μm",
                    "columns": [
                        "Alloy",
                        "Outer oxide layer (d₁)",
                        "Inner oxide layer (d₂)",
                        "Internal precipitation region (d₃)"
                    ],
                    "values": [
                        {
                            "Alloy": "NC00sx",
                            "Outer oxide layer (d₁)": 7.22,
                            "Inner oxide layer (d₂)": 5.37,
                            "Internal precipitation region (d₃)": 5.04
                        },
                        {
                            "Alloy": "NC25sx",
                            "Outer oxide layer (d₁)": 6.22,
                            "Inner oxide layer (d₂)": 4.26,
                            "Internal precipitation region (d₃)": 4.49
                        },
                        {
                            "Alloy": "NC50sx",
                            "Outer oxide layer (d₁)": 4.12,
                            "Inner oxide layer (d₂)": 2.31,
                            "Internal precipitation region (d₃)": 4.6
                        },
                        {
                            "Alloy": "NC75sx",
                            "Outer oxide layer (d₁)": 3.93,
                            "Inner oxide layer (d₂)": 2.57,
                            "Internal precipitation region (d₃)": 3.89
                        },
                        {
                            "Alloy": "NC100sx",
                            "Outer oxide layer (d₁)": 4.72,
                            "Inner oxide layer (d₂)": 2.78,
                            "Internal precipitation region (d₃)": 10.02
                        }
                    ],
                    "image_url": "https://github.com/pch-pokemon/knowledge_base/raw/main/7/Fig.8(b).png"
                },
                {
                    "subfigure_label": "(c)",
                    "unit": "μm",
                    "columns": [
                        "Alloy",
                        "Outer oxide layer (d₁)",
                        "Inner oxide layer (d₂)",
                        "Internal precipitation region (d₃)"
                    ],
                    "values": [
                        {
                            "Alloy": "NC00sx",
                            "Outer oxide layer (d₁)": 7.12,
                            "Inner oxide layer (d₂)": 6.31,
                            "Internal precipitation region (d₃)": 3.26
                        },
                        {
                            "Alloy": "NC25sx",
                            "Outer oxide layer (d₁)": 4.29,
                            "Inner oxide layer (d₂)": 3.55,
                            "Internal precipitation region (d₃)": 2.31
                        },
                        {
                            "Alloy": "NC50sx",
                            "Outer oxide layer (d₁)": 3.17,
                            "Inner oxide layer (d₂)": 1.81,
                            "Internal precipitation region (d₃)": 2.45
                        },
                        {
                            "Alloy": "NC75sx",
                            "Outer oxide layer (d₁)": 4.17,
                            "Inner oxide layer (d₂)": 1.6,
                            "Internal precipitation region (d₃)": 2.48
                        },
                        {
                            "Alloy": "NC100sx",
                            "Outer oxide layer (d₁)": 1.45,
                            "Inner oxide layer (d₂)": 1.24,
                            "Internal precipitation region (d₃)": 5.81
                        }
                    ],
                    "image_url": "https://github.com/pch-pokemon/knowledge_base/raw/main/7/Fig.8(c).png"
                }
            ]
        }
    },
    {
        "metadata": {
            "source": "D:/knowledge_base/Data/7.json",
            "figures_num": "Fig. 9"
        },
        "page_content": {
            "figure_number": "Fig. 9",
            "caption": "Fig. 9 Total positive secondary ion images of (a) NC00sx, (b) NC50sx and (c) NC100sx after 24 h sequential oxidation in ¹⁶/¹⁸O₂ at 900 °C. (d-f) Corresponding tracer enrichment maps. Micrographs were taken prior to acquisition of SIMS data.",
            "image_url": "https://github.com/pch-pokemon/knowledge_base/raw/main/7/Fig.9.png"
        }
    },
    {
        "metadata": {
            "source": "D:/knowledge_base/Data/7.json",
            "figures_num": "Fig. 10"
        },
        "page_content": {
            "figure_number": "Fig. 10",
            "caption": "Fig. 10 Average IEDP of (a) NC00sx, (b) NC50sx and (c) NC100sx after 24 h two-stage oxidation experiments at 900 °C, calculated (Eq. 3) from sections marked in Fig. 9.",
            "image_url": "https://github.com/pch-pokemon/knowledge_base/raw/main/7/Fig.10.png"
        }
    },
    {
        "metadata": {
            "source": "D:/knowledge_base/Data/7.json",
            "figures_num": "Fig. 11"
        },
        "page_content": {
            "figure_number": "Fig. 11",
            "caption": "Fig. 11 Schematic representation of ¹⁸O distribution in multilayered oxide scales on Co/Ni-base model alloys after 24 h tracer exchange experiments. Directly derived paths for material transport are indicated as arrows.",
            "image_url": "https://github.com/pch-pokemon/knowledge_base/raw/main/7/Fig.11.png"
        }
    },
    {
        "metadata": {
            "source": "D:/knowledge_base/Data/7.json",
            "figures_num": "Fig. 12"
        },
        "page_content": {
            "figure_number": "Fig. 12",
            "caption": "Fig. 12 Schematic plot illustrating elemental transport and the mass balances at two separate reaction fronts in the internal oxidation zone.",
            "image_url": "https://github.com/pch-pokemon/knowledge_base/raw/main/7/Fig.12.png"
        }
    },
    {
        "metadata": {
            "source": "D:/knowledge_base/Data/8.json",
            "tables_num": "Table 1"
        },
        "page_content": {
            "table_number": "Table 1",
            "caption": "Table 1 Mean radius of the γ′ precipitates for the different aging times at 800, 850 and 900 °C, respectively.",
            "data": {
                "columns": [
                    "Aging time (h)",
                    "800 °C",
                    "850 °C",
                    "900 °C"
                ],
                "rows": [
                    {
                        "Aging time (h)": 24,
                        "800 °C": "-",
                        "850 °C": "30.2 ± 3.2",
                        "900 °C": "48.1 ± 2.8"
                    },
                    {
                        "Aging time (h)": 55,
                        "800 °C": "-",
                        "850 °C": "41.1 ± 3.3",
                        "900 °C": "62.0 ± 3.5"
                    },
                    {
                        "Aging time (h)": 96,
                        "800 °C": "-",
                        "850 °C": "48.6 ± 5.5",
                        "900 °C": "78.9 ± 2.9"
                    },
                    {
                        "Aging time (h)": 168,
                        "800 °C": "35.3 ± 2.8",
                        "850 °C": "56.5 ± 4.9",
                        "900 °C": "85.5 ± 2.8"
                    },
                    {
                        "Aging time (h)": 216,
                        "800 °C": "40.7 ± 2.9",
                        "850 °C": "64.0 ± 5.5",
                        "900 °C": "95.3 ± 5.8"
                    },
                    {
                        "Aging time (h)": 500,
                        "800 °C": "51.7 ± 4.8",
                        "850 °C": "-",
                        "900 °C": "-"
                    },
                    {
                        "Aging time (h)": 1000,
                        "800 °C": "68.5 ± 4.6",
                        "850 °C": "-",
                        "900 °C": "-"
                    },
                    {
                        "Aging time (h)": 2000,
                        "800 °C": "94.4 ± 6.9",
                        "850 °C": "-",
                        "900 °C": "-"
                    }
                ]
            },
            "table_url": "https://github.com/pch-pokemon/knowledge_base/raw/main/8/Table1.png"
        }
    },
    {
        "metadata": {
            "source": "D:/knowledge_base/Data/8.json",
            "figures_num": "Fig. 1"
        },
        "page_content": {
            "figure_number": "Fig. 1",
            "caption": "Fig. 1 SEM micrographs of the samples of Co–V–Ta–Ti alloy aged at (a1-a4) 800 °C for 168, 216, 500, 1000 h, (b1-b4) 850 °C for 24, 55, 168 and 216 h, (c1-c4) 900 °C for 24, 55, 168 and 216 h.",
            "image_url": "https://github.com/pch-pokemon/knowledge_base/raw/main/8/Fig.1.png"
        }
    },
    {
        "metadata": {
            "source": "D:/knowledge_base/Data/8.json",
            "figures_num": "Fig. 2"
        },
        "page_content": {
            "figure_number": "Fig. 2",
            "caption": "Fig. 2 The volume fraction of the γ' phase plotted versus the aging time for Co–V–Ta–Ti alloy aged at 800, 850, and 900 °C.",
            "data": [
                {
                    "temperature": "800 °C",
                    "columns": [
                        "Aging time (h)",
                        "volume fraction of the γ' phase(%)"
                    ],
                    "values": [
                        [
                            168,
                            60.867
                        ],
                        [
                            216,
                            62.092
                        ],
                        [
                            500,
                            62.398
                        ],
                        [
                            1000,
                            62.704
                        ],
                        [
                            2000,
                            64.949
                        ]
                    ]
                },
                {
                    "temperature": "850 °C",
                    "columns": [
                        "Aging time (h)",
                        "volume fraction of the γ' phase(%)"
                    ],
                    "values": [
                        [
                            24,
                            55.714
                        ],
                        [
                            55,
                            56.276
                        ],
                        [
                            96,
                            55.816
                        ],
                        [
                            168,
                            55.918
                        ],
