Repository: pch-pokemon/Multi_agent_for_alloy_oxidation

# High-Temperature Alloy Oxidation Multi-Agent System V1.0

This software is a knowledge-guided multi-agent system designed for intelligent prediction, mechanistic interpretation, thermodynamic analysis, and literature-grounded reasoning of oxidation behavior in high-temperature superalloys.

Unlike conventional tool-based frameworks, the system organizes the oxidation research process into a structured multi-agent workflow, enabling the transformation of fragmented mechanistic knowledge into design-relevant insights.

File: rag_core/data/1_100_chart.json (part 7 of 70)
[
                        [
                            216,
                            57.5
                        ]
                    ]
                },
                {
                    "temperature": "900 °C",
                    "columns": [
                        "Aging time (h)",
                        "volume fraction of the γ' phase(%)"
                    ],
                    "values": [
                        [
                            24,
                            52.908
                        ],
                        [
                            55,
                            53.265
                        ],
                        [
                            96,
                            53.01
                        ],
                        [
                            168,
                            54.541
                        ],
                        [
                            216,
                            53.622
                        ]
                    ]
                }
            ],
            "image_url": "https://github.com/pch-pokemon/knowledge_base/raw/main/8/Fig.2.png"
        }
    },
    {
        "metadata": {
            "source": "D:/knowledge_base/Data/8.json",
            "figures_num": "Fig. 3"
        },
        "page_content": {
            "figure_number": "Fig. 3",
            "caption": "Fig. 3 SEM images of the secondary phase at the grain boundaries for the samples aged at (a) 800 °C for 3000 h, (b) 850 °C for 500 h.",
            "image_url": "https://github.com/pch-pokemon/knowledge_base/raw/main/8/Fig.3.png"
        }
    },
    {
        "metadata": {
            "source": "D:/knowledge_base/Data/8.json",
            "figures_num": "Fig. 4"
        },
        "page_content": {
            "figure_number": "Fig. 4",
            "caption": "Fig. 4 The EDS spectrum of the phase indicated by the red arrow in Fig. 3a.",
            "image_url": "https://github.com/pch-pokemon/knowledge_base/raw/main/8/Fig.4.png"
        }
    },
    {
        "metadata": {
            "source": "D:/knowledge_base/Data/8.json",
            "figures_num": "Fig. 5"
        },
        "page_content": {
            "figure_number": "Fig. 5",
            "caption": "Fig. 5 The logarithm of the mean radius of γ' precipitates versus the logarithm of aging time at 800, 850, and 900 °C.",
            "data": [
                {
                    "temperature": "800 °C",
                    "columns": [
                        "log(t)",
                        "log(r)"
                    ],
                    "values": [
                        [
                            2.23,
                            1.55
                        ],
                        [
                            2.33,
                            1.61
                        ],
                        [
                            2.7,
                            1.71
                        ],
                        [
                            3,
                            1.84
                        ],
                        [
                            3.3,
                            1.98
                        ]
                    ],
                    "fitting equation": "log(r) = 0.38log(t) + 0.7"
                },
                {
                    "temperature": "850 °C",
                    "columns": [
                        "log(t)",
                        "log(r)"
                    ],
                    "values": [
                        [
                            1.38,
                            1.48
                        ],
                        [
                            1.74,
                            1.6
                        ],
                        [
                            1.98,
                            1.69
                        ],
                        [
                            2.23,
                            1.75
                        ],
                        [
                            2.33,
                            1.8
                        ]
                    ],
                    "fitting equation": "log(r) = 0.33log(t) + 1.02"
                },
                {
                    "temperature": "900 °C",
                    "columns": [
                        "log(t)",
                        "log(r)"
                    ],
                    "values": [
                        [
                            1.38,
                            1.68
                        ],
                        [
                            1.74,
                            1.79
                        ],
                        [
                            1.98,
                            1.9
                        ],
                        [
                            2.22,
                            1.93
                        ],
                        [
                            2.34,
                            1.98
                        ]
                    ],
                    "linear fitting equation": "log(r) = 0.31log(t) + 1.26"
                }
            ],
            "image_url": "https://github.com/pch-pokemon/knowledge_base/raw/main/8/Fig.5.png"
        }
    },
    {
        "metadata": {
            "source": "D:/knowledge_base/Data/8.json",
            "figures_num": "Fig. 6"
        },
        "page_content": {
            "figure_number": "Fig. 6",
            "caption": "Fig. 6 A linear fit of the mean radius of γʹ precipitates (r³) versus aging time at (a) 800 °C, (b) 850 and 900 °C.",
            "data": [
                {
                    "subfigure_label": "(a)",
                    "temperature": "800 °C",
                    "columns": [
                        "Aging time (h)",
                        "r³(nm³)"
                    ],
                    "values": [
                        [
                            168,
                            46032
                        ],
                        [
                            216,
                            71429
                        ],
                        [
                            500,
                            138095
                        ],
                        [
                            1000,
                            319048
                        ],
                        [
                            2000,
                            838095
                        ]
                    ],
                    "linear fitting equation": "r³  = 433t - 53918",
                    "image_url": "https://github.com/pch-pokemon/knowledge_base/raw/main/8/Fig.6(a).png"
                },
                {
                    "subfigure_label": "(b)",
                    "columns": [
                        "Aging time (h)",
                        "r³(nm³)"
                    ],
                    "temperatures": [
                        {
                            "temperature": "850 °C",
                            "values": [
                                [
                                    24,
                                    25600
                                ],
                                [
                                    55,
                                    65600
                                ],
                                [
                                    96,
                                    112000
                                ],
                                [
                                    168,
                                    179200
                                ],
                                [
                                    216,
                                    260800
                                ]
                            ],
                            "linear fitting equation": "r³  = 1173t - 2119"
                        },
                        {
                            "temperature": "900 °C",
                            "values": [
                                [
                                    168,
                                    108800
                                ],
                                [
                                    216,
                                    235200
                                ],
                                [
                                    500,
                                    496000
                                ],
                                [
                                    1000,
                                    627200
                                ],
                                [
                                    2000,
                                    870400
                                ]
                            ],
                            "linear fitting equation": "r³  = 3741t + 47967"
                        }
                    ],
                    "image_url": "https://github.com/pch-pokemon/knowledge_base/raw/main/8/Fig.6(b).png"
                }
            ]
        }
    },
    {
        "metadata": {
            "source": "D:/knowledge_base/Data/8.json",
            "figures_num": "Fig. 7"
        },
        "page_content": {
            "figure_number": "Fig. 7",
            "caption": "Fig. 7 The logarithm of the number density versus the logarithm of aging time at 800, 850 and 900 °C.",
            "data": [
                {
                    "temperature": "800 °C",
                    "columns": [
                        "log(t)",
                        "log(N_V)"
                    ],
                    "values": [
                        [
                            2.23,
                            21.21
                        ],
                        [
                            2.33,
                            21.06
                        ],
                        [
                            2.7,
                            20.74
                        ],
                        [
                            3.01,
                            20.39
                        ],
                        [
                            3.31,
                            19.97
                        ]
                    ],
                    "linear fitting equation": "log(N_V(t)) = 23.73 + (-1.12 ± 0.06)log(t)"
                },
                {
                    "temperature": "850 °C",
                    "columns": [
                        "log(t)",
                        "log(N_V)"
                    ],
                    "values": [
                        [
                            1.38,
                            21.41
                        ],
                        [
                            1.74,
                            21.0
                        ],
                        [
                            1.98,
                            20.83
                        ],
                        [
                            2.22,
                            20.57
                        ],
                        [
                            2.34,
                            20.47
                        ]
                    ],
                    "linear fitting equation": "log(N_V(t)) = 22.73 + (-0.97 ± 0.04)log(t)"
                },
                {
                    "temperature": "900 °C",
                    "columns": [
                        "log(t)",
                        "log(N_V)"
                    ],
                    "values": [
                        [
                            1.37,
                            20.77
                        ],
                        [
                            1.74,
                            20.46
                        ],
                        [
                            1.98,
                            20.17
                        ],
                        [
                            2.22,
                            20.04
                        ],
                        [
                            2.34,
                            19.86
                        ]
                    ],
                    "linear fitting equation": "log(N_V(t)) = 22.07 + (-0.94 ± 0.06)log(t)"
                }
            ],
            "image_url": "https://github.com/pch-pokemon/knowledge_base/raw/main/8/Fig.7.png"
        }
    },
    {
        "metadata": {
            "source": "D:/knowledge_base/Data/8.json",
            "figures_num": "Fig. 8"
        },
        "page_content": {
            "figure_number": "Fig. 8",
            "caption": "Fig. 8 The fitted curve of ln(K) versus 1/T.",
            "data": [
                {
                    "columns": [
                        "1/T",
                        "ln(K)"
                    ],
                    "values": [
                        [
                            "1/1073",
                            "-64.29"
                        ],
                        [
                            "1/1123",
                            "-63.29"
                        ],
                        [
                            "1/1173",
                            "-62.09"
                        ]
                    ],
                    "linear fitting Q": "230kJ/mol"
                }
            ],
            "image_url": "https://github.com/pch-pokemon/knowledge_base/raw/main/8/Fig.8.png"
        }
    },
    {
        "metadata": {
            "source": "D:/knowledge_base/Data/8.json",
            "figures_num": "Fig. 9"
        },
        "page_content": {
            "figure_number": "Fig. 9",
            "caption": "Fig. 9 Temperature dependence of 0.2% flow stress of the Co-V-Ta-Ti alloy",
            "data": [
                {
                    "columns": [
                        "Tempature(°C)",
                        "0.2% flow stress(MPa)"
                    ],
                    "values": [
                        [
                            25,
                            885.88
                        ],
                        [
                            600,
                            545.88
                        ],
                        [
                            650,
                            549.41
                        ],
                        [
                            700,
                            609.41
                        ],
                        [
                            750,
                            575.29
                        ],
                        [
                            800,
                            562.35
                        ],
                        [
                            850,
                            521.18
                        ],
                        [
                            900,
                            407.06
                        ],
                        [
                            950,
                            324.71
                        ]
                    ],
                    "Tempature < 700 °C": "dislocations by passing γ' precipitates",
                    "Tempature > 700 °C": "dislocations shearing γ' precipitates"
                }
            ],
            "image_url": "https://github.com/pch-pokemon/knowledge_base/raw/main/8/Fig.9.png"
        }
    },
    {
        "metadata": {
            "source": "D:/knowledge_base/Data/8.json",
            "figures_num": "Fig. 10"
        },
        "page_content": {
            "figure_number": "Fig. 10",
            "caption": "Fig. 10 TEM bright-field images of the Co–V–Ta–Ti alloy deformed in compression at 600 °C to the strain of (a) 5% and (b) 10%, observed from [110] direction.",
            "image_url": "https://github.com/pch-pokemon/knowledge_base/raw/main/8/Fig.10.png"
        }
    },
    {
        "metadata": {
            "source": "D:/knowledge_base/Data/8.json",
            "figures_num": "Fig. 11"
        },
        "page_content": {
            "figure_number": "Fig. 11",
            "caption": " Fig. 11 TEM bright-field images of the Co–V–Ta–Ti alloy deformed in compression at 700 °C to the strain of (a) 5% and (b) 10%, observed from [110] direction.",
            "image_url": "https://github.com/pch-pokemon/knowledge_base/raw/main/8/Fig.11.png"
        }
    },
    {
        "metadata": {
            "source": "D:/knowledge_base/Data/8.json",
            "figures_num": "Fig. 12"
        },
        "page_content": {
            "figure_number": "Fig. 12",
            "caption": "Fig. 12 TEM bright-field images of the Co–V–Ta–Ti alloy deformed in compression at 800 °C to (a) 5% strain, (b) 5% strain, (c) 10% strain, the slip bands on the slip plane, (d) 10% strain, the high-density SFs extending lots of γ' precipitates, observed form [001] direction.",
            "image_url": "https://github.com/pch-pokemon/knowledge_base/raw/main/8/Fig.12.png"
        }
    },
    {
        "metadata": {
            "source": "D:/knowledge_base/Data/8.json",
            "figures_num": "Fig. 13"
        },
        "page_content": {
            "figure_number": "Fig. 13",
            "caption": "Fig. 13 TEM bright-field images of the Co–V–Ta–Ti alloy deformed to 10% strain in compression at 900 °C, (a) the slip band, (b) the SFs, observed from [110] direction.",
            "image_url": "https://github.com/pch-pokemon/knowledge_base/raw/main/8/Fig.13.png"
        }
    },
    {
        "metadata": {
            "source": "D:/knowledge_base/Data/9.json",
            "tables_num": "Table 1"
        },
        "page_content": {
            "table_number": "Table 1",
            "caption": "Table 1 Nominal compositions in at.% and γ′ solvus temperatures of Co-Al-W base alloys.",
            "data": {
                "columns": [
                    "Group",
                    "Alloy",
                    "Co",
                    "Al",
                    "W",
                    "Ta",
                    "Ti",
                    "Ta+Ti",
                    "γ′ solvus temperature (°C)"
                ],
                "rows": [
                    {
                        "Group": "I",
                        "Alloy": "Base alloy",
                        "Co": "Bal.",
                        "Al": 7,
                        "W": 8,
                        "Ta": "-",
                        "Ti": "-",
                        "Ta+Ti": 0,
                        "γ′ solvus temperature (°C)": 919
                    },
                    {
                        "Group": "I",
                        "Alloy": "Alloy Ta",
                        "Co": "Bal.",
                        "Al": 7,
                        "W": 8,
                        "Ta": 1,
                        "Ti": 1,
                        "Ta+Ti": 2,
                        "γ′ solvus temperature (°C)": 998
                    },
                    {
                        "Group": "I",
                        "Alloy": "Alloy Ti",
                        "Co": "Bal.",
                        "Al": 7,
                        "W": 8,
                        "Ta": "-",
                        "Ti": 4,
                        "Ta+Ti": 4,
                        "γ′ solvus temperature (°C)": 1070
                    },
                    {
                        "Group": "II",
                        "Alloy": "Alloy TaTi-A",
                        "Co": "Bal.",
                        "Al": 8.6,
                        "W": 6.6,
                        "Ta": 1.7,
                        "Ti": 2,
                        "Ta+Ti": 3.7,
                        "γ′ solvus temperature (°C)": 1097
                    },
                    {
                        "Group": "II",
                        "Alloy": "Alloy TaTi-B",
                        "Co": "Bal.",
                        "Al": 7,
                        "W": 8,
                        "Ta": 1,
                        "Ti": 4,
                        "Ta+Ti": 5,
                        "γ′ solvus temperature (°C)": 1131
                    },
                    {
                        "Group": "II",
                        "Alloy": "Alloy TaTi-C",
                        "Co": "Bal.",
                        "Al": 7,
                        "W": 7,
                        "Ta": 2,
                        "Ti": 4,
                        "Ta+Ti": 6,
                        "γ′ solvus temperature (°C)": 1157
                    },
                    {
                        "Group": "II",
                        "Alloy": "Alloy TaTi-D",
                        "Co": "Bal.",
                        "Al": 6,
                        "W": 6,
                        "Ta": 2,
                        "Ti": 6,
                        "Ta+Ti": 8,
                        "γ′ solvus temperature (°C)": 1184
                    },
                    {
                        "Group": "II",
                        "Alloy": "Alloy TaTi-E",
                        "Co": "Bal.",
                        "Al": 6.3,
                        "W": 4.4,
                        "Ta": 3,
                        "Ti": 4,
                        "Ta+Ti": 7,
                        "γ′ solvus temperature (°C)": 1146
                    }
                ]
            },
            "table_url": "https://github.com/pch-pokemon/knowledge_base/raw/main/9/Table1.png"
        }
    },
    {
        "metadata": {
            "source": "D:/knowledge_base/Data/9.json",
            "tables_num": "Table 2"
        },
        "page_content": {
            "table_number": "Table 2",
            "caption": "Table 2 γ′ volume fraction and γ′ size of Group I alloys aged at 900°C for 50 h before creep test.",
            "data": {
                "columns": [
                    "Alloy",
                    "γ′ volume fraction (%)",
                    "γ′ size (μm)"
                ],
                "rows": [
                    {
                        "Alloy": "Base alloy",
                        "γ′ volume fraction (%)": "15.3 ± 1.8",
                        "γ′ size (μm)": "0.10 ± 0.02"
                    },
                    {
                        "Alloy": "Alloy Ta",
                        "γ′ volume fraction (%)": "33.4 ± 2.8",
                        "γ′ size (μm)": "0.12 ± 0.03"
                    },
                    {
                        "Alloy": "Alloy Ti",
                        "γ′ volume fraction (%)": "74.5 ± 1.3",
                        "γ′ size (μm)": "0.16 ± 0.04"
                    },
                    {
                        "Alloy": "Alloy TaTi",
                        "γ′ volume fraction (%)": "87.6 ± 1.8",
                        "γ′ size (μm)": "0.21 ± 0.06"
                    }
                ]
            },
            "table_url": "https://github.com/pch-pokemon/knowledge_base/raw/main/9/Table2.png"
        }
    },
    {
        "metadata": {
            "source": "D:/knowledge_base/Data/9.json",
            "tables_num": "Table 3"
        },
        "page_content": {
            "table_number": "Table 3",
            "caption": "Table 3 Creep properties of Group I alloys, Co-base alloy Co-9Al-10W-2Ta, and Ni-base single-crystal superalloys CMSX-3 and CMSX-4 at 900°C to 1000°C",
            "data": {
                "columns": [
                    "Condition",
                    "Alloy",
                    "Rupture time (h)",
                    "Elongation (%)"
                ],
                "rows": [
                    {
                        "Condition": "900°C, 248 MPa",
                        "Alloy": "Base alloy",
                        "Rupture time (h)": 0.05,
                        "Elongation (%)": 43.2
                    },
                    {
                        "Condition": "900°C, 248 MPa",
                        "Alloy": "Alloy Ta",
                        "Rupture time (h)": 24.0,
                        "Elongation (%)": 23.3
                    },
                    {
                        "Condition": "900°C, 248 MPa",
                        "Alloy": "Alloy Ti",
                        "Rupture time (h)": 59.3,
                        "Elongation (%)": 37.5
                    },
                    {
                        "Condition": "900°C, 248 MPa",
                        "Alloy": "Alloy TaTi",
                        "Rupture time (h)": 201.2,
                        "Elongation (%)": 36.7
                    },
                    {
                        "Condition": "900°C, 248 MPa",
                        "Alloy": "Alloy TaTi",
                        "Rupture time (h)": 475.2,
                        "Elongation (%)": "1.0 (interrupted)"
                    },
                    {
                        "Condition": "1000°C, 137 MPa",
                        "Alloy": "Co-9Al-10W-2Ta",
                        "Rupture time (h)": 187.9,
                        "Elongation (%)": 14.3
                    },
                    {
                        "Condition": "982°C, 248 MPa",
                        "Alloy": "Alloy TaTi",
                        "Rupture time (h)": 122.0,
                        "Elongation (%)": 39.5
                    },
                    {
                        "Condition": "982°C, 248 MPa",
                        "Alloy": "CMSX-3",
                        "Rupture time (h)": 90.1,
                        "Elongation (%)": 24.5
                    },
                    {
                        "Condition": "982°C, 248 MPa",
                        "Alloy": "CMSX-4",
                        "Rupture time (h)": 178.0,
                        "Elongation (%)": 26.8
                    }
                ]
            },
            "table_url": "https://github.com/pch-pokemon/knowledge_base/raw/main/9/Table3.png"
        }
    },
    {
        "metadata": {
            "source": "D:/knowledge_base/Data/9.json",
            "figures_num": "Fig. 1"
        },
        "page_content": {
            "figure_number": "Fig. 1",
            "caption": "Fig. 1 Typical microstructure of solutioned Group I alloys after aging at 900-1100°C for 50 h: (a1-d1) 900°C, (a2-d2) 1000°C, (b3-d3) 1050°C, and (c4-d4) 1100°C.",
            "image_url": "https://github.com/pch-pokemon/knowledge_base/raw/main/9/Fig.1.png"
        }
    },
    {
        "metadata": {
            "source": "D:/knowledge_base/Data/9.json",
            "figures_num": "Fig. 2"
        },
        "page_content": {
            "figure_number": "Fig. 2",
            "caption": "Fig. 2 Typical microstructure of solutioned Group I alloys after long-term aging at 900°C: (a) base alloy, 600 h; (b) alloy Ta, 2000 h; (c) alloy Ti, 2000 h; and (d) alloy TaTi, 2000 h.",
            "image_url": "https://github.com/pch-pokemon/knowledge_base/raw/main/9/Fig.2.png"
        }
    },
    {
        "metadata": {
            "source": "D:/knowledge_base/Data/9.json",
            "figures_num": "Fig. 3"
        },
        "page_content": {
            "figure_number": "Fig. 3",
            "caption": "Fig. 3 Typical microstructure of solutioned alloy TaTi after long-term aging: (a) 1000°C, 1000 h; and (b) 1050°C, 1000 h.",
            "image_url": "https://github.com/pch-pokemon/knowledge_base/raw/main/9/Fig.3.png"
        }
    },
    {
        "metadata": {
            "source": "D:/knowledge_base/Data/9.json",
            "figures_num": "Fig. 4"
        },
        "page_content": {
            "figure_number": "Fig. 4",
            "caption": "Fig. 4 Comparison of tensile creep curves of Group I alloys with previously reported Co-Al-W-base and Ni-base single-crystal alloys:[6,19] (a) 900°C/420 MPa, (b) 1000°C/137 MPa, and (c) 982°C/248 MPa.",
            "data": [
                {
                    "subfigure_label": "(a)",
                    "columns": [
                        "Time(h)",
                        "Creep strain(%)"
                    ],
                    "test_enrio": "900°C/420 MPa",
                    "alloy_name": [
                        {
                            "alloy": "Base alloy",
                            "values": [
                                [
                                    0.2,
                                    8.43
                                ],
                                [
                                    1,
                                    43.7
                                ]
                            ]
                        },
                        {
                            "alloy": "AlloyTa",
                            "values": [
                                [
                                    6,
                                    3.25
                                ],
                                [
                                    14,
                                    7.32
                                ],
                                [
                                    20,
                                    12.72
                                ],
                                [
                                    23,
                                    17.67
                                ],
                                [
                                    24,
                                    24.1
                                ]
                            ]
                        },
                        {
                            "alloy": "AlloyTi",
                            "values": [
                                [
                                    12,
                                    0.59
                                ],
                                [
                                    25,
                                    2.44
                                ],
                                [
                                    37,
                                    5.62
                                ],
                                [
                                    45,
                                    9.17
                                ],
                                [
                                    52,
                                    14.34
                                ],
                                [
                                    57,
                                    20.11
                                ],
                                [
                                    59,
                                    24.7
                                ],
                                [
                                    60,
                                    29.43
                                ]
                            ]
                        },
                        {
                            "alloy": "AlloyTaTi",
                            "values": [
                                [
                                    8,
                                    0.07
                                ],
                                [
                                    23,
                                    0.07
                                ],
                                [
                                    39,
                                    0.52
                                ],
                                [
                                    58,
                                    1.92
                                ],
                                [
                                    83,
                                    3.18
                                ],
                                [
                                    103,
                                    4.51
                                ],
                                [
                                    126,
                                    6.65
                                ],
                                [
                                    151,
                                    9.83
                                ],
                                [
                                    171,
                                    13.53
                                ],
                                [
                                    187,
                                    18.85
                                ],
                                [
                                    195,
                                    25.21
                                ],
                                [
                                    200,
                                    37.04
                                ]
                            ]
                        }
                    ],
                    "image_url": "https://github.com/pch-pokemon/knowledge_base/raw/main/9/Fig.4(a).png"
                },
                {
                    "subfigure_label": "(b)",
                    "columns": [
                        "Time(h)",
                        "Creep strain(%)"
                    ],
                    "test_enrio": "1000°C/137 MPa",
                    "alloy_name": [
                        {
                            "alloy": "Co-Al-W-base SX 2Ta[6]",
                            "values": [
                                [
                                    35,
                                    0.3
                                ],
                                [
                                    72,
                                    0.85
                                ],
                                [
                                    107,
                                    1.6
                                ],
                                [
                                    136,
                                    2.84
                                ],
                                [
                                    156,
                                    4.46
                                ],
                                [
                                    169,
                                    6.04
                                ],
                                [
                                    179,
                                    8.27
                                ],
                                [
                                    185,
                                    10.81
                                ]
                            ]
                        },
                        {
                            "alloy": "AlloyTaTi",
                            "values": [
                                [
                                    28,
                                    0.01
                                ],
                                [
                                    80,
                                    0.05
                                ],
                                [
                                    131,
                                    0.14
                                ],
                                [
                                    171,
                                    0.27
                                ],
                                [
                                    215,
                                    0.39
                                ],
                                [
                                    259,
                                    0.51
                                ],
                                [
                                    317,
                                    0.57
                                ],
                                [
                                    368,
                                    0.67
                                ],
                                [
                                    411,
                                    0.8
                                ],
                                [
                                    442,
                                    0.92
                                ],
                                [
                                    477,
                                    1.05
                                ]
                            ]
                        }
                    ],
                    "image_url": "https://github.com/pch-pokemon/knowledge_base/raw/main/9/Fig.4(b).png"
                },
                {
                    "subfigure_label": "(c)",
                    "columns": [
                        "Time(h)",
                        "Creep strain(%)"
                    ],
                    "test_enrio": "982°C/248 MPa.",
                    "alloy_name": [
                        {
                            "alloy": "AlloyTaTi",
                            "values": [
                                [
                                    13,
                                    0.43
                                ],
                                [
                                    29,
                                    1.51
                                ],
                                [
                                    47,
                                    2.81
                                ],
                                [
                                    61,
                                    3.96
                                ],
                                [
                                    80,
                                    6.27
                                ],
                                [
                                    91,
                                    8.29
                                ],
                                [
                                    101,
                                    11.1
                                ],
                                [
                                    108,
                                    14.27
                                ],
                                [
                                    115,
                                    18.01
                                ],
                                [
                                    119,
                                    22.62
                                ],
                                [
                                    121,
                                    28.53
                                ],
                                [
                                    121,
                                    33.43
                                ],
                                [
                                    122,
                                    39.91
                                ]
                            ]
                        },
                        {
                            "alloy": "Ni-base SX CMSX-3[19]",
                            "values": [
                                [
                                    10,
                                    0.29
                                ],
                                [
                                    25,
                                    0.79
                                ],
                                [
                                    42,
                                    1.59
                                ],
                                [
                                    55,
                                    2.74
                                ],
