Repository: pch-pokemon/Multi_agent_for_alloy_oxidation

# High-Temperature Alloy Oxidation Multi-Agent System V1.0

This software is a knowledge-guided multi-agent system designed for intelligent prediction, mechanistic interpretation, thermodynamic analysis, and literature-grounded reasoning of oxidation behavior in high-temperature superalloys.

Unlike conventional tool-based frameworks, the system organizes the oxidation research process into a structured multi-agent workflow, enabling the transformation of fragmented mechanistic knowledge into design-relevant insights.

File: rag_core/data/1_100_chart.json (part 8 of 70)
[
                                [
                                    66,
                                    4.68
                                ],
                                [
                                    75,
                                    6.99
                                ],
                                [
                                    81,
                                    10.45
                                ],
                                [
                                    87,
                                    13.9
                                ],
                                [
                                    90,
                                    19.52
                                ]
                            ]
                        },
                        {
                            "alloy": "Ni-base SX CMSX-4[19]",
                            "values": [
                                [
                                    18,
                                    0.29
                                ],
                                [
                                    31,
                                    0.29
                                ],
                                [
                                    43,
                                    0.36
                                ],
                                [
                                    56,
                                    0.41
                                ],
                                [
                                    71,
                                    1.01
                                ],
                                [
                                    86,
                                    1.44
                                ],
                                [
                                    103,
                                    2.45
                                ],
                                [
                                    123,
                                    4.11
                                ],
                                [
                                    139,
                                    6.48
                                ],
                                [
                                    155,
                                    9.94
                                ],
                                [
                                    166,
                                    13.98
                                ],
                                [
                                    172,
                                    17.51
                                ],
                                [
                                    178,
                                    23.2
                                ]
                            ]
                        }
                    ],
                    "image_url": "https://github.com/pch-pokemon/knowledge_base/raw/main/9/Fig.4(c).png"
                }
            ]
        }
    },
    {
        "metadata": {
            "source": "D:/knowledge_base/Data/9.json",
            "figures_num": "Fig. 5"
        },
        "page_content": {
            "figure_number": "Fig. 5",
            "caption": "Fig. 5 Typical microstructure of longitudinal sections of Group I alloys after creep rupture at 900°C/420 MPa. Note that the observations were 5 mm away from the fracture surface.",
            "image_url": "https://github.com/pch-pokemon/knowledge_base/raw/main/9/Fig.5.png"
        }
    },
    {
        "metadata": {
            "source": "D:/knowledge_base/Data/9.json",
            "figures_num": "Fig. 6"
        },
        "page_content": {
            "figure_number": "Fig. 6",
            "caption": "Fig. 6 Three-dimensional microstructures of alloy TaTi after 1% creep strain: (a) 1000°C/137 MPa, 475.2 h, and (b) 982°C/248 MPa, 26.1 h.",
            "image_url": "https://github.com/pch-pokemon/knowledge_base/raw/main/9/Fig.6.png"
        }
    },
    {
        "metadata": {
            "source": "D:/knowledge_base/Data/9.json",
            "figures_num": "Fig. 7"
        },
        "page_content": {
            "figure_number": "Fig. 7",
            "caption": "Fig. 7 Typical dislocation substructure of alloy TaTi after 1% creep strain: (a and b) 1000°C/137 MPa, B = [010] and g = 200, B = [011] and g = 011; (c) 982°C/248 MPa, B = [010].",
            "image_url": "https://github.com/pch-pokemon/knowledge_base/raw/main/9/Fig.7.png"
        }
    },
    {
        "metadata": {
            "source": "D:/knowledge_base/Data/9.json",
            "figures_num": "Fig. 8"
        },
        "page_content": {
            "figure_number": "Fig. 8",
            "caption": "Fig. 8 Comparison of Larson Miller parameter of Group I alloys with previously reported Co-Al-W-base and Ni-base single-crystal alloys.⁵,⁶",
            "data": [
                {
                    "columns": [
                        "alloy",
                        "Larson Miller parameter = T⋅lg(t_r+20)⋅10⁻³",
                        "Stress(MPa)"
                    ],
                    "values": [
                        [
                            "Base alloy",
                            "21.89",
                            "420"
                        ],
                        [
                            "AlloyTi",
                            "25.07",
                            "420"
                        ],
                        [
                            "AlloyTaTi",
                            "25.57",
                            "420"
                        ],
                        [
                            "AlloyTaTi",
                            "26.17",
                            "420"
                        ],
                        [
                            "AlloyTaTi",
                            "27.7",
                            "250"
                        ]
                    ]
                }
            ],
            "image_url": "https://github.com/pch-pokemon/knowledge_base/raw/main/9/Fig.8.png"
        }
    },
    {
        "metadata": {
            "source": "D:/knowledge_base/Data/10.json",
            "tables_num": "Table 1"
        },
        "page_content": {
            "table_number": "Table 1",
            "caption": "Table 1 Approximate values for the parabolic rate constants (g² cm⁻⁴ s⁻¹) for the four Ni-xCr-7Al alloys (x = 0, 5, 10, 15 at.%) at 900 and 1000°C in 1 atm of pure O₂",
            "data": {
                "columns": [
                    "Condition",
                    "Ni-7Al",
                    "Ni-5Cr-7Al",
                    "Ni-10Cr-7Al",
                    "Ni-15Cr-7Al"
                ],
                "rows": [
                    {
                        "Condition": "900°C",
                        "Ni-7Al": "1.0 × 10⁻¹¹",
                        "Ni-5Cr-7Al": "5.9 × 10⁻¹¹",
                        "Ni-10Cr-7Al": "2.1 × 10⁻¹³ (in.)",
                        "Ni-15Cr-7Al": "9.9 × 10⁻¹⁴ (fi.)"
                    },
                    {
                        "Condition": "1000°C",
                        "Ni-7Al": "1.9 × 10⁻¹⁰",
                        "Ni-5Cr-7Al": "2.7 × 10⁻¹⁰",
                        "Ni-10Cr-7Al": "2.4 × 10⁻¹¹",
                        "Ni-15Cr-7Al": "7.7 × 10⁻¹² (in.)"
                    }
                ]
            },
            "table_url": "https://github.com/pch-pokemon/knowledge_base/raw/main/10/Table1.png"
        }
    },
    {
        "metadata": {
            "source": "D:/knowledge_base/Data/10.json",
            "figures_num": "Fig. 1"
        },
        "page_content": {
            "figure_number": "Fig. 1",
            "caption": "Fig. 1 Kinetics for the four Ni–xCr–7Al (x = 0, 5, 10, 15 at.%) alloys oxidized for 24 h at 900 °C in 1 atm of pure O₂: (a) normal plots and (b) parabolic plots.",
            "data": [
                {
                    "subfigure_label": "(a)",
                    "columns": [
                        "Time(h)",
                        "Mass gain(mg/cm²)"
                    ],
                    "alloy_name": [
                        {
                            "alloy": "Ni-7Al",
                            "values": [
                                [
                                    1.06,
                                    0.16
                                ],
                                [
                                    2.76,
                                    0.28
                                ],
                                [
                                    5.27,
                                    0.4
                                ],
                                [
                                    8.37,
                                    0.52
                                ],
                                [
                                    11.25,
                                    0.61
                                ],
                                [
                                    14.79,
                                    0.72
                                ],
                                [
                                    18.31,
                                    0.82
                                ],
                                [
                                    21.28,
                                    0.89
                                ],
                                [
                                    23.91,
                                    0.95
                                ]
                            ]
                        },
                        {
                            "alloy": "Ni-5Cr-7Al",
                            "values": [
                                [
                                    0.47,
                                    0.35
                                ],
                                [
                                    1.24,
                                    0.56
                                ],
                                [
                                    2.71,
                                    0.8
                                ],
                                [
                                    4.53,
                                    1.03
                                ],
                                [
                                    6.99,
                                    1.25
                                ],
                                [
                                    9.53,
                                    1.43
                                ],
                                [
                                    12.01,
                                    1.61
                                ],
                                [
                                    14.91,
                                    1.79
                                ],
                                [
                                    18.06,
                                    1.97
                                ],
                                [
                                    20.57,
                                    2.1
                                ],
                                [
                                    23.99,
                                    2.26
                                ]
                            ]
                        },
                        {
                            "alloy": "Ni-10Cr-7Al",
                            "values": [
                                [
                                    0.86,
                                    0.032
                                ],
                                [
                                    2.05,
                                    0.049
                                ],
                                [
                                    4.1,
                                    0.064
                                ],
                                [
                                    6.71,
                                    0.078
                                ],
                                [
                                    9.58,
                                    0.087
                                ],
                                [
                                    12.84,
                                    0.096
                                ],
                                [
                                    16.23,
                                    0.105
                                ],
                                [
                                    20.06,
                                    0.113
                                ],
                                [
                                    24.02,
                                    0.121
                                ]
                            ]
                        },
                        {
                            "alloy": "Ni-15Cr-7Al",
                            "values": [
                                [
                                    1.04,
                                    0.011
                                ],
                                [
                                    2.78,
                                    0.02
                                ],
                                [
                                    5.34,
                                    0.027
                                ],
                                [
                                    8.29,
                                    0.035
                                ],
                                [
                                    11.16,
                                    0.04
                                ],
                                [
                                    14.42,
                                    0.046
                                ],
                                [
                                    18.28,
                                    0.05
                                ],
                                [
                                    21.38,
                                    0.053
                                ],
                                [
                                    24.05,
                                    0.057
                                ]
                            ]
                        }
                    ],
                    "image_url": "https://github.com/pch-pokemon/knowledge_base/raw/main/10/Fig.1(a).png"
                },
                {
                    "subfigure_label": "(b)",
                    "columns": [
                        "Time¹/²(h¹/²)",
                        "Mass gain(mg/cm²)"
                    ],
                    "alloy_name": [
                        {
                            "alloy": "Ni-7Al",
                            "values": [
                                [
                                    1.03,
                                    0.16
                                ],
                                [
                                    1.66,
                                    0.28
                                ],
                                [
                                    2.3,
                                    0.4
                                ],
                                [
                                    2.89,
                                    0.52
                                ],
                                [
                                    3.35,
                                    0.61
                                ],
                                [
                                    3.85,
                                    0.72
                                ],
                                [
                                    4.28,
                                    0.82
                                ],
                                [
                                    4.61,
                                    0.89
                                ],
                                [
                                    4.81,
                                    0.95
                                ]
                            ]
                        },
                        {
                            "alloy": "Ni-5Cr-7Al",
                            "values": [
                                [
                                    0.69,
                                    0.35
                                ],
                                [
                                    1.11,
                                    0.56
                                ],
                                [
                                    1.65,
                                    0.8
                                ],
                                [
                                    2.13,
                                    1.03
                                ],
                                [
                                    2.64,
                                    1.25
                                ],
                                [
                                    3.09,
                                    1.43
                                ],
                                [
                                    3.47,
                                    1.61
                                ],
                                [
                                    3.86,
                                    1.79
                                ],
                                [
                                    4.25,
                                    1.97
                                ],
                                [
                                    4.54,
                                    2.1
                                ],
                                [
                                    4.9,
                                    2.26
                                ]
                            ]
                        },
                        {
                            "alloy": "Ni-10Cr-7Al",
                            "values": [
                                [
                                    0.93,
                                    0.032
                                ],
                                [
                                    1.43,
                                    0.049
                                ],
                                [
                                    2.02,
                                    0.064
                                ],
                                [
                                    2.59,
                                    0.078
                                ],
                                [
                                    3.1,
                                    0.087
                                ],
                                [
                                    3.58,
                                    0.096
                                ],
                                [
                                    4.03,
                                    0.105
                                ],
                                [
                                    4.48,
                                    0.113
                                ],
                                [
                                    4.9,
                                    0.121
                                ]
                            ]
                        },
                        {
                            "alloy": "Ni-15Cr-7Al",
                            "values": [
                                [
                                    1.02,
                                    0.011
                                ],
                                [
                                    1.67,
                                    0.02
                                ],
                                [
                                    2.31,
                                    0.027
                                ],
                                [
                                    2.88,
                                    0.035
                                ],
                                [
                                    3.34,
                                    0.04
                                ],
                                [
                                    3.8,
                                    0.046
                                ],
                                [
                                    4.28,
                                    0.05
                                ],
                                [
                                    4.62,
                                    0.053
                                ],
                                [
                                    4.9,
                                    0.057
                                ]
                            ]
                        }
                    ],
                    "image_url": "https://github.com/pch-pokemon/knowledge_base/raw/main/10/Fig.1(b).png"
                }
            ]
        }
    },
    {
        "metadata": {
            "source": "D:/knowledge_base/Data/10.json",
            "figures_num": "Fig. 2"
        },
        "page_content": {
            "figure_number": "Fig. 2",
            "caption": "Fig. 2 Kinetics for the four Ni–xCr–7Al (x = 0, 5, 10, 15 at.%) alloys oxidized for 24 h at 1000 °C in 1 atm of pure O₂: (a) normal plots and (b) parabolic plots.",
            "data": [
                {
                    "subfigure_label": "(a)",
                    "columns": [
                        "Time(h)",
                        "Mass gain(mg/cm²)"
                    ],
                    "alloy_name": [
                        {
                            "alloy": "Ni-7Al",
                            "values": [
                                [
                                    1.17,
                                    0.822
                                ],
                                [
                                    2.16,
                                    1.173
                                ],
                                [
                                    4.15,
                                    1.657
                                ],
                                [
                                    6.67,
                                    2.101
                                ],
                                [
                                    10.03,
                                    2.567
                                ],
                                [
                                    13.29,
                                    2.948
                                ],
                                [
                                    16.72,
                                    3.299
                                ],
                                [
                                    20.01,
                                    3.628
                                ],
                                [
                                    23.98,
                                    3.973
                                ]
                            ]
                        },
                        {
                            "alloy": "Ni-5Cr-7Al",
                            "values": [
                                [
                                    0.58,
                                    0.678
                                ],
                                [
                                    1.31,
                                    1.029
                                ],
                                [
                                    2.06,
                                    1.306
                                ],
                                [
                                    3.85,
                                    1.836
                                ],
                                [
                                    5.4,
                                    2.199
                                ],
                                [
                                    7.94,
                                    2.683
                                ],
                                [
                                    10.85,
                                    3.144
                                ],
                                [
                                    13.86,
                                    3.547
                                ],
                                [
                                    16.89,
                                    3.933
                                ],
                                [
                                    19.89,
                                    4.256
                                ],
                                [
                                    24.03,
                                    4.711
                                ]
                            ]
                        },
                        {
                            "alloy": "Ni-10Cr-7Al",
                            "values": [
                                [
                                    0.35,
                                    0.14
                                ],
                                [
                                    0.67,
                                    0.22
                                ],
                                [
                                    1.2,
                                    0.31
                                ],
                                [
                                    2.04,
                                    0.39
                                ],
                                [
                                    3.81,
                                    0.45
                                ],
                                [
                                    7.14,
                                    0.48
                                ],
                                [
                                    10.39,
                                    0.51
                                ],
                                [
                                    14.46,
                                    0.53
                                ],
                                [
                                    18.03,
                                    0.55
                                ],
                                [
                                    23.96,
                                    0.558
                                ]
                            ]
                        },
                        {
                            "alloy": "Ni-15Cr-7Al",
                            "values": [
                                [
                                    0.93,
                                    0.086
                                ],
                                [
                                    2.13,
                                    0.128
                                ],
                                [
                                    4.38,
                                    0.16
                                ],
                                [
                                    10.58,
                                    0.218
                                ],
                                [
                                    13.92,
                                    0.232
                                ],
                                [
                                    17.36,
                                    0.241
                                ],
                                [
                                    20.76,
                                    0.249
                                ],
                                [
                                    24.04,
                                    0.251
                                ]
                            ]
                        }
                    ],
                    "image_url": "https://github.com/pch-pokemon/knowledge_base/raw/main/10/Fig.2(a).png"
                },
                {
                    "subfigure_label": "(b)",
                    "columns": [
                        "Time¹/²(h¹/²)",
                        "Mass gain(mg/cm²)"
                    ],
                    "alloy_name": [
                        {
                            "alloy": "Ni-7Al",
                            "values": [
                                [
                                    1.08,
                                    0.822
                                ],
                                [
                                    1.47,
                                    1.173
                                ],
                                [
                                    2.04,
                                    1.657
                                ],
                                [
                                    2.58,
                                    2.101
                                ],
                                [
                                    3.17,
                                    2.567
                                ],
                                [
                                    3.65,
                                    2.948
                                ],
                                [
                                    4.09,
                                    3.299
                                ],
                                [
                                    4.47,
                                    3.628
                                ],
                                [
                                    4.9,
                                    3.973
                                ]
                            ]
                        },
                        {
                            "alloy": "Ni-5Cr-7Al",
                            "values": [
                                [
                                    0.76,
                                    0.678
                                ],
                                [
                                    1.14,
                                    1.029
                                ],
                                [
                                    1.44,
                                    1.306
                                ],
                                [
                                    1.96,
                                    1.836
                                ],
                                [
                                    2.32,
                                    2.199
                                ],
                                [
                                    2.82,
                                    2.683
                                ],
                                [
                                    3.29,
                                    3.144
                                ],
                                [
                                    3.72,
                                    3.547
                                ],
                                [
                                    4.11,
                                    3.933
                                ],
                                [
                                    4.46,
                                    4.256
                                ],
                                [
                                    4.9,
                                    4.711
                                ]
                            ]
                        },
                        {
                            "alloy": "Ni-10Cr-7Al",
                            "values": [
                                [
                                    0.59,
                                    0.14
                                ],
                                [
                                    0.82,
                                    0.22
                                ],
                                [
                                    1.1,
                                    0.31
                                ],
                                [
                                    1.43,
                                    0.39
                                ],
                                [
                                    1.95,
                                    0.45
                                ],
                                [
                                    2.67,
                                    0.48
                                ],
                                [
                                    3.22,
                                    0.51
                                ],
                                [
                                    3.8,
                                    0.53
                                ],
                                [
                                    4.25,
                                    0.55
                                ],
                                [
                                    4.89,
                                    0.558
                                ]
                            ]
                        },
                        {
                            "alloy": "Ni-15Cr-7Al",
                            "values": [
                                [
                                    0.96,
                                    0.086
                                ],
                                [
                                    1.46,
                                    0.128
                                ],
                                [
                                    2.09,
                                    0.166
                                ],
                                [
                                    2.76,
                                    0.2
                                ],
                                [
                                    3.25,
                                    0.218
                                ],
                                [
                                    3.73,
                                    0.232
                                ],
                                [
                                    4.17,
                                    0.241
                                ],
                                [
                                    4.56,
                                    0.249
                                ],
                                [
                                    4.9,
                                    0.251
                                ]
                            ]
                        }
                    ],
                    "image_url": "https://github.com/pch-pokemon/knowledge_base/raw/main/10/Fig.2(b).png"
                }
            ]
        }
    },
    {
        "metadata": {
            "source": "D:/knowledge_base/Data/10.json",
            "figures_num": "Fig. 3"
        },
        "page_content": {
            "figure_number": "Fig. 3",
            "caption": "Fig. 3 Micrographs (SEM/BEI) of cross sections of Ni–7Al oxidized for 24 h in 1 atm O₂ at 900 °C (a) and 1000 °C (b).",
            "image_url": "https://github.com/pch-pokemon/knowledge_base/raw/main/10/Fig.3.png"
        }
    },
    {
        "metadata": {
            "source": "D:/knowledge_base/Data/10.json",
            "figures_num": "Fig. 4"
        },
        "page_content": {
            "figure_number": "Fig. 4",
            "caption": "Fig. 4 Micrographs (SEM/BEI) of cross sections of Ni–5Cr–7Al oxidized for 24 h in 1 atm O₂ at 900 (a) and 1000 °C (b).",
            "image_url": "https://github.com/pch-pokemon/knowledge_base/raw/main/10/Fig.4.png"
        }
    },
    {
        "metadata": {
            "source": "D:/knowledge_base/Data/10.json",
            "figures_num": "Fig. 5"
        },
        "page_content": {
            "figure_number": "Fig. 5",
            "caption": "Fig. 5 Micrographs (SEM/BEI) of cross sections of Ni–10Cr–7Al oxidized for 24 h in 1 atm O₂ at 900 (a) and 1000 °C (b).",
            "image_url": "https://github.com/pch-pokemon/knowledge_base/raw/main/10/Fig.5.png"
        }
    },
    {
        "metadata": {
            "source": "D:/knowledge_base/Data/10.json",
            "figures_num": "Fig. 6"
        },
        "page_content": {
            "figure_number": "Fig. 6",
            "caption": "Fig. 6 Micrographs (SEM/BEI) of cross sections of Ni–15Cr–7Al oxidized for 24 h in 1 atm O₂ at 900 (a) and 1000 °C (b).",
            "image_url": "https://github.com/pch-pokemon/knowledge_base/raw/main/10/Fig.6.png"
        }
    },
    {
        "metadata": {
            "source": "D:/knowledge_base/Data/10.json",
            "figures_num": "Fig. 7"
        },
        "page_content": {
            "figure_number": "Fig. 7",
            "caption": "Fig. 7 Critical contents of Cr and Al needed for transition 1 beneath external NiO scales (curve a) and the critical Al content needed for transition 2 beneath external Cr₂O₃ scales (curve b) for the Ni–Cr–Al system at 900 °C. Points P₁, P₂ and P₃ correspond to the compositions of the ternary alloys examined. The dashed line connects the critical aluminium and chromium contents measured experimentally for transition 1.",
            "image_url": "https://github.com/pch-pokemon/knowledge_base/raw/main/10/Fig.7.png"
        }
    },
    {
        "metadata": {
            "source": "D:/knowledge_base/Data/11.json",
            "tables_num": "Table 1"
        },
        "page_content": {
            "table_number": "Table 1",
            "caption": "Table 1 Nominal and measured chemical composition of investigated alloys.",
            "data": {
                "columns": [
                    "Nominal composition/at.%",
                    "Measured chemical composition/at.%"
                ],
                "subcolumns": {
                    "Measured chemical composition/at.%": [
                        "Co",
                        "Ni",
                        "Al",
                        "W",
                        "Mo",
                        "Nb"
                    ]
                },
                "rows": [
                    {
                        "Nominal composition/at.%": "Co–9Al–9W",
                        "Measured chemical composition/at.%": {
                            "Co": 81.7,
                            "Ni": "-",
                            "Al": 9.1,
                            "W": 9.2,
                            "Mo": "-",
                            "Nb": "-"
                        }
                    },
