Repository: pch-pokemon/Multi_agent_for_alloy_oxidation

# High-Temperature Alloy Oxidation Multi-Agent System V1.0

This software is a knowledge-guided multi-agent system designed for intelligent prediction, mechanistic interpretation, thermodynamic analysis, and literature-grounded reasoning of oxidation behavior in high-temperature superalloys.

Unlike conventional tool-based frameworks, the system organizes the oxidation research process into a structured multi-agent workflow, enabling the transformation of fragmented mechanistic knowledge into design-relevant insights.

File: rag_core/data/1_100_chart.json (part 9 of 70)
[
                    {
                        "Nominal composition/at.%": "Co–20Ni–7Al–7W",
                        "Measured chemical composition/at.%": {
                            "Co": 67.2,
                            "Ni": 18.4,
                            "Al": 7.3,
                            "W": 7.1,
                            "Mo": "-",
                            "Nb": "-"
                        }
                    },
                    {
                        "Nominal composition/at.%": "Co–10Al–5Mo–2Nb",
                        "Measured chemical composition/at.%": {
                            "Co": 84.9,
                            "Ni": "-",
                            "Al": 8.5,
                            "W": "-",
                            "Mo": 4.6,
                            "Nb": 2.0
                        }
                    },
                    {
                        "Nominal composition/at.%": "Co–20Ni–10Al–5Mo–2Nb",
                        "Measured chemical composition/at.%": {
                            "Co": 66.4,
                            "Ni": 18.5,
                            "Al": 8.3,
                            "W": "-",
                            "Mo": 4.7,
                            "Nb": 2.1
                        }
                    }
                ]
            },
            "table_url": "https://github.com/pch-pokemon/knowledge_base/raw/main/11/Table1.png"
        }
    },
    {
        "metadata": {
            "source": "D:/knowledge_base/Data/11.json",
            "tables_num": "Table 2"
        },
        "page_content": {
            "table_number": "Table 2",
            "caption": "Table 2 Results of chemical composition analysis in areas and points marked in Figs. 4 and 5.",
            "data": {
                "columns": [
                    "Temp./°C",
                    "Mass gain/%"
                ],
                "subcolumns": {
                    "Mass gain/%": [
                        "Co–9Al–9W",
                        "Co–20Ni–7Al–7W",
                        "Co–20Ni–10Al–5Mo–2Nb",
                        "Co–10Al–5Mo–2Nb"
                    ]
                },
                "rows": [
                    {
                        "Temp./°C": 600,
                        "Mass gain/%": {
                            "Co–9Al–9W": 0.06,
                            "Co–20Ni–7Al–7W": 0.06,
                            "Co–20Ni–10Al–5Mo–2Nb": 0.05,
                            "Co–10Al–5Mo–2Nb": 0.13
                        }
                    },
                    {
                        "Temp./°C": 650,
                        "Mass gain/%": {
                            "Co–9Al–9W": 0.07,
                            "Co–20Ni–7Al–7W": 0.07,
                            "Co–20Ni–10Al–5Mo–2Nb": 0.06,
                            "Co–10Al–5Mo–2Nb": 0.15
                        }
                    },
                    {
                        "Temp./°C": 700,
                        "Mass gain/%": {
                            "Co–9Al–9W": 0.08,
                            "Co–20Ni–7Al–7W": 0.09,
                            "Co–20Ni–10Al–5Mo–2Nb": 0.08,
                            "Co–10Al–5Mo–2Nb": 0.19
                        }
                    },
                    {
                        "Temp./°C": 750,
                        "Mass gain/%": {
                            "Co–9Al–9W": 0.09,
                            "Co–20Ni–7Al–7W": 0.11,
                            "Co–20Ni–10Al–5Mo–2Nb": 0.11,
                            "Co–10Al–5Mo–2Nb": 0.22
                        }
                    },
                    {
                        "Temp./°C": 800,
                        "Mass gain/%": {
                            "Co–9Al–9W": 0.11,
                            "Co–20Ni–7Al–7W": 0.13,
                            "Co–20Ni–10Al–5Mo–2Nb": 0.15,
                            "Co–10Al–5Mo–2Nb": 0.27
                        }
                    },
                    {
                        "Temp./°C": 850,
                        "Mass gain/%": {
                            "Co–9Al–9W": 0.13,
                            "Co–20Ni–7Al–7W": 0.17,
                            "Co–20Ni–10Al–5Mo–2Nb": 0.21,
                            "Co–10Al–5Mo–2Nb": 0.34
                        }
                    },
                    {
                        "Temp./°C": 900,
                        "Mass gain/%": {
                            "Co–9Al–9W": 0.16,
                            "Co–20Ni–7Al–7W": 0.2,
                            "Co–20Ni–10Al–5Mo–2Nb": 0.25,
                            "Co–10Al–5Mo–2Nb": 0.41
                        }
                    },
                    {
                        "Temp./°C": 950,
                        "Mass gain/%": {
                            "Co–9Al–9W": 0.2,
                            "Co–20Ni–7Al–7W": 0.25,
                            "Co–20Ni–10Al–5Mo–2Nb": 0.35,
                            "Co–10Al–5Mo–2Nb": 0.57
                        }
                    }
                ]
            },
            "table_url": "https://github.com/pch-pokemon/knowledge_base/raw/main/11/Table2.png"
        }
    },
    {
        "metadata": {
            "source": "D:/knowledge_base/Data/11.json",
            "tables_num": "Table 3"
        },
        "page_content": {
            "table_number": "Table 3",
            "caption": "Table 3 EDS chemical composition analysis at the surface areas of Fig. 6",
            "data": {
                "columns": [
                    "Alloy",
                    "Elements/at.%",
                    "Elements/mass%"
                ],
                "subcolumns": {
                    "Elements/at.%": [
                        "Al.",
                        "Co",
                        "Ni",
                        "Nb",
                        "Mo",
                        "W"
                    ],
                    "Elements/mass%": [
                        "Al.",
                        "Co",
                        "Ni",
                        "Nb",
                        "Mo",
                        "W"
                    ]
                },
                "rows": [
                    {
                        "Alloy": "Co–9Al–9W",
                        "Elements/at.%": {
                            "Al.": 29.9,
                            "Co": 64.9,
                            "Ni": "-",
                            "Nb": "-",
                            "Mo": "-",
                            "W": 5.2
                        },
                        "Elements/mass%": {
                            "Al.": 14.5,
                            "Co": 68.5,
                            "Ni": "-",
                            "Nb": "-",
                            "Mo": "-",
                            "W": 17
                        }
                    },
                    {
                        "Alloy": "Co–20Ni–7Al–7W",
                        "Elements/at.%": {
                            "Al.": "-",
                            "Co": 100,
                            "Ni": "-",
                            "Nb": "-",
                            "Mo": "-",
                            "W": "-"
                        },
                        "Elements/mass%": {
                            "Al.": "-",
                            "Co": 100,
                            "Ni": "-",
                            "Nb": "-",
                            "Mo": "-",
                            "W": "-"
                        }
                    },
                    {
                        "Alloy": "Co–10Al–5Mo–2Nb",
                        "Elements/at.%": {
                            "Al.": 11,
                            "Co": 58.7,
                            "Ni": "-",
                            "Nb": "-",
                            "Mo": 30.3,
                            "W": "-"
                        },
                        "Elements/mass%": {
                            "Al.": 4.4,
                            "Co": 51.9,
                            "Ni": "-",
                            "Nb": "-",
                            "Mo": 43.7,
                            "W": "-"
                        }
                    },
                    {
                        "Alloy": "Co–20Ni–10Al–5Mo–2Nb",
                        "Elements/at.%": {
                            "Al.": 25.4,
                            "Co": 48.3,
                            "Ni": 8.5,
                            "Nb": 7,
                            "Mo": 10.8,
                            "W": "-"
                        },
                        "Elements/mass%": {
                            "Al.": 12,
                            "Co": 49.7,
                            "Ni": 8.7,
                            "Nb": 11.4,
                            "Mo": 18.2,
                            "W": "-"
                        }
                    }
                ]
            },
            "table_url": "https://github.com/pch-pokemon/knowledge_base/raw/main/11/Table3.png"
        }
    },
    {
        "metadata": {
            "source": "D:/knowledge_base/Data/11.json",
            "figures_num": "Fig. 1"
        },
        "page_content": {
            "figure_number": "Fig. 1",
            "caption": "Fig. 1 TG-DTG profiles of oxidation of Co-9Al-9W (at.%) alloy.",
            "data": [
                {
                    "alloy": "Co-9Al-9W",
                    "columns": [
                        "Temp./°C",
                        "Mass gain/%"
                    ],
                    "values": [
                        [
                            194.9,
                            0.03
                        ],
                        [
                            334.54,
                            0.03
                        ],
                        [
                            494.34,
                            0.04
                        ],
                        [
                            624.27,
                            0.06
                        ],
                        [
                            782.58,
                            0.1
                        ],
                        [
                            943.87,
                            0.2
                        ],
                        [
                            1073.06,
                            0.44
                        ],
                        [
                            1198.51,
                            0.97
                        ]
                    ]
                }
            ],
            "image_url": "https://github.com/pch-pokemon/knowledge_base/raw/main/11/Fig.1.png"
        }
    },
    {
        "metadata": {
            "source": "D:/knowledge_base/Data/11.json",
            "figures_num": "Fig. 2"
        },
        "page_content": {
            "figure_number": "Fig. 2",
            "caption": "Fig. 2 TG–DTG profiles of oxidation of Co–20Ni–7Al–7W (at.%) alloy.",
            "data": [
                {
                    "alloy": "Co–20Ni–7Al–7W",
                    "columns": [
                        "Temp./°C",
                        "Mass gain/%"
                    ],
                    "values": [
                        [
                            188.85,
                            0.02
                        ],
                        [
                            355.66,
                            0.03
                        ],
                        [
                            511.45,
                            0.04
                        ],
                        [
                            667.97,
                            0.07
                        ],
                        [
                            815.68,
                            0.14
                        ],
                        [
                            958.24,
                            0.25
                        ],
                        [
                            1059.64,
                            0.45
                        ],
                        [
                            1197.06,
                            0.83
                        ]
                    ]
                }
            ],
            "image_url": "https://github.com/pch-pokemon/knowledge_base/raw/main/11/Fig.2.png"
        }
    },
    {
        "metadata": {
            "source": "D:/knowledge_base/Data/11.json",
            "figures_num": "Fig. 3"
        },
        "page_content": {
            "figure_number": "Fig. 3",
            "caption": "Fig. 3 TG–DTG profiles of oxidation of Co–10Al–5Mo–2Nb (at.%) alloy.",
            "data": [
                {
                    "alloy": "Co–10Al–5Mo–2Nb",
                    "columns": [
                        "Temp./°C",
                        "Mass gain/%"
                    ],
                    "values": [
                        [
                            177.02,
                            0.05
                        ],
                        [
                            319.4,
                            0.08
                        ],
                        [
                            496.42,
                            0.11
                        ],
                        [
                            647.83,
                            0.15
                        ],
                        [
                            787.19,
                            0.26
                        ],
                        [
                            909.23,
                            0.43
                        ],
                        [
                            1023.73,
                            0.9
                        ],
                        [
                            1096.8,
                            1.42
                        ],
                        [
                            1197.74,
                            2.31
                        ]
                    ]
                }
            ],
            "image_url": "https://github.com/pch-pokemon/knowledge_base/raw/main/11/Fig.3.png"
        }
    },
    {
        "metadata": {
            "source": "D:/knowledge_base/Data/11.json",
            "figures_num": "Fig. 4"
        },
        "page_content": {
            "figure_number": "Fig. 4",
            "caption": "Fig. 4 TG–DTG profiles of oxidation of Co–20Ni–10Al–5Mo–2Nb (at.%) alloy.",
            "data": [
                {
                    "alloy": "Co–20Ni–10Al–5Mo–2Nb",
                    "columns": [
                        "Temp./°C",
                        "Mass gain/%"
                    ],
                    "values": [
                        [
                            198.04,
                            0.015
                        ],
                        [
                            394.6,
                            0.02
                        ],
                        [
                            602.94,
                            0.05
                        ],
                        [
                            754.6,
                            0.12
                        ],
                        [
                            887.12,
                            0.24
                        ],
                        [
                            996.81,
                            0.53
                        ],
                        [
                            1080,
                            0.92
                        ],
                        [
                            1199.26,
                            1.53
                        ]
                    ]
                }
            ],
            "image_url": "https://github.com/pch-pokemon/knowledge_base/raw/main/11/Fig.4.png"
        }
    },
    {
        "metadata": {
            "source": "D:/knowledge_base/Data/11.json",
            "figures_num": "Fig. 5"
        },
        "page_content": {
            "figure_number": "Fig. 5",
            "caption": "Fig. 5 Losses of mass related to spallation of oxides under cooling.",
            "data": [
                {
                    "columns": [
                        "Alloy",
                        "Loss of mass/%"
                    ],
                    "values": [
                        [
                            "Co–9Al–9W",
                            3.1
                        ],
                        [
                            "Co–20Ni–7Al–7W",
                            0.83
                        ],
                        [
                            "Co–10Al–5Mo–2Nb",
                            5.77
                        ],
                        [
                            "Co–20Ni–10Al–5Mo–2Nb",
                            4.52
                        ]
                    ]
                }
            ],
            "image_url": "https://github.com/pch-pokemon/knowledge_base/raw/main/11/Fig.5.png"
        }
    },
    {
        "metadata": {
            "source": "D:/knowledge_base/Data/11.json",
            "figures_num": "Fig. 6"
        },
        "page_content": {
            "figure_number": "Fig. 6",
            "caption": "Fig. 6 SEM images showing the oxidized surface morphologies of alloys. a Co–9Al–9W; b Co–20Ni–7Al–7W; c Co–10Al–5Mo–2Nb; d Co–20Ni–10Al–5Mo–2Nb.",
            "image_url": "https://github.com/pch-pokemon/knowledge_base/raw/main/11/Fig.6.png"
        }
    },
    {
        "metadata": {
            "source": "D:/knowledge_base/Data/12.json",
            "tables_num": "Table 1"
        },
        "page_content": {
            "table_number": "Table 1",
            "caption": "Table 1 Compositions (at%) of experimental alloys.",
            "data": {
                "columns": [
                    "Abbreviations",
                    "Co",
                    "Ni",
                    "Al",
                    "W",
                    "Mo",
                    "Ta",
                    "Ti",
                    "Cr",
                    "Si",
                    "C",
                    "Zr",
                    "B",
                    "Hf"
                ],
                "rows": [
                    {
                        "Abbreviations": "6Al",
                        "Co": "bal.",
                        "Ni": 30,
                        "Al": 6,
                        "W": 2,
                        "Mo": 1.5,
                        "Ta": 1,
                        "Ti": 3.5,
                        "Cr": 12,
                        "Si": 0.4,
                        "C": 0.08,
                        "Zr": 0.01,
                        "B": 0.08,
                        "Hf": 0.1
                    },
                    {
                        "Abbreviations": "7Al",
                        "Co": "bal.",
                        "Ni": 30,
                        "Al": 7,
                        "W": 2,
                        "Mo": 1.5,
                        "Ta": 1,
                        "Ti": 3.5,
                        "Cr": 12,
                        "Si": 0.4,
                        "C": 0.08,
                        "Zr": 0.01,
                        "B": 0.08,
                        "Hf": 0.1
                    },
                    {
                        "Abbreviations": "8Al",
                        "Co": "bal.",
                        "Ni": 30,
                        "Al": 8,
                        "W": 2,
                        "Mo": 1.5,
                        "Ta": 1,
                        "Ti": 3.5,
                        "Cr": 12,
                        "Si": 0.4,
                        "C": 0.08,
                        "Zr": 0.01,
                        "B": 0.08,
                        "Hf": 0.1
                    },
                    {
                        "Abbreviations": "9Al",
                        "Co": "bal.",
                        "Ni": 30,
                        "Al": 9,
                        "W": 2,
                        "Mo": 1.5,
                        "Ta": 1,
                        "Ti": 3.5,
                        "Cr": 12,
                        "Si": 0.4,
                        "C": 0.08,
                        "Zr": 0.01,
                        "B": 0.08,
                        "Hf": 0.1
                    }
                ]
            },
            "table_url": "https://github.com/pch-pokemon/knowledge_base/raw/main/12/Table1.png"
        }
    },
    {
        "metadata": {
            "source": "D:/knowledge_base/Data/12.json",
            "tables_num": "Table 2"
        },
        "page_content": {
            "table_number": "Table 2",
            "caption": "Table 2 Rate constants of the experimental alloys and square of correlation coefficient (R²) of parabolic fitting at 800 °C, 900 °C and 1000 °C.",
            "data": {
                "units": {
                    "Oxidation rate constant": "×10⁻⁷ mg²·cm⁻⁴·s⁻¹"
                },
                "columns": [
                    "Temperature (°C",
                    {
                        "Oxidation rate constant": [
                            "6Al",
                            "7Al",
                            "8Al",
                            "9Al"
                        ]
                    },
                    {
                        "Square of correlation coefficient (R²)": [
                            "6Al",
                            "7Al",
                            "8Al",
                            "9Al"
                        ]
                    }
                ],
                "rows": [
                    {
                        "Temperature (°C)": 800,
                        "Oxidation rate constant": {
                            "6Al": 1.73,
                            "7Al": 1.32,
                            "8Al": 0.726,
                            "9Al": 0.327
                        },
                        "Square of correlation coefficient (R²)": {
                            "6Al": 0.97,
                            "7Al": 0.93,
                            "8Al": 0.96,
                            "9Al": 0.93
                        }
                    },
                    {
                        "Temperature (°C)": 900,
                        "Oxidation rate constant": {
                            "6Al": 6.53,
                            "7Al": 5.45,
                            "8Al": 3.25,
                            "9Al": 2.41
                        },
                        "Square of correlation coefficient (R²)": {
                            "6Al": 0.92,
                            "7Al": 0.94,
                            "8Al": 0.95,
                            "9Al": 0.93
                        }
                    },
                    {
                        "Temperature (°C)": 1000,
                        "Oxidation rate constant": {
                            "6Al": 80.4,
                            "7Al": 101,
                            "8Al": 149,
                            "9Al": 261
                        },
                        "Square of correlation coefficient (R²)": {
                            "6Al": 0.97,
                            "7Al": 0.93,
                            "8Al": 0.84,
                            "9Al": 0.79
                        }
                    }
                ]
            },
            "table_url": "https://github.com/pch-pokemon/knowledge_base/raw/main/12/Table2.png"
        }
    },
    {
        "metadata": {
            "source": "D:/knowledge_base/Data/12.json",
            "tables_num": "Table 3"
        },
        "page_content": {
            "table_number": "Table 3",
            "caption": "Table 3 Chemical compositions (at%) of the spinel oxide after oxidation at 900 °C for 200 h.",
            "data": {
                "columns": [
                    "Alloy",
                    "Co",
                    "Ni",
                    "Al",
                    "W",
                    "Ta",
                    "Ti",
                    "Cr",
                    "Mo",
                    "O"
                ],
                "rows": [
                    {
                        "Alloy": "6Al",
                        "Co": "21.7 ± 1.7",
                        "Ni": "6.6 ± 1.7",
                        "Al": "2.5 ± 1.0",
                        "W": "0",
                        "Ta": "0",
                        "Ti": "9.6 ± 1.2",
                        "Cr": "3.3 ± 0.7",
                        "Mo": "0",
                        "O": "56.2 ± 1.3"
                    },
                    {
                        "Alloy": "7Al",
                        "Co": "19.1 ± 2.0",
                        "Ni": "6.8 ± 1.1",
                        "Al": "2.3 ± 0.2",
                        "W": "0.1 ± 0",
                        "Ta": "0.1 ± 0",
                        "Ti": "8.2 ± 1.1",
                        "Cr": "6.1 ± 1.2",
                        "Mo": "0",
                        "O": "57.2 ± 1.7"
                    },
                    {
                        "Alloy": "8Al",
                        "Co": "17.9 ± 1.3",
                        "Ni": "8.6 ± 1.2",
                        "Al": "3.0 ± 0.5",
                        "W": "0.2 ± 0.1",
                        "Ta": "0.3 ± 0.1",
                        "Ti": "7.5 ± 0.5",
                        "Cr": "6.0 ± 0.6",
                        "Mo": "0",
                        "O": "56.5 ± 1.2"
                    },
                    {
                        "Alloy": "9Al",
                        "Co": "17.2 ± 1.1",
                        "Ni": "9.6 ± 0.8",
                        "Al": "2.1 ± 0.7",
                        "W": "0",
                        "Ta": "0.1 ± 0",
                        "Ti": "5.7 ± 0.7",
                        "Cr": "6.6 ± 0.3",
                        "Mo": "0",
                        "O": "57.7 ± 1.5"
                    }
                ]
            },
            "table_url": "https://github.com/pch-pokemon/knowledge_base/raw/main/12/Table3.png"
        }
    },
    {
        "metadata": {
            "source": "D:/knowledge_base/Data/12.json",
            "tables_num": "Table 4"
        },
        "page_content": {
            "table_number": "Table 4",
            "caption": "Table 4 Chemical compositions of the oxides shown in Fig. 9.",
            "data": {
                "columns": [
                    "Position",
                    "Types",
                    "O",
                    "Co",
                    "Ni",
                    "Al",
                    "Cr",
                    "W",
                    "Ti",
                    "Ta",
                    "Mo"
                ],
                "rows": [
                    {
                        "Position": "A",
                        "Types": "Cr₂O₃",
                        "O": 54.67,
                        "Co": 0.31,
                        "Ni": 0.19,
                        "Al": 1.26,
                        "Cr": 39.82,
                        "W": 0.29,
                        "Ti": 0.7,
                        "Ta": 1.25,
                        "Mo": 1.51
                    },
                    {
                        "Position": "B",
                        "Types": "metal particles",
                        "O": 1.7,
                        "Co": 46.8,
                        "Ni": 35.39,
                        "Al": 2.49,
                        "Cr": 0.87,
                        "W": 4.14,
                        "Ti": 0.14,
                        "Ta": 2.51,
                        "Mo": 5.96
                    },
                    {
                        "Position": "C",
                        "Types": "TaTiO₄",
                        "O": 63.46,
                        "Co": 0.57,
                        "Ni": 0.5,
                        "Al": 2.81,
                        "Cr": 5.74,
                        "W": 0.33,
                        "Ti": 12.97,
                        "Ta": 10.39,
                        "Mo": 3.23
                    },
                    {
                        "Position": "D",
                        "Types": "Al₂O₃",
                        "O": 59.1,
                        "Co": 0.71,
                        "Ni": 0.41,
                        "Al": 38.78,
                        "Cr": 0.03,
                        "W": 0.08,
                        "Ti": 0.03,
                        "Ta": 0.43,
                        "Mo": 0.43
                    }
                ]
            },
            "table_url": "https://github.com/pch-pokemon/knowledge_base/raw/main/12/Table4.png"
        }
    },
    {
        "metadata": {
            "source": "D:/knowledge_base/Data/12.json",
            "tables_num": "Table 5"
        },
        "page_content": {
            "table_number": "Table 5",
            "caption": "Table 5 PB values of the typical oxides calculated by Eq. (5) and the corresponding unit cell parameters.",
            "data": {
                "columns": [
                    "Oxide",
                    "Space group",
                    "Cell volume (nm³)",
                    "Atom numbers in a cell",
                    "PBR by Eq. (5)"
                ],
                "rows": [
                    {
                        "Oxide": "Al₂O₃",
                        "Space group": "R-3C",
                        "Cell volume (nm³)": 0.2551,
                        "Atom numbers in a cell": "Al(12)",
                        "PBR by Eq. (5)": 2.13
                    },
                    {
                        "Oxide": "Cr₂O₃",
                        "Space group": "R-3C",
                        "Cell volume (nm³)": 0.2898,
                        "Atom numbers in a cell": "Cr(12)",
                        "PBR by Eq. (5)": 2.42
                    },
                    {
                        "Oxide": "CoO",
                        "Space group": "Fm-3m",
                        "Cell volume (nm³)": 0.0762,
                        "Atom numbers in a cell": "Co(4)",
                        "PBR by Eq. (5)": 1.91
                    },
                    {
                        "Oxide": "NiO",
                        "Space group": "Fm-3m",
                        "Cell volume (nm³)": 0.073,
                        "Atom numbers in a cell": "Ni(4)",
                        "PBR by Eq. (5)": 1.83
                    },
                    {
                        "Oxide": "TiO₂",
                        "Space group": "P42/mnm",
                        "Cell volume (nm³)": 0.0622,
                        "Atom numbers in a cell": "Ti(2)",
                        "PBR by Eq. (5)": 3.11
                    },
                    {
                        "Oxide": "TaTiO₄",
                        "Space group": "P42/mnm",
                        "Cell volume (nm³)": 0.068,
                        "Atom numbers in a cell": "Ti(1), Ta(1)",
                        "PBR by Eq. (5)": 3.4
                    },
                    {
                        "Oxide": "CoWO₄",
                        "Space group": "P2/c",
                        "Cell volume (nm³)": 0.1315,
                        "Atom numbers in a cell": "Co(2), W(2)",
                        "PBR by Eq. (5)": 3.29
                    },
                    {
                        "Oxide": "CoMoO₄",
                        "Space group": "P2/c",
                        "Cell volume (nm³)": 0.1299,
                        "Atom numbers in a cell": "Co(2), Mo(2)",
                        "PBR by Eq. (5)": 3.25
                    }
                ]
            },
            "table_url": "https://github.com/pch-pokemon/knowledge_base/raw/main/12/Table5.png"
        }
    },
    {
        "metadata": {
            "source": "D:/knowledge_base/Data/12.json",
            "tables_num": "Table 6"
        },
        "page_content": {
            "table_number": "Table 6",
            "caption": "Table 6 Chemical compositions of (Mo,W)O₃ oxides shown in Fig. 17(a) and (b).",
            "data": {
                "columns": [
                    "Alloys",
                    "Oxides",
                    "O",
                    "Co",
                    "Ni",
                    "Al",
                    "Cr",
                    "W",
                    "Ti",
                    "Ta",
                    "Mo"
                ],
                "rows": [
                    {
                        "Alloys": "9Al",
                        "Oxides": "(Mo,W)O₃",
                        "O": 73.4,
                        "Co": 0.3,
                        "Ni": 0.2,
                        "Al": 0.4,
                        "Cr": 0.1,
                        "W": 12.4,
                        "Ti": 0,
                        "Ta": 0.4,
                        "Mo": 12.8
                    },
                    {
                        "Alloys": "8Al",
                        "Oxides": "(Mo,W)O₃",
                        "O": 75.2,
                        "Co": 0.5,
                        "Ni": 0.4,
                        "Al": 0.6,
                        "Cr": 0.4,
                        "W": 14.9,
                        "Ti": 0.1,
                        "Ta": 0.7,
                        "Mo": 7.2
                    }
                ]
            },
            "table_url": "https://github.com/pch-pokemon/knowledge_base/raw/main/12/Table6.png"
        }
    },
    {
        "metadata": {
            "source": "D:/knowledge_base/Data/12.json",
            "figures_num": "Fig. 1"
        },
        "page_content": {
            "figure_number": "Fig. 1",
            "caption": "Fig. 1 Weight gain curves of the experimental alloys at 800 °C (a), 900 °C (b) and 1000 °C (c), (d) is a macroscopic photograph of the alloy samples after oxidation at 800 °C, 900 °C for 200 h, and 1000 °C for 50 h.",
            "data": [
                {
                    "subfigure_label": "(a)",
                    "Temperature": "800 °C",
                    "alloy_name": [
                        {
                            "alloy": "6Al",
                            "columns": [
                                "Time(h)",
                                "Mass gain (mg/cm²)"
                            ],
                            "values": [
                                [
                                    10,
                                    0.07
                                ],
                                [
                                    30,
                                    0.14
                                ],
                                [
                                    50,
                                    0.19
                                ],
                                [
                                    100,
                                    0.28
                                ],
                                [
                                    200,
                                    0.35
                                ]
                            ]
                        },
                        {
                            "alloy": "7Al",
                            "columns": [
                                "Time(h)",
                                "Mass gain (mg/cm²)"
                            ],
                            "values": [
                                [
                                    10,
                                    0.07
                                ],
                                [
                                    30,
                                    0.12
                                ],
                                [
                                    50,
                                    0.16
                                ],
                                [
                                    100,
                                    0.26
                                ],
                                [
                                    200,
                                    0.3
                                ]
                            ]
                        },
                        {
                            "alloy": "8Al",
                            "columns": [
                                "Time(h)",
                                "Mass gain (mg/cm²)"
                            ],
                            "values": [
                                [
                                    10,
                                    0.04
                                ],
                                [
                                    30,
                                    0.12
                                ],
                                [
                                    50,
                                    0.14
                                ],
                                [
                                    100,
                                    0.19
                                ],
                                [
                                    200,
                                    0.23
                                ]
                            ]
                        },
                        {
                            "alloy": "9Al",
                            "columns": [
                                "Time(h)",
                                "Mass gain (mg/cm²)"
                            ],
                            "values": [
                                [
                                    10,
                                    0.05
                                ],
                                [
                                    30,
                                    0.09
                                ],
                                [
                                    50,
                                    0.12
                                ],
                                [
                                    100,
                                    0.14
                                ],
                                [
                                    200,
                                    0.16
                                ]
                            ]
                        }
                    ],
                    "image_url": "https://github.com/pch-pokemon/knowledge_base/raw/main/12/Fig.1(a).png"
                },
                {
                    "subfigure_label": "(b)",
                    "Temperature": "900 °C",
                    "alloy_name": [
                        {
                            "alloy": "6Al",
                            "columns": [
                                "Time(h)",
                                "Mass gain (mg/cm²)"
                            ],
                            "values": [
                                [
                                    10,
                                    0.16
                                ],
                                [
                                    30,
                                    0.32
                                ],
                                [
                                    50,
                                    0.46
                                ],
