Repository: pch-pokemon/Multi_agent_for_alloy_oxidation

# High-Temperature Alloy Oxidation Multi-Agent System V1.0

This software is a knowledge-guided multi-agent system designed for intelligent prediction, mechanistic interpretation, thermodynamic analysis, and literature-grounded reasoning of oxidation behavior in high-temperature superalloys.

Unlike conventional tool-based frameworks, the system organizes the oxidation research process into a structured multi-agent workflow, enabling the transformation of fragmented mechanistic knowledge into design-relevant insights.

File: rag_core/data/1_100_chart.json (part 10 of 70)
[
                                [
                                    100,
                                    0.56
                                ],
                                [
                                    200,
                                    0.7
                                ]
                            ]
                        },
                        {
                            "alloy": "7Al",
                            "columns": [
                                "Time(h)",
                                "Mass gain (mg/cm²)"
                            ],
                            "values": [
                                [
                                    10,
                                    0.14
                                ],
                                [
                                    30,
                                    0.26
                                ],
                                [
                                    50,
                                    0.39
                                ],
                                [
                                    100,
                                    0.51
                                ],
                                [
                                    200,
                                    0.63
                                ]
                            ]
                        },
                        {
                            "alloy": "8Al",
                            "columns": [
                                "Time(h)",
                                "Mass gain (mg/cm²)"
                            ],
                            "values": [
                                [
                                    10,
                                    0.13
                                ],
                                [
                                    30,
                                    0.21
                                ],
                                [
                                    50,
                                    0.3
                                ],
                                [
                                    100,
                                    0.42
                                ],
                                [
                                    200,
                                    0.49
                                ]
                            ]
                        },
                        {
                            "alloy": "9Al",
                            "columns": [
                                "Time(h)",
                                "Mass gain (mg/cm²)"
                            ],
                            "values": [
                                [
                                    10,
                                    0.11
                                ],
                                [
                                    30,
                                    0.18
                                ],
                                [
                                    50,
                                    0.25
                                ],
                                [
                                    100,
                                    0.37
                                ],
                                [
                                    200,
                                    0.41
                                ]
                            ]
                        }
                    ],
                    "image_url": "https://github.com/pch-pokemon/knowledge_base/raw/main/12/Fig.1(b).png"
                },
                {
                    "subfigure_label": "(c)",
                    "Temperature": "1000 °C",
                    "alloy_name": [
                        {
                            "alloy": "6Al",
                            "columns": [
                                "Time(h)",
                                "Mass gain (mg/cm²)"
                            ],
                            "values": [
                                [
                                    10,
                                    0.46
                                ],
                                [
                                    30,
                                    1.16
                                ],
                                [
                                    50,
                                    1.4
                                ],
                                [
                                    100,
                                    1.887
                                ],
                                [
                                    200,
                                    2.44
                                ]
                            ]
                        },
                        {
                            "alloy": "7Al",
                            "columns": [
                                "Time(h)",
                                "Mass gain (mg/cm²)"
                            ],
                            "values": [
                                [
                                    10,
                                    0.62
                                ],
                                [
                                    30,
                                    1.32
                                ],
                                [
                                    50,
                                    1.86
                                ],
                                [
                                    100,
                                    2.15
                                ],
                                [
                                    200,
                                    2.77
                                ]
                            ]
                        },
                        {
                            "alloy": "8Al",
                            "columns": [
                                "Time(h)",
                                "Mass gain (mg/cm²)"
                            ],
                            "values": [
                                [
                                    10,
                                    0.64
                                ],
                                [
                                    30,
                                    1.57
                                ],
                                [
                                    50,
                                    2.5
                                ],
                                [
                                    100,
                                    2.78
                                ],
                                [
                                    200,
                                    3.38
                                ]
                            ]
                        },
                        {
                            "alloy": "9Al",
                            "columns": [
                                "Time(h)",
                                "Mass gain (mg/cm²)"
                            ],
                            "values": [
                                [
                                    10,
                                    0.77
                                ],
                                [
                                    30,
                                    1.99
                                ],
                                [
                                    50,
                                    3.29
                                ],
                                [
                                    100,
                                    3.9
                                ],
                                [
                                    200,
                                    4.42
                                ]
                            ]
                        }
                    ],
                    "image_url": "https://github.com/pch-pokemon/knowledge_base/raw/main/12/Fig.1(c).png"
                },
                {
                    "subfigure_label": "(d)",
                    "image_url": "https://github.com/pch-pokemon/knowledge_base/raw/main/12/Fig.1(d).png"
                }
            ]
        }
    },
    {
        "metadata": {
            "source": "D:/knowledge_base/Data/12.json",
            "figures_num": "Fig. 2"
        },
        "page_content": {
            "figure_number": "Fig. 2",
            "caption": "Fig. 2 XRD patterns of the surfaces of the experimental alloys after oxidation at 800 ℃ (a) and 900 ℃ (b) for 200 h, at 1000 ℃ for 10 h (c) and 50 h (d).",
            "image_url": "https://github.com/pch-pokemon/knowledge_base/raw/main/12/Fig.2.png"
        }
    },
    {
        "metadata": {
            "source": "D:/knowledge_base/Data/12.json",
            "figures_num": "Fig. 3"
        },
        "page_content": {
            "figure_number": "Fig. 3",
            "caption": "Fig. 3 BSE images of the oxide scales after oxidation at 800 °C for 200 h, and the images at the lower left corner is the local magnification at the position of the red dotted line: (a) 6Al, (b) 7Al, (c) 8Al, (d) 9Al.",
            "image_url": "https://github.com/pch-pokemon/knowledge_base/raw/main/12/Fig.3.png"
        }
    },
    {
        "metadata": {
            "source": "D:/knowledge_base/Data/12.json",
            "figures_num": "Fig. 4"
        },
        "page_content": {
            "figure_number": "Fig. 4",
            "caption": "Fig. 4 EDS mappings of the oxide scales after oxidation at 800 °C for 200 h: (a) 6Al, (b) 7Al, (c) 8Al, (d) 9Al.",
            "image_url": "https://github.com/pch-pokemon/knowledge_base/raw/main/12/Fig.4.png"
        }
    },
    {
        "metadata": {
            "source": "D:/knowledge_base/Data/12.json",
            "figures_num": "Fig. 5"
        },
        "page_content": {
            "figure_number": "Fig. 5",
            "caption": "Fig. 5 BSE images of the oxide scales after oxidation at 900 °C for 200 h, and the images at the lower left corner is the local magnification at the position of the red dotted line: (a) 6Al, (b) 7Al, (c) 8Al, (d) 9Al.",
            "image_url": "https://github.com/pch-pokemon/knowledge_base/raw/main/12/Fig.5.png"
        }
    },
    {
        "metadata": {
            "source": "D:/knowledge_base/Data/12.json",
            "figures_num": "Fig. 6"
        },
        "page_content": {
            "figure_number": "Fig. 6",
            "caption": "Fig. 6 EDS mappings of the oxide scales after oxidation at 900 °C for 200 h: (a) 6Al, (b) 7Al, (c) 8Al, (d) 9Al.",
            "image_url": "https://github.com/pch-pokemon/knowledge_base/raw/main/12/Fig.6.png"
        }
    },
    {
        "metadata": {
            "source": "D:/knowledge_base/Data/12.json",
            "figures_num": "Fig. 7"
        },
        "page_content": {
            "figure_number": "Fig. 7",
            "caption": "Fig. 7 BSE images of the oxide scales after oxidation at 1000 °C for 10 h (a1-d1), 30 h (a2-d2), 50 h (a3-d3): (a) 6Al, (b) 7Al, (c) 8Al, (d) 9Al.",
            "image_url": "https://github.com/pch-pokemon/knowledge_base/raw/main/12/Fig.7.png"
        }
    },
    {
        "metadata": {
            "source": "D:/knowledge_base/Data/12.json",
            "figures_num": "Fig. 8"
        },
        "page_content": {
            "figure_number": "Fig. 8",
            "caption": "Fig. 8 EDS mappings of the oxide scales after oxidation at 1000 °C for 50 h: (a) 6Al, (b) 7Al, (c) 8Al, (d) 9Al.",
            "image_url": "https://github.com/pch-pokemon/knowledge_base/raw/main/12/Fig.8.png"
        }
    },
    {
        "metadata": {
            "source": "D:/knowledge_base/Data/12.json",
            "figures_num": "Fig. 9"
        },
        "page_content": {
            "figure_number": "Fig. 9",
            "caption": "Fig. 9 HAADF-STEM image of the 6Al alloy after oxidation at 1000 °C for 10 h and chemical composition distribution of the main elements. A, B, C and D shown in the HAADF-STEM image represent Cr₂O₃, metal particles, TaTiO₄ and Al₂O₃, respectively.",
            "image_url": "https://github.com/pch-pokemon/knowledge_base/raw/main/12/Fig.9.png"
        }
    },
    {
        "metadata": {
            "source": "D:/knowledge_base/Data/12.json",
            "figures_num": "Fig. 10"
        },
        "page_content": {
            "figure_number": "Fig. 10",
            "caption": "Fig. 10 (a) HAADF-STEM image of the 6Al alloy after oxidation at 1000 ℃ for 10 h, (b) and (c) are the selected area electron diffraction patterns (SADP) of matrix and TaTiO₄ in (a), respectively; (d) is the SADP at the position of red dotted line in (a), which contains the interface between TaTiO₄ and matrix.",
            "image_url": "https://github.com/pch-pokemon/knowledge_base/raw/main/12/Fig.10.png"
        }
    },
    {
        "metadata": {
            "source": "D:/knowledge_base/Data/12.json",
            "figures_num": "Fig. 11"
        },
        "page_content": {
            "figure_number": "Fig. 11",
            "caption": "Fig. 11 (a) The activity of Cr, Ti and Al calculated by Thermo-Calc software using the TCNi9 database, (b) is the local magnification of Ti in (a).",
            "image_url": "https://github.com/pch-pokemon/knowledge_base/raw/main/12/Fig.11.png"
        }
    },
    {
        "metadata": {
            "source": "D:/knowledge_base/Data/12.json",
            "figures_num": "Fig. 12"
        },
        "page_content": {
            "figure_number": "Fig. 12",
            "caption": "Fig. 12 Schematic diagram of the effects of increasing Al content on the formation of the oxide scales during oxidation at 800 ℃ and 900 ℃.",
            "image_url": "https://github.com/pch-pokemon/knowledge_base/raw/main/12/Fig.12.png"
        }
    },
    {
        "metadata": {
            "source": "D:/knowledge_base/Data/12.json",
            "figures_num": "Fig. 13"
        },
        "page_content": {
            "figure_number": "Fig. 13",
            "caption": "Fig. 13 (a) Comparison between the parabolic oxidation rate constants of the experimental alloys at 800 ℃ and 900 ℃ and the oxidation rate constants controlled by some pure oxides [37], (b) is the local magnification at the position of red dotted line in (a).",
            "data": [
                {
                    "Temperature": "900 °C",
                    "units": "g²⋅cm⁻⁴⋅s⁻¹",
                    "columns": [
                        "Alloy",
                        "log(kₚ)"
                    ],
                    "values": [
                        [
                            "6Al",
                            -12.19
                        ],
                        [
                            "7Al",
                            -12.28
                        ],
                        [
                            "8Al",
                            -12.49
                        ],
                        [
                            "9Al",
                            -12.62
                        ]
                    ]
                },
                {
                    "Temperature": "800 °C",
                    "units": "g²⋅cm⁻⁴⋅s⁻¹",
                    "columns": [
                        "Alloy",
                        "log(kₚ)"
                    ],
                    "values": [
                        [
                            "6Al",
                            -12.76
                        ],
                        [
                            "7Al",
                            -12.89
                        ],
                        [
                            "8Al",
                            -13.15
                        ],
                        [
                            "9Al",
                            -13.49
                        ]
                    ]
                }
            ],
            "image_url": "https://github.com/pch-pokemon/knowledge_base/raw/main/12/Fig.13.png"
        }
    },
    {
        "metadata": {
            "source": "D:/knowledge_base/Data/12.json",
            "figures_num": "Fig. 14"
        },
        "page_content": {
            "figure_number": "Fig. 14",
            "caption": "Fig. 14 BSE images with high magnification of the oxide scales after oxidation at 1000 °C for 10 h (a1-d1), 30 h (a2-d2), 50 h (a3-d3): (a) 6Al, (b) 7Al, (c) 8Al, (d) 9Al.",
            "image_url": "https://github.com/pch-pokemon/knowledge_base/raw/main/12/Fig.14.png"
        }
    },
    {
        "metadata": {
            "source": "D:/knowledge_base/Data/12.json",
            "figures_num": "Fig. 15"
        },
        "page_content": {
            "figure_number": "Fig. 15",
            "caption": "Fig. 15 The activity of W, Mo (a) and Ta (b) calculated by Thermo-Calc using the TCNi9 database.",
            "image_url": "https://github.com/pch-pokemon/knowledge_base/raw/main/12/Fig.15.png"
        }
    },
    {
        "metadata": {
            "source": "D:/knowledge_base/Data/12.json",
            "figures_num": "Fig. 16"
        },
        "page_content": {
            "figure_number": "Fig. 16",
            "caption": "Fig. 16 BSE images of the surface morphology after oxidation at 1000 °C for 50 h: (a1)–(a2) 6Al, (b1)–(b3) 7Al, (c1)–(c3) 8Al, (d1)–(d3) 9Al.",
            "image_url": "https://github.com/pch-pokemon/knowledge_base/raw/main/12/Fig.16.png"
        }
    },
    {
        "metadata": {
            "source": "D:/knowledge_base/Data/12.json",
            "figures_num": "Fig. 17"
        },
        "page_content": {
            "figure_number": "Fig. 17",
            "caption": "Fig. 17 SEM-BSE images of (Mo,W)O₃ on the conductive tape for 9Al(a) and 8Al(b) alloys, (c) and (d) are SEM-EDS spectrum of (Mo,W)O₃ in (a) and (b), respectively.",
            "image_url": "https://github.com/pch-pokemon/knowledge_base/raw/main/12/Fig.17.png"
        }
    },
    {
        "metadata": {
            "source": "D:/knowledge_base/Data/12.json",
            "figures_num": "Fig. 18"
        },
        "page_content": {
            "figure_number": "Fig. 18",
            "caption": "Fig. 18 Schematic diagram of the effects of increasing Al content on the formation of the oxide scales during oxidation at 1000 ℃: Al increases the activity of Ta, Ti, W and Mo, which promotes the formation of Co(W,Mo)O₄, TaTiO₄ and oxide volatilization, cracking and spallation of the oxide scales, and deteriorates the oxidation resistance.",
            "image_url": "https://github.com/pch-pokemon/knowledge_base/raw/main/12/Fig.18.png"
        }
    },
    {
        "metadata": {
            "source": "D:/knowledge_base/Data/12.json",
            "figures_num": "Fig. S1"
        },
        "page_content": {
            "figure_number": "Fig. S1",
            "caption": "Fig. S1 SEM line scanning results at the blue dotted line shown in Fig. 3, respectively: (a) 6Al, (b) 7Al, (c) 8Al, (d) 9Al.",
            "image_url": "https://github.com/pch-pokemon/knowledge_base/raw/main/12/Fig.S1.png"
        }
    },
    {
        "metadata": {
            "source": "D:/knowledge_base/Data/12.json",
            "figures_num": "Fig. S2"
        },
        "page_content": {
            "figure_number": "Fig. S2",
            "caption": "Fig. S2 The surface of the alloys after oxidation at 1000℃ for 10h: (a) 6Al, (b) 7Al, (c) 8Al, (d) 9Al.",
            "image_url": "https://github.com/pch-pokemon/knowledge_base/raw/main/12/Fig.S2.png"
        }
    },
    {
        "metadata": {
            "source": "D:/knowledge_base/Data/12.json",
            "figures_num": "Fig. S3"
        },
        "page_content": {
            "figure_number": "Fig. S3",
            "caption": "Fig. S3 The surface of the alloys after oxidation at 900℃ for 200h: (a) 6Al, (b) 7Al, (c) 8Al, (d) 9Al.",
            "image_url": "https://github.com/pch-pokemon/knowledge_base/raw/main/12/Fig.S3.png"
        }
    },
    {
        "metadata": {
            "source": "D:/knowledge_base/Data/12.json",
            "figures_num": "Fig. S4"
        },
        "page_content": {
            "figure_number": "Fig. S4",
            "caption": "Fig. S4 The initial microstructure of the experimental alloys before oxidation. (a) 6Al, (b) 7Al, (c) 8Al, (d) 9Al.",
            "image_url": "https://github.com/pch-pokemon/knowledge_base/raw/main/12/Fig.S4.png"
        }
    },
    {
        "metadata": {
            "source": "D:/knowledge_base/Data/12.json",
            "figures_num": "Fig. S5"
        },
        "page_content": {
            "figure_number": "Fig. S5",
            "caption": "Fig. S5 Microstructure (without etching and away from the sample surface) of the experimental alloys after oxidation at 900℃ for 200h: (a1) 6Al, (b1) 7Al, (c1) 8Al, (d1) 9Al, (a2) ~ (d2) are enlarged intragranular images in (a1) ~ (d1), respectively.",
            "image_url": "https://github.com/pch-pokemon/knowledge_base/raw/main/12/Fig.S5.png"
        }
    },
    {
        "metadata": {
            "source": "D:/knowledge_base/Data/12.json",
            "figures_num": "Fig. S6"
        },
        "page_content": {
            "figure_number": "Fig. S6",
            "caption": "Fig. S6 Microstructure (without etching and away from the sample surface) of the experimental alloys after oxidation at 1000℃ for 200h: (a1) 6Al, (b1) 7Al, (c1) 8Al, (d1) 9Al, (a2) ~ (d2) are enlarged intragranular images in (a1) ~ (d1), respectively.",
            "image_url": "https://github.com/pch-pokemon/knowledge_base/raw/main/12/Fig.S6.png"
        }
    },
    {
        "metadata": {
            "source": "D:/knowledge_base/Data/13.json",
            "figures_num": "Fig. 1"
        },
        "page_content": {
            "figure_number": "Fig. 1",
            "caption": "Fig. 1 Isothermal oxidation kinetics curves of Co-10Cr-5Si alloys with and without Y addition in 1 atm O₂ at 800℃ for 24h: (a) normal plots; (b) parabolic plots.",
            "data": [
                {
                    "subfigure_label": "(a)",
                    "Temperature": "800 °C",
                    "alloy_name": [
                        {
                            "alloy": "Co-10Cr-5Si-0Y",
                            "columns": [
                                "Time(h)",
                                "Mass gain (mg/cm²)"
                            ],
                            "values": [
                                [
                                    1.86,
                                    0.39
                                ],
                                [
                                    4.37,
                                    0.64
                                ],
                                [
                                    7.87,
                                    0.89
                                ],
                                [
                                    11.87,
                                    1.17
                                ],
                                [
                                    16.02,
                                    1.47
                                ],
                                [
                                    19.91,
                                    1.73
                                ],
                                [
                                    24.02,
                                    2.01
                                ]
                            ]
                        },
                        {
                            "alloy": "Co-10Cr-5Si-0.3Y",
                            "columns": [
                                "Time(h)",
                                "Mass gain (mg/cm²)"
                            ],
                            "values": [
                                [
                                    1.47,
                                    0.23
                                ],
                                [
                                    3.57,
                                    0.52
                                ],
                                [
                                    6.34,
                                    0.87
                                ],
                                [
                                    9.54,
                                    1.26
                                ],
                                [
                                    13.02,
                                    1.63
                                ],
                                [
                                    15.96,
                                    1.94
                                ],
                                [
                                    19.72,
                                    2.32
                                ],
                                [
                                    23.96,
                                    2.72
                                ]
                            ]
                        }
                    ],
                    "image_url": "https://github.com/pch-pokemon/knowledge_base/raw/main/13/Fig.1(a).png"
                },
                {
                    "subfigure_label": "(b)",
                    "Temperature": "800 °C",
                    "alloy_name": [
                        {
                            "alloy": "6Al",
                            "columns": [
                                "Time¹/²(h¹/²)",
                                "Mass gain (mg/cm²)"
                            ],
                            "values": [
                                [
                                    1.36,
                                    0.39
                                ],
                                [
                                    2.09,
                                    0.64
                                ],
                                [
                                    2.81,
                                    0.89
                                ],
                                [
                                    3.45,
                                    1.17
                                ],
                                [
                                    4.0,
                                    1.47
                                ],
                                [
                                    4.46,
                                    1.73
                                ],
                                [
                                    4.9,
                                    2.01
                                ]
                            ]
                        },
                        {
                            "alloy": "7Al",
                            "columns": [
                                "Time¹/²(h¹/²)",
                                "Mass gain (mg/cm²)"
                            ],
                            "values": [
                                [
                                    1.21,
                                    0.23
                                ],
                                [
                                    1.89,
                                    0.52
                                ],
                                [
                                    2.52,
                                    0.87
                                ],
                                [
                                    3.09,
                                    1.26
                                ],
                                [
                                    3.61,
                                    1.63
                                ],
                                [
                                    3.99,
                                    1.94
                                ],
                                [
                                    4.44,
                                    2.32
                                ],
                                [
                                    4.89,
                                    2.72
                                ]
                            ]
                        }
                    ],
                    "image_url": "https://github.com/pch-pokemon/knowledge_base/raw/main/13/Fig.1(b).png"
                }
            ]
        }
    },
    {
        "metadata": {
            "source": "D:/knowledge_base/Data/13.json",
            "figures_num": "Fig. 2"
        },
        "page_content": {
            "figure_number": "Fig. 2",
            "caption": "Fig. 2 Surface morphology of oxide scales formed on Co-10Cr-5Si-0.3Y for 24h oxidation at 800℃: (a) general view; (b) enlarged view of zone A; (c) enlarged view of zone B.",
            "image_url": "https://github.com/pch-pokemon/knowledge_base/raw/main/13/Fig.2.png"
        }
    },
    {
        "metadata": {
            "source": "D:/knowledge_base/Data/13.json",
            "figures_num": "Fig. 3"
        },
        "page_content": {
            "figure_number": "Fig. 3",
            "caption": "Fig. 3 Surface morphology (a) and corresponding element distribution maps of oxide scales formed on Co-10Cr-5Si-0.3Y for 24 h oxidation at 800℃.",
            "image_url": "https://github.com/pch-pokemon/knowledge_base/raw/main/13/Fig.3.png"
        }
    },
    {
        "metadata": {
            "source": "D:/knowledge_base/Data/13.json",
            "figures_num": "Fig. 4"
        },
        "page_content": {
            "figure_number": "Fig. 4",
            "caption": "Fig. 4 Cross-sectional morphology of scales formed on Co-10Cr-5Si-0.3Y for 24h oxidation at 800℃ (a) general view; (b), (c) enlarged view.",
            "image_url": "https://github.com/pch-pokemon/knowledge_base/raw/main/13/Fig.4.png"
        }
    },
    {
        "metadata": {
            "source": "D:/knowledge_base/Data/13.json",
            "figures_num": "Fig. 5"
        },
        "page_content": {
            "figure_number": "Fig. 5",
            "caption": "Fig. 5 Cross-sectional morphology (a) and corresponding element distribution maps of oxide scales formed on Co-10Cr-5Si-0.3Y for 24h oxidation at 800℃.",
            "image_url": "https://github.com/pch-pokemon/knowledge_base/raw/main/13/Fig.5.png"
        }
    },
    {
        "metadata": {
            "source": "D:/knowledge_base/Data/14.json",
            "tables_num": "Table 1"
        },
        "page_content": {
            "table_number": "Table 1",
            "caption": "Table 1 Nominal composition of investigated alloys",
            "data": {
                "columns": [
                    "Element (at%)",
                    "Co",
                    "Ni",
                    "Si",
                    "Al",
                    "W",
                    "γ′ Solvus (°C)"
                ],
                "rows": [
                    {
                        "Element (at%)": "FC-0.0",
                        "Co": "Bal.",
                        "Ni": 30,
                        "Si": 0.0,
                        "Al": 10,
                        "W": 10,
                        "γ′ Solvus (°C)": 1057
                    },
                    {
                        "Element (at%)": "FC-0.5",
                        "Co": "Bal.",
                        "Ni": 30,
                        "Si": 0.5,
                        "Al": 10,
                        "W": 10,
                        "γ′ Solvus (°C)": 1075
                    },
                    {
                        "Element (at%)": "FC-1.0",
                        "Co": "Bal.",
                        "Ni": 30,
                        "Si": 1.0,
                        "Al": 10,
                        "W": 10,
                        "γ′ Solvus (°C)": 1091
                    },
                    {
                        "Element (at%)": "FC-1.5",
                        "Co": "Bal.",
                        "Ni": 30,
                        "Si": 1.5,
                        "Al": 10,
                        "W": 10,
                        "γ′ Solvus (°C)": 1104
                    },
                    {
                        "Element (at%)": "FC-2.0",
                        "Co": "Bal.",
                        "Ni": 30,
                        "Si": 2.0,
                        "Al": 10,
                        "W": 10,
                        "γ′ Solvus (°C)": 1113
                    },
                    {
                        "Element (at%)": "CS-4",
                        "Co": "Bal.",
                        "Ni": 30,
                        "Si": 2.0,
                        "Al": 10,
                        "W": 5.0,
                        "γ′ Solvus (°C)": 998
                    }
                ]
            },
            "table_url": "https://github.com/pch-pokemon/knowledge_base/raw/main/14/Table1.png"
        }
    },
    {
        "metadata": {
            "source": "D:/knowledge_base/Data/14.json",
            "tables_num": "Table 2"
        },
        "page_content": {
            "table_number": "Table 2",
            "caption": "Table 2 Oxidation rate constants and weight gains after 146 h of investigated alloys",
            "data": {
                "columns": [
                    "Alloy",
                    "900 °C kₚ (g² cm⁻⁴ s⁻¹)",
                    "900 °C Weight gain after 146 h (mg cm⁻²)",
                    "1000 °C kₚ (g² cm⁻⁴ s⁻¹)",
                    "1000 °C Weight gain after 146 h (mg cm⁻²)",
                    "1150 °C kₚ (g² cm⁻⁴ s⁻¹)",
                    "1150 °C Weight gain after 146 h (mg cm⁻²)"
                ],
                "rows": [
                    [
                        "FC-0.0",
                        "5.42 × 10⁻⁹",
                        21.7,
                        "3.02 × 10⁻⁸",
                        51.8,
                        "5.64 × 10⁻⁸",
                        171.6
                    ],
                    [
                        "FC-0.5",
                        "2.36 × 10⁻⁹",
                        14.1,
                        "1.39 × 10⁻⁸",
                        38.7,
                        "5.23 × 10⁻⁸",
                        165.2
                    ],
                    [
                        "FC-1.0",
                        "8.43 × 10⁻¹⁰",
                        7.8,
                        "5.69 × 10⁻⁹",
                        23.6,
                        "2.99 × 10⁻⁸",
                        125.0
                    ],
                    [
                        "FC-1.5",
                        "7.23 × 10⁻¹⁰",
                        7.6,
                        "2.67 × 10⁻⁹",
                        24.9,
                        "2.81 × 10⁻⁸",
                        121.4
                    ],
                    [
                        "FC-2.0",
                        "7.89 × 10⁻¹⁰",
                        8.0,
                        "6.48 × 10⁻⁹",
                        27.5,
                        "2.30 × 10⁻⁸",
                        110.1
                    ],
                    [
                        "CS-4",
                        "2.1 × 10⁻⁹",
                        13.3,
                        "2.56 × 10⁻¹⁰",
                        11.7,
                        "9.16 × 10⁻¹¹",
                        6.79
                    ]
                ]
            },
            "table_url": "https://github.com/pch-pokemon/knowledge_base/raw/main/14/Table2.png"
        }
    },
    {
        "metadata": {
            "source": "D:/knowledge_base/Data/14.json",
            "tables_num": "Table 3"
        },
        "page_content": {
            "table_number": "Table 3",
            "caption": "Table 3 Compositional analysis on spinel oxides of FC-2.0 and CS-4 after 146 h at 900 °C and 1000 °C (at%)",
            "data": {
                "columns": [
                    "Sample",
                    "Type",
                    "O",
                    "Co",
                    "Ni",
                    "Si",
                    "Al",
                    "W"
                ],
                "rows": [
                    {
                        "Sample": "FC-2.0 900 °C 146 h",
                        "Type": "Spinel dark",
                        "O": 26.32,
                        "Co": 49.55,
                        "Ni": 7.66,
                        "Si": 1.04,
                        "Al": 14.83,
                        "W": 0.61
                    },
                    {
                        "Sample": "FC-2.0 900 °C 146 h",
                        "Type": "Spinel white",
                        "O": 40.45,
                        "Co": 25.46,
                        "Ni": 6.78,
                        "Si": 0,
                        "Al": 7.71,
                        "W": 19.59
                    },
                    {
                        "Sample": "FC-2.0 1000 °C 146 h",
                        "Type": "Spinel dark",
                        "O": 53.79,
                        "Co": 22.42,
                        "Ni": 4.72,
                        "Si": 0,
                        "Al": 11.97,
                        "W": 7.1
                    },
                    {
                        "Sample": "FC-2.0 1000 °C 146 h",
                        "Type": "Spinel white",
                        "O": 47.4,
                        "Co": 21.78,
                        "Ni": 5.28,
                        "Si": 0,
                        "Al": 4.7,
                        "W": 20.84
                    },
                    {
                        "Sample": "CS-4 900 °C 146 h",
                        "Type": "Spinel dark",
                        "O": 39.1,
                        "Co": 9.54,
                        "Ni": 29.27,
                        "Si": 0,
                        "Al": 7.36,
                        "W": 14.72
                    },
                    {
                        "Sample": "CS-4 900 °C 146 h",
                        "Type": "Spinel white",
                        "O": 44.64,
                        "Co": 9.34,
                        "Ni": 25.13,
                        "Si": 3.27,
                        "Al": 14.93,
                        "W": 2.68
                    },
                    {
                        "Sample": "CS-4 1000 °C 146 h",
                        "Type": "Spinel dark",
                        "O": 39.12,
                        "Co": 24.1,
                        "Ni": 12.06,
                        "Si": 0,
                        "Al": 4.25,
                        "W": 20.47
                    },
                    {
                        "Sample": "CS-4 1000 °C 146 h",
                        "Type": "Spinel white",
                        "O": 36.55,
                        "Co": 19.5,
                        "Ni": 22.69,
                        "Si": 3.61,
                        "Al": 17.44,
                        "W": 0.2
                    }
                ]
            },
            "table_url": "https://github.com/pch-pokemon/knowledge_base/raw/main/14/Table3.png"
        }
    },
    {
        "metadata": {
            "source": "D:/knowledge_base/Data/14.json",
            "figures_num": "Fig. 1"
        },
