Repository: pch-pokemon/Multi_agent_for_alloy_oxidation

# High-Temperature Alloy Oxidation Multi-Agent System V1.0

This software is a knowledge-guided multi-agent system designed for intelligent prediction, mechanistic interpretation, thermodynamic analysis, and literature-grounded reasoning of oxidation behavior in high-temperature superalloys.

Unlike conventional tool-based frameworks, the system organizes the oxidation research process into a structured multi-agent workflow, enabling the transformation of fragmented mechanistic knowledge into design-relevant insights.

File: rag_core/data/1_100_chart.json (part 11 of 70)
[
        "page_content": {
            "figure_number": "Fig. 1",
            "caption": "Fig. 1 Microstructure of gamma and gamma prime in SEM-BSE mode after ageing at 900 °C, 168 h. a FC-2.0, b CS-4 and their XRD patterns, c FC-2.0, d CS-4.",
            "image_url": "https://github.com/pch-pokemon/knowledge_base/raw/main/14/Fig.1.png"
        }
    },
    {
        "metadata": {
            "source": "D:/knowledge_base/Data/14.json",
            "figures_num": "Fig. 2"
        },
        "page_content": {
            "figure_number": "Fig. 2",
            "caption": "Fig. 2 Weight gains of alloys after a 900 °C, b 1000 °C,  c 1150 °C isothermal oxidation test.",
            "data": [
                {
                    "subfigure_label": "(a)",
                    "columns": [
                        "Time(h)",
                        "Mass gain(mg/cm²)"
                    ],
                    "temperature": "900 °C",
                    "alloy_name": [
                        {
                            "alloy": "FC-0.0",
                            "values": [
                                [
                                    5,
                                    3.689
                                ],
                                [
                                    48,
                                    11.444
                                ],
                                [
                                    96,
                                    17.938
                                ],
                                [
                                    146,
                                    21.721
                                ]
                            ]
                        },
                        {
                            "alloy": "FC-0.5",
                            "values": [
                                [
                                    5,
                                    2.27
                                ],
                                [
                                    48,
                                    7.503
                                ],
                                [
                                    96,
                                    12.327
                                ],
                                [
                                    146,
                                    14.124
                                ]
                            ]
                        },
                        {
                            "alloy": "CS-4",
                            "values": [
                                [
                                    5,
                                    2.743
                                ],
                                [
                                    48,
                                    6.936
                                ],
                                [
                                    96,
                                    11.318
                                ],
                                [
                                    146,
                                    13.241
                                ]
                            ]
                        },
                        {
                            "alloy": "FC-2.0",
                            "values": [
                                [
                                    5,
                                    1.261
                                ],
                                [
                                    48,
                                    4.666
                                ],
                                [
                                    96,
                                    6.81
                                ],
                                [
                                    146,
                                    8.008
                                ]
                            ]
                        },
                        {
                            "alloy": "FC-1.0",
                            "values": [
                                [
                                    5,
                                    2.554
                                ],
                                [
                                    48,
                                    4.729
                                ],
                                [
                                    96,
                                    6.494
                                ],
                                [
                                    146,
                                    7.818
                                ]
                            ]
                        },
                        {
                            "alloy": "FC-1.5",
                            "values": [
                                [
                                    5,
                                    1.797
                                ],
                                [
                                    48,
                                    4.256
                                ],
                                [
                                    96,
                                    6.211
                                ],
                                [
                                    146,
                                    7.503
                                ]
                            ]
                        }
                    ],
                    "image_url": "https://github.com/pch-pokemon/knowledge_base/raw/main/14/Fig.2(a).png"
                },
                {
                    "subfigure_label": "(b)",
                    "columns": [
                        "Time(h)",
                        "Mass gain(mg/cm²)"
                    ],
                    "temperature": "1000 °C",
                    "alloy_name": [
                        {
                            "alloy": "FC-0.0",
                            "values": [
                                [
                                    5,
                                    7.167
                                ],
                                [
                                    48,
                                    27.34
                                ],
                                [
                                    96,
                                    42.931
                                ],
                                [
                                    146,
                                    51.872
                                ]
                            ]
                        },
                        {
                            "alloy": "FC-0.5",
                            "values": [
                                [
                                    5,
                                    4.729
                                ],
                                [
                                    48,
                                    17.438
                                ],
                                [
                                    96,
                                    27.857
                                ],
                                [
                                    146,
                                    38.719
                                ]
                            ]
                        },
                        {
                            "alloy": "FC-2.0",
                            "values": [
                                [
                                    5,
                                    3.695
                                ],
                                [
                                    48,
                                    11.97
                                ],
                                [
                                    96,
                                    17.66
                                ],
                                [
                                    146,
                                    27.488
                                ]
                            ]
                        },
                        {
                            "alloy": "FC-1.5",
                            "values": [
                                [
                                    5,
                                    3.473
                                ],
                                [
                                    48,
                                    12.118
                                ],
                                [
                                    96,
                                    17.808
                                ],
                                [
                                    146,
                                    24.754
                                ]
                            ]
                        },
                        {
                            "alloy": "FC-1.0",
                            "values": [
                                [
                                    5,
                                    3.325
                                ],
                                [
                                    48,
                                    11.158
                                ],
                                [
                                    96,
                                    17.734
                                ],
                                [
                                    146,
                                    23.498
                                ]
                            ]
                        },
                        {
                            "alloy": "CS-4",
                            "values": [
                                [
                                    5,
                                    1.256
                                ],
                                [
                                    48,
                                    4.803
                                ],
                                [
                                    96,
                                    8.424
                                ],
                                [
                                    146,
                                    11.749
                                ]
                            ]
                        }
                    ],
                    "image_url": "https://github.com/pch-pokemon/knowledge_base/raw/main/14/Fig.2(b).png"
                },
                {
                    "subfigure_label": "(c)",
                    "columns": [
                        "Time(h)",
                        "Mass gain(mg/cm²)"
                    ],
                    "temperature": "1150 °C",
                    "alloy_name": [
                        {
                            "alloy": "FC-0.0",
                            "values": [
                                [
                                    5,
                                    23.509
                                ],
                                [
                                    48,
                                    87.863
                                ],
                                [
                                    96,
                                    137.256
                                ],
                                [
                                    146,
                                    171.451
                                ]
                            ]
                        },
                        {
                            "alloy": "FC-0.5",
                            "values": [
                                [
                                    5,
                                    26.121
                                ],
                                [
                                    48,
                                    73.615
                                ],
                                [
                                    96,
                                    143.43
                                ],
                                [
                                    146,
                                    164.802
                                ]
                            ]
                        },
                        {
                            "alloy": "FC-1.0",
                            "values": [
                                [
                                    5,
                                    20.897
                                ],
                                [
                                    48,
                                    66.253
                                ],
                                [
                                    96,
                                    101.161
                                ],
                                [
                                    146,
                                    125.145
                                ]
                            ]
                        },
                        {
                            "alloy": "FC-1.5",
                            "values": [
                                [
                                    5,
                                    23.272
                                ],
                                [
                                    48,
                                    66.253
                                ],
                                [
                                    96,
                                    98.311
                                ],
                                [
                                    146,
                                    121.108
                                ]
                            ]
                        },
                        {
                            "alloy": "FC-2.0",
                            "values": [
                                [
                                    5,
                                    19.71
                                ],
                                [
                                    48,
                                    53.668
                                ],
                                [
                                    96,
                                    87.15
                                ],
                                [
                                    146,
                                    109.947
                                ]
                            ]
                        },
                        {
                            "alloy": "CS-4",
                            "values": [
                                [
                                    5,
                                    1.475
                                ],
                                [
                                    48,
                                    3.325
                                ],
                                [
                                    96,
                                    5.699
                                ],
                                [
                                    146,
                                    6.887
                                ]
                            ]
                        }
                    ],
                    "image_url": "https://github.com/pch-pokemon/knowledge_base/raw/main/14/Fig.2(c).png"
                }
            ]
        }
    },
    {
        "metadata": {
            "source": "D:/knowledge_base/Data/14.json",
            "figures_num": "Fig. 3"
        },
        "page_content": {
            "figure_number": "Fig. 3",
            "caption": "Fig. 3 Cross-section morphology of a FC-0.0, b FC-1.0, c FC-2.0, d CS-4 after isothermal oxidation test at 1150 °C for 146 h in SEM-BSE mode.",
            "image_url": "https://github.com/pch-pokemon/knowledge_base/raw/main/14/Fig.3.png"
        }
    },
    {
        "metadata": {
            "source": "D:/knowledge_base/Data/14.json",
            "figures_num": "Fig. 4"
        },
        "page_content": {
            "figure_number": "Fig. 4",
            "caption": "Fig. 4 XRD patterns of oxide layer of a FC-2.0 and b CS-4 after isothermal oxidation test at 1150 °C for 146 h.",
            "image_url": "https://github.com/pch-pokemon/knowledge_base/raw/main/14/Fig.4.png"
        }
    },
    {
        "metadata": {
            "source": "D:/knowledge_base/Data/14.json",
            "figures_num": "Fig. 5"
        },
        "page_content": {
            "figure_number": "Fig. 5",
            "caption": "Fig. 5 Elemental mapping of CS-4 after 1150 °C isothermal oxidation test for 146 h.",
            "image_url": "https://github.com/pch-pokemon/knowledge_base/raw/main/14/Fig.5.png"
        }
    },
    {
        "metadata": {
            "source": "D:/knowledge_base/Data/14.json",
            "figures_num": "Fig. 6"
        },
        "page_content": {
            "figure_number": "Fig. 6",
            "caption": "Fig. 6 Cross-section morphology of a FC-0.0, b FC-1.0, c FC-2.0, d CS-4, e FC-2.0 (higher magnification at the spinel oxide region), f CS-4 (higher magnification at the spinel oxide region), after isothermal oxidation test at 1000 °C for 146 h in SEM-BSE mode.",
            "image_url": "https://github.com/pch-pokemon/knowledge_base/raw/main/14/Fig.6.png"
        }
    },
    {
        "metadata": {
            "source": "D:/knowledge_base/Data/14.json",
            "figures_num": "Fig. 7"
        },
        "page_content": {
            "figure_number": "Fig. 7",
            "caption": "Fig. 7 Cross-section morphology of a FC-0.0, b FC-1.0, c FC-2.0, d CS-4, e FC-2.0 (higher magnification at the spinel oxide region), f CS-4 (higher magnification at the spinel oxide region), after isothermal oxidation test at 900 °C for 146 h in SEM-BSE mode.",
            "image_url": "https://github.com/pch-pokemon/knowledge_base/raw/main/14/Fig.7.png"
        }
    },
    {
        "metadata": {
            "source": "D:/knowledge_base/Data/14.json",
            "figures_num": "Fig. 8"
        },
        "page_content": {
            "figure_number": "Fig. 8",
            "caption": "Fig. 8 Cross-section morphology of CS-4 after 5 h at a 900 °C, b 1000 °C in SEM-BSE mode and elemental mapping of Al at c 900 °C, d 1000 °C.",
            "image_url": "https://github.com/pch-pokemon/knowledge_base/raw/main/14/Fig.8.png"
        }
    },
    {
        "metadata": {
            "source": "D:/knowledge_base/Data/15.json",
            "tables_num": "Table 1"
        },
        "page_content": {
            "table_number": "Table 1",
            "caption": "Table 1 Chemical compositions of annealed AFA model alloys measured by EDS (wt.%)",
            "data": {
                "columns": [
                    "Code",
                    "Nominal composition (wt.%)",
                    "Al",
                    "Cr",
                    "Ni",
                    "Y",
                    "Fe"
                ],
                "rows": [
                    {
                        "Code": "AFA-1",
                        "Nominal composition (wt.%)": "Fe-7Al-15Cr-27Ni",
                        "Al": 6.8,
                        "Cr": 14.4,
                        "Ni": 26.7,
                        "Y": "-",
                        "Fe": "Bal."
                    },
                    {
                        "Code": "AFA-2",
                        "Nominal composition (wt.%)": "Fe-3Al-16Cr-19Ni-0.5Y",
                        "Al": 3.4,
                        "Cr": 16.2,
                        "Ni": 19.3,
                        "Y": 0.3,
                        "Fe": "Bal."
                    },
                    {
                        "Code": "AFA-3",
                        "Nominal composition (wt.%)": "Fe-3Al-16Cr-21Ni-0.5Y",
                        "Al": 3.3,
                        "Cr": 16.3,
                        "Ni": 21.2,
                        "Y": 0.2,
                        "Fe": "Bal."
                    }
                ]
            },
            "table_url": "https://github.com/pch-pokemon/knowledge_base/raw/main/15/Table1.png"
        }
    },
    {
        "metadata": {
            "source": "D:/knowledge_base/Data/15.json",
            "tables_num": "Table 2"
        },
        "page_content": {
            "table_number": "Table 2",
            "caption": "Table 2 Chemical compositions of as cast HEA model alloys measured by EDS (at.%)",
            "data": {
                "columns": [
                    "Alloy",
                    "Nominal composition (at.%)",
                    "Morphology",
                    "Al",
                    "Cr",
                    "Fe",
                    "Ni",
                    "Nb",
                    "Ti"
                ],
                "rows": [
                    {
                        "Alloy": "HEA-1",
                        "Nominal composition (at.%)": "Al7.9Cr23.2Fe34.1Ni34.8",
                        "Morphology": "SPh",
                        "Al": 7.9,
                        "Cr": 23.7,
                        "Fe": 34.4,
                        "Ni": 34.0,
                        "Nb": "-",
                        "Ti": "-"
                    },
                    {
                        "Alloy": "HEA-2",
                        "Nominal composition (at.%)": "Al8.9Cr23.1Fe33.7Ni34.3",
                        "Morphology": "M",
                        "Al": 9.7,
                        "Cr": 23.8,
                        "Fe": 33.3,
                        "Ni": 33.1,
                        "Nb": "-",
                        "Ti": "-"
                    },
                    {
                        "Alloy": "HEA-3",
                        "Nominal composition (at.%)": "Al8.2Cr21.4Fe30.3Ni35Nb5.1",
                        "Morphology": "D",
                        "Al": 7.1,
                        "Cr": 23.3,
                        "Fe": 34.4,
                        "Ni": 34.1,
                        "Nb": 1.2,
                        "Ti": "-"
                    },
                    {
                        "Alloy": "HEA-4",
                        "Nominal composition (at.%)": "Al7.9Cr22Fe31.9Ni33.2Ti5",
                        "Morphology": "ID",
                        "Al": 6.2,
                        "Cr": 19.6,
                        "Fe": 26.7,
                        "Ni": 30.8,
                        "Nb": 16.8,
                        "Ti": 2.7
                    }
                ]
            },
            "table_url": "https://github.com/pch-pokemon/knowledge_base/raw/main/15/Table2.png"
        }
    },
    {
        "metadata": {
            "source": "D:/knowledge_base/Data/15.json",
            "tables_num": "Table 3"
        },
        "page_content": {
            "table_number": "Table 3",
            "caption": "Table 3 Mass gain and total amount of hydrogen release of AFA samples after 1 h exposure in steam at 1200 °C. The mass gain of two FeCrAl alloys is added as reference.",
            "data": {
                "columns": [
                    "Sample",
                    "AFA-1",
                    "AFA-2",
                    "AFA-3",
                    "Fe-13Cr-4Al-base (wt.%) [55]",
                    "APMT [56]"
                ],
                "rows": [
                    {
                        "Sample": "Mass gain (mg/cm²)",
                        "AFA-1": 0.16,
                        "AFA-2": 0.65,
                        "AFA-3": 0.34,
                        "Fe-13Cr-4Al-base (wt.%) [55]": 0.4,
                        "APMT [56]": "0.2 (1 bar, steam)"
                    },
                    {
                        "Sample": "Total hydrogen release (mg/cm²)",
                        "AFA-1": 0.28,
                        "AFA-2": 0.29,
                        "AFA-3": 0.36,
                        "Fe-13Cr-4Al-base (wt.%) [55]": "-",
                        "APMT [56]": "-"
                    }
                ]
            },
            "table_url": "https://github.com/pch-pokemon/knowledge_base/raw/main/15/Table3.png"
        }
    },
    {
        "metadata": {
            "source": "D:/knowledge_base/Data/15.json",
            "tables_num": "Table 4"
        },
        "page_content": {
            "table_number": "Table 4",
            "caption": "Table 4 Mass gain and total hydrogen release of HEA samples after 1 h exposure in steam at 1200 °C.",
            "data": {
                "columns": [
                    "Sample",
                    "HEA-1",
                    "HEA-2",
                    "HEA-3",
                    "HEA-4"
                ],
                "rows": [
                    {
                        "Sample": "Mass gain (mg/cm²)",
                        "HEA-1": 0.39,
                        "HEA-2": 0.24,
                        "HEA-3": 0.72,
                        "HEA-4": 2.66
                    },
                    {
                        "Sample": "Total hydrogen release (mg/cm²)",
                        "HEA-1": 0.5,
                        "HEA-2": 0.43,
                        "HEA-3": 0.22,
                        "HEA-4": 0.45
                    }
                ]
            },
            "table_url": "https://github.com/pch-pokemon/knowledge_base/raw/main/15/Table4.png"
        }
    },
    {
        "metadata": {
            "source": "D:/knowledge_base/Data/15.json",
            "figures_num": "Fig. 1"
        },
        "page_content": {
            "figure_number": "Fig. 1",
            "caption": "Fig. 1 SEM images of annealed AFA model alloys (BSE: back scattered electron image), (a): AFA-1; (b): AFA-2; (c): AFA-3; (d): XRD patterns of AFA alloys.",
            "image_url": "https://github.com/pch-pokemon/knowledge_base/raw/main/15/Fig.1.png"
        }
    },
    {
        "metadata": {
            "source": "D:/knowledge_base/Data/15.json",
            "figures_num": "Fig. 2"
        },
        "page_content": {
            "figure_number": "Fig. 2",
            "caption": "Fig. 2 SEM images of as cast HEA model alloys (D: dendrite; ID: inter-dendrite; BSE: back scattered electron image): (a): HEA-1; (b): HEA-2; (c): HEA-3; (d): HEA-4; (e): XRD patterns of as-cast HEA alloys.",
            "image_url": "https://github.com/pch-pokemon/knowledge_base/raw/main/15/Fig.2.png"
        }
    },
    {
        "metadata": {
            "source": "D:/knowledge_base/Data/15.json",
            "figures_num": "Fig. 3"
        },
        "page_content": {
            "figure_number": "Fig. 3",
            "caption": "Fig. 3 Hydrogen release rate of AFA samples exposed to steam atmosphere at 1200 °C.",
            "image_url": "https://github.com/pch-pokemon/knowledge_base/raw/main/15/Fig.3.png"
        }
    },
    {
        "metadata": {
            "source": "D:/knowledge_base/Data/15.json",
            "figures_num": "Fig. 4"
        },
        "page_content": {
            "figure_number": "Fig. 4",
            "caption": "Fig. 4 SEM surface morphologies of AFA samples after 1 h exposure to steam at 1200 °C (SE: secondary electron image).",
            "image_url": "https://github.com/pch-pokemon/knowledge_base/raw/main/15/Fig.4.png"
        }
    },
    {
        "metadata": {
            "source": "D:/knowledge_base/Data/15.json",
            "figures_num": "Fig. 5"
        },
        "page_content": {
            "figure_number": "Fig. 5",
            "caption": "Fig. 5 Representative SEM cross section images and corresponding EDS line scanning of oxide scales grown on AFA samples after 1 h exposure to steam at 1200 °C.",
            "image_url": "https://github.com/pch-pokemon/knowledge_base/raw/main/15/Fig.5.png"
        }
    },
    {
        "metadata": {
            "source": "D:/knowledge_base/Data/15.json",
            "figures_num": "Fig. 6"
        },
        "page_content": {
            "figure_number": "Fig. 6",
            "caption": "Fig. 6 Representative EDS elemental mapping of AFA-2 after 1 h exposure to steam at 1200 °C.",
            "image_url": "https://github.com/pch-pokemon/knowledge_base/raw/main/15/Fig.6.png"
        }
    },
    {
        "metadata": {
            "source": "D:/knowledge_base/Data/15.json",
            "figures_num": "Fig. 7"
        },
        "page_content": {
            "figure_number": "Fig. 7",
            "caption": "Fig. 7 XRD patterns obtained from AFA samples after 1 h exposure to steam at 1200 °C.",
            "image_url": "https://github.com/pch-pokemon/knowledge_base/raw/main/15/Fig.7.png"
        }
    },
    {
        "metadata": {
            "source": "D:/knowledge_base/Data/15.json",
            "figures_num": "Fig. 8"
        },
        "page_content": {
            "figure_number": "Fig. 8",
            "caption": "Fig. 8 Hydrogen release rate of HEA samples exposed to steam atmosphere at 1200 °C.",
            "image_url": "https://github.com/pch-pokemon/knowledge_base/raw/main/15/Fig.8.png"
        }
    },
    {
        "metadata": {
            "source": "D:/knowledge_base/Data/15.json",
            "figures_num": "Fig. 9"
        },
        "page_content": {
            "figure_number": "Fig. 9",
            "caption": "Fig. 9 SEM Surface morphologies of HEA samples after 1 h exposure to steam at 1200 °C.",
            "image_url": "https://github.com/pch-pokemon/knowledge_base/raw/main/15/Fig.9.png"
        }
    },
    {
        "metadata": {
            "source": "D:/knowledge_base/Data/15.json",
            "figures_num": "Fig. 10"
        },
        "page_content": {
            "figure_number": "Fig. 10",
            "caption": "Fig. 10 Representative SEM cross section images and corresponding EDS line scanning of oxide scale grown on HEA-1 and HEA-2 samples after 1 h exposure to steam at 1200 °C.",
            "image_url": "https://github.com/pch-pokemon/knowledge_base/raw/main/15/Fig.10.png"
        }
    },
    {
        "metadata": {
            "source": "D:/knowledge_base/Data/15.json",
            "figures_num": "Fig. 11"
        },
        "page_content": {
            "figure_number": "Fig. 11",
            "caption": "Fig. 11 Representative SEM cross section image and corresponding EDS line scanning of oxide scale grown on HEA-3 and HEA-4 samples after 1 h exposure to steam at 1200 °C.",
            "image_url": "https://github.com/pch-pokemon/knowledge_base/raw/main/15/Fig.11.png"
        }
    },
    {
        "metadata": {
            "source": "D:/knowledge_base/Data/15.json",
            "figures_num": "Fig. 12"
        },
        "page_content": {
            "figure_number": "Fig. 12",
            "caption": "Fig. 12 Representative EDS elemental mapping of HEA-3 after 1 h exposure to steam at 1200 °C.",
            "image_url": "https://github.com/pch-pokemon/knowledge_base/raw/main/15/Fig.12.png"
        }
    },
    {
        "metadata": {
            "source": "D:/knowledge_base/Data/15.json",
            "figures_num": "Fig. 13"
        },
        "page_content": {
            "figure_number": "Fig. 13",
            "caption": "Fig. 13 XRD patterns obtained from HEA samples after 1 h exposure to steam at 1200 °C.",
            "image_url": "https://github.com/pch-pokemon/knowledge_base/raw/main/15/Fig.13.png"
        }
    },
    {
        "metadata": {
            "source": "D:/knowledge_base/Data/15.json",
            "figures_num": "Fig. 14"
        },
        "page_content": {
            "figure_number": "Fig. 14",
            "caption": "Fig. 14 Equilibrium oxygen partial pressures of selected oxides and dissociation oxygen pressure of steam as a function of temperature (oxygen partial pressure is calculated by HSC Chemistry 9 [62]).",
            "image_url": "https://github.com/pch-pokemon/knowledge_base/raw/main/15/Fig.14.png"
        }
    },
    {
        "metadata": {
            "source": "D:/knowledge_base/Data/15.json",
            "figures_num": "Fig. 15"
        },
        "page_content": {
            "figure_number": "Fig. 15",
            "caption": "Fig. 15 Schematic process of α-Al₂O₃ scale formation and scale degradation of alumina forming alloys exposed to steam environments at 1200 °C for 1 h.",
            "image_url": "https://github.com/pch-pokemon/knowledge_base/raw/main/15/Fig.15.png"
        }
    },
    {
        "metadata": {
            "source": "D:/knowledge_base/Data/16.json",
            "tables_num": "Table 1"
        },
        "page_content": {
            "table_number": "Table 1",
            "caption": "Table 1 Chemical compositions of γ and γ′ phases in Cr-containing 4Ta, 8Ti and 2Ta6Ti alloys and Cr-free 1Ta4Ti alloy after aging at 800 °C.",
            "data": {
                "units": "at.%",
                "columns": [
                    "Alloy",
                    "Phase",
                    "Co",
                    "Ni",
                    "Al",
                    "W",
                    "Cr",
                    "Ta",
                    "Ti"
                ],
                "rows": [
                    {
                        "Alloy": "4Ta alloy",
                        "Phase": "γ",
                        "Co": 62.6,
                        "Ni": 15.7,
                        "Al": 7.0,
                        "W": 2.8,
                        "Cr": 9.2,
                        "Ta": 2.7,
                        "Ti": "-"
                    },
                    {
                        "Alloy": "4Ta alloy",
                        "Phase": "γ′",
                        "Co": 59.8,
                        "Ni": 17.7,
                        "Al": 8.8,
                        "W": 1.7,
                        "Cr": 7.4,
                        "Ta": 4.6,
                        "Ti": "-"
                    },
                    {
                        "Alloy": "8Ti alloy",
                        "Phase": "γ",
                        "Co": 68.9,
                        "Ni": 14.6,
                        "Al": 4.2,
                        "W": 4.7,
                        "Cr": 9.4,
                        "Ta": "-",
                        "Ti": 6.4
                    },
                    {
                        "Alloy": "8Ti alloy",
                        "Phase": "γ′",
                        "Co": 57.1,
                        "Ni": 17.0,
                        "Al": 4.3,
                        "W": 5.8,
                        "Cr": 6.5,
                        "Ta": "-",
                        "Ti": 9.3
                    },
                    {
                        "Alloy": "2Ta6Ti alloy",
                        "Phase": "γ",
                        "Co": 63.1,
                        "Ni": 16.1,
                        "Al": 2.6,
                        "W": 2.8,
                        "Cr": 8.8,
                        "Ta": 1.2,
                        "Ti": 5.4
                    },
                    {
                        "Alloy": "2Ta6Ti alloy",
                        "Phase": "γ′",
                        "Co": 57.8,
                        "Ni": 19.5,
                        "Al": 3.4,
                        "W": 2.7,
                        "Cr": 4.2,
                        "Ta": 3.7,
                        "Ti": 8.7
                    }
                ],
                "footnotes": [
                    "The content of W might be overestimated due to the overlap of the peak with Si in the EDS analysis."
                ]
            },
            "table_url": "https://github.com/pch-pokemon/knowledge_base/raw/main/16/Table1.png"
        }
    },
    {
        "metadata": {
            "source": "D:/knowledge_base/Data/16.json",
            "tables_num": "Table 2"
        },
        "page_content": {
            "table_number": "Table 2",
            "caption": "Table 2 Mass gain rate and mass loss due to spallation during cyclic oxidation at 1000 °C for 220 and 500 h.",
            "data": {
                "units": {
                    "Mass gain rate": "mg/cm²·h",
                    "Mass lost caused by Spallation": "%"
                },
                "columns": [
                    "Alloy",
                    "Mass gain rate (220 h)",
                    "Mass gain rate (500 h)",
                    "Mass lost caused by Spallation (220 h)",
                    "Mass lost caused by Spallation (500 h)"
                ],
                "rows": [
                    {
                        "Alloy": "Cr-free 1Ta4Ti",
                        "Mass gain rate (220 h)": 0.46,
                        "Mass gain rate (500 h)": 0.31,
                        "Mass lost caused by Spallation (220 h)": 38.0,
                        "Mass lost caused by Spallation (500 h)": 71.2
                    },
                    {
                        "Alloy": "8Ti Alloy",
                        "Mass gain rate (220 h)": 0.14,
                        "Mass gain rate (500 h)": 0.21,
                        "Mass lost caused by Spallation (220 h)": 9.8,
                        "Mass lost caused by Spallation (500 h)": 28.8
                    },
                    {
                        "Alloy": "4Ta Alloy",
                        "Mass gain rate (220 h)": 0.04,
                        "Mass gain rate (500 h)": 0.24,
                        "Mass lost caused by Spallation (220 h)": 2.9,
                        "Mass lost caused by Spallation (500 h)": 24.5
                    },
                    {
                        "Alloy": "2Ta6Ti Alloy",
                        "Mass gain rate (220 h)": 0.04,
                        "Mass gain rate (500 h)": 0.04,
                        "Mass lost caused by Spallation (220 h)": 2.3,
                        "Mass lost caused by Spallation (500 h)": 6.4
                    }
                ]
            },
            "table_url": "https://github.com/pch-pokemon/knowledge_base/raw/main/16/Table2.png"
        }
    },
    {
        "metadata": {
            "source": "D:/knowledge_base/Data/16.json",
            "tables_num": "Table 3"
        },
        "page_content": {
            "table_number": "Table 3",
            "caption": "Table 3 Thicknesses of oxidized layers for Cr-free 1Ta4Ti, 8Ti and 2Ta6Ti alloys after oxidation at 1000°C for 196 h.",
            "data": {
                "columns": [
                    "Alloy",
                    "Co₃O₄",
                    "Cr₂O₃",
                    "Al₂O₃ + γ'",
                    "γ' dep. zone"
                ],
                "rows": [
                    {
                        "Alloy": "Cr-free 1Ta4Ti",
                        "Co₃O₄": "100 μm",
                        "Cr₂O₃": "—",
                        "Al₂O₃ + γ'": "150 μm",
                        "γ' dep. zone": "10 μm"
                    },
                    {
                        "Alloy": "8Ti",
                        "Co₃O₄": "Not observed",
                        "Cr₂O₃": "10 μm",
                        "Al₂O₃ + γ'": "30 μm",
                        "γ' dep. zone": "10 μm"
                    },
                    {
                        "Alloy": "2Ta6Ti",
                        "Co₃O₄": "Not observed",
                        "Cr₂O₃": "3 μm",
                        "Al₂O₃ + γ'": "2 μm",
