Repository: pch-pokemon/Multi_agent_for_alloy_oxidation

# High-Temperature Alloy Oxidation Multi-Agent System V1.0

This software is a knowledge-guided multi-agent system designed for intelligent prediction, mechanistic interpretation, thermodynamic analysis, and literature-grounded reasoning of oxidation behavior in high-temperature superalloys.

Unlike conventional tool-based frameworks, the system organizes the oxidation research process into a structured multi-agent workflow, enabling the transformation of fragmented mechanistic knowledge into design-relevant insights.

File: rag_core/data/1_100_chart.json (part 12 of 70)
[
                        "γ' dep. zone": "17 μm"
                    }
                ]
            },
            "table_url": "https://github.com/pch-pokemon/knowledge_base/raw/main/16/Table3.png"
        }
    },
    {
        "metadata": {
            "source": "D:/knowledge_base/Data/16.json",
            "tables_num": "Table 4"
        },
        "page_content": {
            "table_number": "Table 4",
            "caption": "γ' solvus temperature and γ' volume fraction at 900 and 1000 °C and creep rupture times for Cr-containing 4Ta, 8Ti and 2Ta6Ti alloys and Cr-free 1Ta4Ti alloy.",
            "data": {
                "columns": [
                    "Alloy",
                    "Solvus Temperature",
                    "900 °C 428 MPa",
                    "1000 °C 137 MPa"
                ],
                "subcolumns": {
                    "900 °C 428 MPa": [
                        "Rupture Time",
                        "Volume Fraction"
                    ],
                    "1000 °C 137 MPa": [
                        "Rupture Time",
                        "Volume Fraction"
                    ]
                },
                "rows": [
                    {
                        "Alloy": "4Ta",
                        "Solvus Temperature": "1076 °C",
                        "900 °C 428 MPa": {
                            "Rupture Time": "6.4 h",
                            "Volume Fraction": "55%"
                        },
                        "1000 °C 137 MPa": {
                            "Rupture Time": "—",
                            "Volume Fraction": "20%"
                        }
                    },
                    {
                        "Alloy": "8Ti",
                        "Solvus Temperature": "1114 °C",
                        "900 °C 428 MPa": {
                            "Rupture Time": "5.6 h",
                            "Volume Fraction": "80%"
                        },
                        "1000 °C 137 MPa": {
                            "Rupture Time": "28 h",
                            "Volume Fraction": "60%"
                        }
                    },
                    {
                        "Alloy": "2Ta6Ti",
                        "Solvus Temperature": "1102 °C",
                        "900 °C 428 MPa": {
                            "Rupture Time": "9.5 h",
                            "Volume Fraction": "70%"
                        },
                        "1000 °C 137 MPa": {
                            "Rupture Time": "101 h",
                            "Volume Fraction": "55%"
                        }
                    },
                    {
                        "Alloy": "Cr-free 1Ta4Ti",
                        "Solvus Temperature": "1132 °C",
                        "900 °C 428 MPa": {
                            "Rupture Time": "85 h",
                            "Volume Fraction": "81%"
                        },
                        "1000 °C 137 MPa": {
                            "Rupture Time": "327 h",
                            "Volume Fraction": "75%"
                        }
                    },
                    {
                        "Alloy": "Cr-free 1Ta4Ti [20]",
                        "Solvus Temperature": "—",
                        "900 °C 428 MPa": {
                            "Rupture Time": "190 h",
                            "Volume Fraction": "—"
                        },
                        "1000 °C 137 MPa": {
                            "Rupture Time": ">500 h",
                            "Volume Fraction": "—"
                        }
                    }
                ]
            },
            "table_url": "https://github.com/pch-pokemon/knowledge_base/raw/main/16/Table4.png"
        }
    },
    {
        "metadata": {
            "source": "D:/knowledge_base/Data/16.json",
            "figures_num": "Fig. 1"
        },
        "page_content": {
            "figure_number": "Fig. 1",
            "caption": "Fig. 1 SEM microstructures of (Co 0.8,Ni0.2)-aAl-bW-8Cr-1Si alloys. (a) 8Al-7W, (b) 8Al-8W and (c) 9Al-9W alloys after aging at 800 °C and (d) 8Al-7W alloy after aging at 1000 °C.",
            "image_url": "https://github.com/pch-pokemon/knowledge_base/raw/main/16/Fig.1.png"
        }
    },
    {
        "metadata": {
            "source": "D:/knowledge_base/Data/16.json",
            "figures_num": "Fig. 2"
        },
        "page_content": {
            "figure_number": "Fig. 2",
            "caption": "Fig. 2. SEM microstructures of (Co 0.8,Ni0.2)-aAl-bW-xTa-8Cr-1Si alloys. (a) 8Al-4W-3Ta, (b) 7Al-5W-3Ta and (c) 8Al-2W-4Ta alloys after aging at 800 °C and (d) 8Al-2W-4Ta alloys after aging at 1000°C.",
            "image_url": "https://github.com/pch-pokemon/knowledge_base/raw/main/16/Fig.2.png"
        }
    },
    {
        "metadata": {
            "source": "D:/knowledge_base/Data/16.json",
            "figures_num": "Fig. 3"
        },
        "page_content": {
            "figure_number": "Fig. 3",
            "caption": " Fig. 3 SEM microstructures of (Co 0.8,Ni0.2)-aAl-bW-yTi-8Cre1Si alloys. (a) 8Al-7W-6Ti, (b) 8Al-5.5W-6Ti, (c) 6.5Al-7W-6Ti, (d) 6Al-5W-6Ti and (e) 5.3Al-4.3W-8Ti alloys after aging at 800 C and (f) 5.3Al-4.3We8Ti alloys after aging at 1000  C.",
            "image_url": "https://github.com/pch-pokemon/knowledge_base/raw/main/16/Fig.3.png"
        }
    },
    {
        "metadata": {
            "source": "D:/knowledge_base/Data/16.json",
            "figures_num": "Fig. 4"
        },
        "page_content": {
            "figure_number": "Fig. 4",
            "caption": "Fig. 4 SEM microstructures of (Co0.8,Ni0.2)-aAl-bW-xTa-yTi-8Cr-1Si alloys. (a) 6Al-0W-4Ta-6Ti, (b) 6Al-2W-3Ta-6Ti, (c) 6Al-2W-2Ta-6Ti and (d) 6.5Al-1.5W-4Ta-1.5Ti alloys after aging at 800 °C and (e) 6Al-2W-2Ta-6Ti and (f) 6.5Al-1.5W-4Ta-1.5Ti alloys after aging at 1000 °C.",
            "image_url": "https://github.com/pch-pokemon/knowledge_base/raw/main/16/Fig.4.png"
        }
    },
    {
        "metadata": {
            "source": "D:/knowledge_base/Data/16.json",
            "figures_num": "Fig. 5"
        },
        "page_content": {
            "figure_number": "Fig. 5",
            "caption": "Fig. 5 (a) DSC curves for base, 4Ta, 8Ti and 2Ta6Ti alloys and (b) γ' solvus temperatures plotted against γ' volume fractions at 1000 °C for some selected alloys.",
            "data": [
                {
                    "subfigure_label": "(b)",
                    "columns": [
                        "Alloy",
                        "γ' Volume Fraction (1000°C)",
                        "γ' Solvus Temperature (°C)"
                    ],
                    "values": [
                        [
                            "Base Composition",
                            0,
                            936.56
                        ],
                        [
                            "1.5Ta",
                            1.08,
                            1003.11
                        ],
                        [
                            "3Ta",
                            18.91,
                            1056.72
                        ],
                        [
                            "4Ta",
                            19.07,
                            1075.57
                        ],
                        [
                            "6Ti",
                            50.11,
                            1080.38
                        ],
                        [
                            "2Ta6Ti",
                            54.89,
                            1102.56
                        ],
                        [
                            "8Ti",
                            56.83,
                            1114.39
                        ],
                        [
                            "Cr-free 1Ta4Ti",
                            81.23,
                            1130.29
                        ]
                    ]
                }
            ],
            "image_url": "https://github.com/pch-pokemon/knowledge_base/raw/main/16/Fig.5.png"
        }
    },
    {
        "metadata": {
            "source": "D:/knowledge_base/Data/16.json",
            "figures_num": "Fig. 6"
        },
        "page_content": {
            "figure_number": "Fig. 6",
            "caption": "Fig. 6 Mass gain plotted against time during cyclic oxidation at 1000 。C for Cr-containing 4Ta, 8Ti and 2Ta6Ti alloys and Cr-free 1Ta4Ti alloy.",
            "data": [
                {
                    "alloy": "Cr-free 1Ta4Ti",
                    "columns": [
                        "Time (h)",
                        "Mass Gain (mg/cm²)"
                    ],
                    "values": [
                        [
                            28.57,
                            12.97
                        ],
                        [
                            90,
                            39.69
                        ],
                        [
                            141.43,
                            66.67
                        ],
                        [
                            201.9,
                            92.87
                        ],
                        [
                            267.14,
                            121.14
                        ],
                        [
                            337.62,
                            143.97
                        ],
                        [
                            406.67,
                            167.57
                        ],
                        [
                            500.48,
                            191.7
                        ]
                    ]
                },
                {
                    "alloy": "8Ti",
                    "columns": [
                        "Time (h)",
                        "Mass Gain (mg/cm²)"
                    ],
                    "values": [
                        [
                            36.19,
                            4.93
                        ],
                        [
                            73.81,
                            8.3
                        ],
                        [
                            140,
                            16.34
                        ],
                        [
                            221.43,
                            30.35
                        ],
                        [
                            310.48,
                            47.47
                        ],
                        [
                            383.81,
                            63.81
                        ],
                        [
                            498.1,
                            88.72
                        ]
                    ]
                },
                {
                    "alloy": "2Ta6Ti",
                    "columns": [
                        "Time (h)",
                        "Mass Gain (mg/cm²)"
                    ],
                    "values": [
                        [
                            51.43,
                            2.33
                        ],
                        [
                            94.29,
                            4.15
                        ],
                        [
                            130.48,
                            4.93
                        ],
                        [
                            183.81,
                            6.49
                        ],
                        [
                            265.71,
                            8.56
                        ],
                        [
                            338.1,
                            11.93
                        ],
                        [
                            407.14,
                            14.79
                        ],
                        [
                            499.52,
                            21.27
                        ]
                    ]
                },
                {
                    "alloy": "4Ta",
                    "columns": [
                        "Time (h)",
                        "Mass Gain (mg/cm²)"
                    ],
                    "values": [
                        [
                            50.91,
                            1.19
                        ],
                        [
                            85.41,
                            2.53
                        ],
                        [
                            140.19,
                            4.44
                        ],
                        [
                            201.35,
                            7.36
                        ],
                        [
                            264.76,
                            17.38
                        ],
                        [
                            311.9,
                            28.79
                        ],
                        [
                            407.14,
                            52.4
                        ],
                        [
                            499.52,
                            76.78
                        ]
                    ]
                }
            ],
            "image_url": "https://github.com/pch-pokemon/knowledge_base/raw/main/16/Fig.6.png"
        }
    },
    {
        "metadata": {
            "source": "D:/knowledge_base/Data/16.json",
            "figures_num": "Fig. 7"
        },
        "page_content": {
            "figure_number": "Fig. 7",
            "caption": "Fig. 7 Microstructures of (a) Cr-free 1Ta4Ti, (b) 8Ti and (c) 2Ta6Ti alloys after isothermal oxidation at 1000 oC for 196 h.",
            "image_url": "https://github.com/pch-pokemon/knowledge_base/raw/main/16/Fig.7.png"
        }
    },
    {
        "metadata": {
            "source": "D:/knowledge_base/Data/16.json",
            "figures_num": "Fig. 8"
        },
        "page_content": {
            "figure_number": "Fig. 8",
            "caption": "Fig. 8 SEM microstructures of tensile creep single-crystal specimens in the cross-section perpendicular to the growth direction before creep testing; (a) 4Ta, (b) 8Ti, (c) 2Ta6Ti and (d) Cr-free 1Ta4Ti alloys after homogenization at 1200 °C for 196 h and aging at 900 °C for 24 h.",
            "image_url": "https://github.com/pch-pokemon/knowledge_base/raw/main/16/Fig.8.png"
        }
    },
    {
        "metadata": {
            "source": "D:/knowledge_base/Data/16.json",
            "figures_num": "Fig. 9"
        },
        "page_content": {
            "figure_number": "Fig. 9",
            "caption": "Fig. 9 Tensile creep curves of Cr-free 1Ta4Ti, 4Ta, 8Ti and 2Ta6Ti alloys and Cr-free 1Ta4Ti alloys under (a) intermediate temperature/high stress (900 °C/428 MPa) and (b) high temperature/low stress (1000 °C/137 MPa) conditions. The creep curve for the Co-9Al-10W-2Ta alloy with the best creep property in our previous study [8] is also indicated for reference.",
            "data": [
                {
                    "subfigure_label": "(a)",
                    "environment": "900 °C/428 MPa",
                    "alloy_name": [
                        {
                            "alloy": "Cr-free 1Ta4Ti",
                            "columns": [
                                "Time (h)",
                                "Creep Strain"
                            ],
                            "values": [
                                [
                                    4.15,
                                    1.08
                                ],
                                [
                                    11.95,
                                    0.98
                                ],
                                [
                                    22.03,
                                    1.69
                                ],
                                [
                                    34.75,
                                    3.65
                                ],
                                [
                                    48.31,
                                    5.96
                                ],
                                [
                                    59.83,
                                    8.68
                                ],
                                [
                                    69.75,
                                    11.81
                                ],
                                [
                                    76.1,
                                    15.35
                                ],
                                [
                                    81.44,
                                    20.08
                                ],
                                [
                                    85,
                                    27.32
                                ]
                            ]
                        },
                        {
                            "alloy": "8Ti",
                            "columns": [
                                "Time (h)",
                                "Creep Strain"
                            ],
                            "values": [
                                [
                                    1.36,
                                    7.03
                                ],
                                [
                                    3.73,
                                    14.84
                                ],
                                [
                                    5.08,
                                    22.34
                                ],
                                [
                                    6.02,
                                    29.47
                                ]
                            ]
                        },
                        {
                            "alloy": "2Ta6Ti",
                            "columns": [
                                "Time (h)",
                                "Creep Strain"
                            ],
                            "values": [
                                [
                                    2.97,
                                    4.06
                                ],
                                [
                                    6.02,
                                    8.78
                                ],
                                [
                                    7.71,
                                    13.5
                                ],
                                [
                                    8.81,
                                    18.79
                                ],
                                [
                                    9.41,
                                    26.91
                                ]
                            ]
                        },
                        {
                            "alloy": "4Ta",
                            "columns": [
                                "Time (h)",
                                "Creep Strain"
                            ],
                            "values": [
                                [
                                    2.2,
                                    4.47
                                ],
                                [
                                    4.24,
                                    9.35
                                ],
                                [
                                    5,
                                    13.09
                                ],
                                [
                                    5.51,
                                    19.87
                                ]
                            ]
                        }
                    ],
                    "image_url": "https://github.com/pch-pokemon/knowledge_base/raw/main/16/Fig.9(a).png"
                },
                {
                    "subfigure_label": "(b)",
                    "environment": "1000 °C/137 MPa",
                    "alloy_name": [
                        {
                            "alloy": "Cr-free 1Ta4Ti",
                            "columns": [
                                "Time (h)",
                                "Creep Strain"
                            ],
                            "values": [
                                [
                                    25.02,
                                    0.05
                                ],
                                [
                                    62.88,
                                    0.1
                                ],
                                [
                                    99.77,
                                    0.26
                                ],
                                [
                                    139.23,
                                    0.51
                                ],
                                [
                                    180.93,
                                    0.72
                                ],
                                [
                                    219.11,
                                    1.13
                                ],
                                [
                                    258.57,
                                    1.95
                                ],
                                [
                                    286.8,
                                    3.54
                                ],
                                [
                                    306.69,
                                    6.1
                                ],
                                [
                                    319.84,
                                    9.28
                                ],
                                [
                                    328.51,
                                    12.72
                                ]
                            ]
                        },
                        {
                            "alloy": "8Ti",
                            "columns": [
                                "Time (h)",
                                "Creep Strain"
                            ],
                            "values": [
                                [
                                    17.64,
                                    1.18
                                ],
                                [
                                    22.46,
                                    6.92
                                ],
                                [
                                    25.02,
                                    14.82
                                ],
                                [
                                    27.27,
                                    22.72
                                ],
                                [
                                    28.23,
                                    29.85
                                ],
                                [
                                    28.87,
                                    37.38
                                ]
                            ]
                        },
                        {
                            "alloy": "2Ta6Ti",
                            "columns": [
                                "Time (h)",
                                "Creep Strain"
                            ],
                            "values": [
                                [
                                    16.04,
                                    0.46
                                ],
                                [
                                    35.93,
                                    0.82
                                ],
                                [
                                    62.24,
                                    1.33
                                ],
                                [
                                    82.77,
                                    3.28
                                ],
                                [
                                    93.68,
                                    7.28
                                ],
                                [
                                    100.73,
                                    12.82
                                ],
                                [
                                    102.34,
                                    17.18
                                ]
                            ]
                        },
                        {
                            "alloy": "Co-9Al-10W-2Ta[8]",
                            "columns": [
                                "Time (h)",
                                "Creep Strain"
                            ],
                            "values": [
                                [
                                    25.02,
                                    0.41
                                ],
                                [
                                    48.44,
                                    0.62
                                ],
                                [
                                    77.31,
                                    1.08
                                ],
                                [
                                    112.92,
                                    2
                                ],
                                [
                                    142.76,
                                    3.54
                                ],
                                [
                                    163.93,
                                    5.95
                                ],
                                [
                                    181.9,
                                    11.33
                                ]
                            ]
                        }
                    ],
                    "image_url": "https://github.com/pch-pokemon/knowledge_base/raw/main/16/Fig.9(b).png"
                }
            ]
        }
    },
    {
        "metadata": {
            "source": "D:/knowledge_base/Data/16.json",
            "figures_num": "Fig. 10"
        },
        "page_content": {
            "figure_number": "Fig. 10",
            "caption": "Fig. 10 Deformation microstructures in the cross-section perpendicular to (left column) and parallel to (right column) the tensile axis after creep rupture at (a)-(d) 900 °C and (e)-(h) 1000 °C; (a, b) 4Ta, (c-f) 8Ti and (g, h) 2Ta6Ti alloys. The tensile-axis is in the vertical direction in each of figures of the right column.",
            "image_url": "https://github.com/pch-pokemon/knowledge_base/raw/main/16/Fig.10.png"
        }
    },
    {
        "metadata": {
            "source": "D:/knowledge_base/Data/16.json",
            "figures_num": "Fig. 11"
        },
        "page_content": {
            "figure_number": "Fig. 11",
            "caption": "Fig. 11 Composition regions where γ/γ' two phases are stable respectively at (a-c) 800 and (d-f) 1000 °C upon alloying with (a,d) Ta, (b,e) Ti and (c,f) Ta and Ti to alloys with (Co0.8,Ni0.2)-aAl-bW-xTa-yTi-8Cr-1Si compositions.",
            "image_url": "https://github.com/pch-pokemon/knowledge_base/raw/main/16/Fig.11.png"
        }
    },
    {
        "metadata": {
            "source": "D:/knowledge_base/Data/16.json",
            "figures_num": "Fig. 12"
        },
        "page_content": {
            "figure_number": "Fig. 12",
            "caption": "Fig. 12 Larson-Millar plot of creep properties for Cr-containing 4Ta, 8Ti, 2Ta6Ti alloys and Cr-free 1Ta4Ti alloy together with some Ni-based superalloys of the first and second generations.",
            "data": [
                {
                    "columns": [
                        "Alloy",
                        "Larson-Miller Parameter × 10⁻³",
                        "Stress (MPa)"
                    ],
                    "values": [
                        [
                            "8Ti",
                            27.36,
                            155
                        ],
                        [
                            "2Ta6Ti",
                            28.03,
                            155
                        ],
                        [
                            "Co-9Al-10W-2Ta[8]",
                            28.21,
                            155
                        ],
                        [
                            "Non-Cr alloy (present study)",
                            28.67,
                            155
                        ],
                        [
                            "Non-Cr alloy [20]",
                            29.29,
                            155
                        ],
                        [
                            "4Ta",
                            24.46,
                            404
                        ],
                        [
                            "8Ti",
                            24.55,
                            404
                        ],
                        [
                            "2Ta6Ti",
                            24.7,
                            408.31
                        ],
                        [
                            "Non-Cr alloy (present study)",
                            25.67,
                            404
                        ],
                        [
                            "Non-Cr alloy [20]",
                            26.21,
                            404
                        ]
                    ]
                }
            ],
            "image_url": "https://github.com/pch-pokemon/knowledge_base/raw/main/16/Fig.12.png"
        }
    },
    {
        "metadata": {
            "source": "D:/knowledge_base/Data/17.json",
            "tables_num": "Table 1"
        },
        "page_content": {
            "table_number": "Table 1",
            "caption": "Table 1 Actual composition of a binary Fe–Al and four Fe–Cr–Al alloys analyzed EPMA",
            "data": {
                "columns": [
                    "No.",
                    "Alloy designation",
                    "Al",
                    "Cr",
                    "Fe"
                ],
                "rows": [
                    {
                        "No.": 1,
                        "Alloy designation": "Fe–3Al",
                        "Al": 2.9,
                        "Cr": 0,
                        "Fe": "Balance"
                    },
                    {
                        "No.": 2,
                        "Alloy designation": "Fe–2Cr–3Al",
                        "Al": 3.0,
                        "Cr": 2.1,
                        "Fe": "Balance"
                    },
                    {
                        "No.": 3,
                        "Alloy designation": "Fe–3Cr–3Al",
                        "Al": 3.0,
                        "Cr": 3.0,
                        "Fe": "Balance"
                    },
                    {
                        "No.": 4,
                        "Alloy designation": "Fe–5Cr–3Al",
                        "Al": 2.7,
                        "Cr": 5.3,
                        "Fe": "Balance"
                    },
                    {
                        "No.": 5,
                        "Alloy designation": "Fe–10Cr–3Al",
                        "Al": 3.1,
                        "Cr": 10.7,
                        "Fe": "Balance"
                    }
                ]
            },
            "table_url": "https://github.com/pch-pokemon/knowledge_base/raw/main/17/Table1.png"
        }
    },
    {
        "metadata": {
            "source": "D:/knowledge_base/Data/17.json",
            "figures_num": "Fig. 1"
        },
        "page_content": {
            "figure_number": "Fig. 1",
            "caption": "Fig. 1 Kinetics of Fe-xCr-3Al (x = 0, 2, 3, 5, 10 at.%) alloys oxidized for 24 h at 1000 °C in 1 atm O₂: (a) normal plot; (b) parabolic plot.",
            "data": [
                {
                    "subfigure_label": "(a)",
                    "columns": [
                        "Time (h)",
                        "Mass Gain (mg/cm²)"
                    ],
                    "alloy_name": [
                        {
                            "alloy": "Fe–3Al",
                            "values": [
                                [
                                    0.73,
                                    5.547
                                ],
                                [
                                    2.41,
                                    7.583
                                ],
                                [
                                    4.98,
                                    9.415
                                ],
                                [
                                    9.01,
                                    11.908
                                ],
                                [
                                    12.19,
                                    13.537
                                ],
                                [
                                    15.14,
                                    15.013
                                ],
                                [
                                    18.42,
                                    16.743
                                ],
                                [
                                    21.18,
                                    18.193
                                ],
                                [
                                    23.94,
                                    18.982
                                ]
                            ]
                        },
                        {
                            "alloy": "Fe–2Cr-3Al",
                            "values": [
                                [
                                    0.71,
                                    3.664
                                ],
                                [
                                    2.59,
                                    4.631
                                ],
                                [
                                    4.72,
                                    5.14
                                ],
                                [
                                    8.28,
                                    5.522
                                ],
                                [
                                    12.33,
                                    5.776
                                ],
                                [
                                    15.59,
                                    5.903
                                ],
                                [
                                    19.53,
                                    6.031
                                ],
                                [
                                    24.03,
                                    6.183
                                ]
                            ]
                        },
                        {
                            "alloy": "Fe–3Cr-3Al",
                            "values": [
                                [
                                    0.66,
                                    2.061
                                ],
                                [
                                    1.89,
                                    2.545
                                ],
                                [
                                    3.61,
                                    2.621
                                ],
                                [
                                    5.57,
                                    2.697
                                ],
                                [
                                    10.0,
                                    2.774
                                ],
                                [
                                    15.02,
                                    2.901
                                ],
                                [
                                    18.99,
                                    2.926
                                ],
                                [
                                    22.05,
                                    2.977
                                ],
                                [
                                    24.01,
                                    3.003
                                ]
                            ]
                        },
                        {
                            "alloy": "Fe–5Cr-3Al",
                            "values": [
                                [
                                    0.71,
                                    1.298
                                ],
                                [
                                    2.03,
                                    2.061
                                ],
                                [
                                    3.54,
                                    2.468
                                ],
                                [
                                    6.01,
                                    2.799
                                ],
                                [
                                    11.01,
                                    3.003
                                ],
                                [
                                    14.03,
                                    3.053
                                ],
                                [
                                    18.02,
                                    3.079
                                ],
                                [
                                    24.03,
                                    3.232
                                ]
                            ]
                        },
                        {
                            "alloy": "Fe–10Cr-3Al",
                            "values": [
                                [
                                    0.9,
                                    0.229
                                ],
                                [
                                    2.55,
                                    0.254
                                ],
                                [
                                    6.01,
                                    0.305
                                ],
                                [
                                    9.06,
                                    0.305
                                ],
                                [
                                    16.04,
                                    0.28
                                ],
                                [
                                    24.01,
