Repository: pch-pokemon/Multi_agent_for_alloy_oxidation

# High-Temperature Alloy Oxidation Multi-Agent System V1.0

This software is a knowledge-guided multi-agent system designed for intelligent prediction, mechanistic interpretation, thermodynamic analysis, and literature-grounded reasoning of oxidation behavior in high-temperature superalloys.

Unlike conventional tool-based frameworks, the system organizes the oxidation research process into a structured multi-agent workflow, enabling the transformation of fragmented mechanistic knowledge into design-relevant insights.

File: rag_core/data/1_100_chart.json (part 13 of 70)
[
                                    0.305
                                ]
                            ]
                        }
                    ],
                    "image_url": "https://github.com/pch-pokemon/knowledge_base/raw/main/17/Fig.1(a).png"
                },
                {
                    "subfigure_label": "(b)",
                    "columns": [
                        "Time¹/² (h¹/²)",
                        "Mass Gain (mg/cm²)"
                    ],
                    "alloy_name": [
                        {
                            "alloy": "Fe–3Al",
                            "values": [
                                [
                                    0.85,
                                    5.547
                                ],
                                [
                                    1.55,
                                    7.583
                                ],
                                [
                                    2.23,
                                    9.415
                                ],
                                [
                                    3.0,
                                    11.908
                                ],
                                [
                                    3.49,
                                    13.537
                                ],
                                [
                                    3.89,
                                    15.013
                                ],
                                [
                                    4.29,
                                    16.743
                                ],
                                [
                                    4.6,
                                    18.193
                                ],
                                [
                                    4.89,
                                    18.982
                                ]
                            ]
                        },
                        {
                            "alloy": "Fe–2Cr-3Al",
                            "values": [
                                [
                                    0.84,
                                    3.664
                                ],
                                [
                                    1.61,
                                    4.631
                                ],
                                [
                                    2.17,
                                    5.14
                                ],
                                [
                                    2.88,
                                    5.522
                                ],
                                [
                                    3.51,
                                    5.776
                                ],
                                [
                                    3.95,
                                    5.903
                                ],
                                [
                                    4.42,
                                    6.031
                                ],
                                [
                                    4.9,
                                    6.183
                                ]
                            ]
                        },
                        {
                            "alloy": "Fe–3Cr-3Al",
                            "values": [
                                [
                                    0.81,
                                    2.061
                                ],
                                [
                                    1.37,
                                    2.545
                                ],
                                [
                                    1.9,
                                    2.621
                                ],
                                [
                                    2.36,
                                    2.697
                                ],
                                [
                                    3.16,
                                    2.774
                                ],
                                [
                                    3.88,
                                    2.901
                                ],
                                [
                                    4.36,
                                    2.926
                                ],
                                [
                                    4.7,
                                    2.977
                                ],
                                [
                                    4.9,
                                    3.003
                                ]
                            ]
                        },
                        {
                            "alloy": "Fe–5Cr-3Al",
                            "values": [
                                [
                                    0.84,
                                    1.298
                                ],
                                [
                                    1.42,
                                    2.061
                                ],
                                [
                                    1.88,
                                    2.468
                                ],
                                [
                                    2.45,
                                    2.799
                                ],
                                [
                                    3.32,
                                    3.003
                                ],
                                [
                                    3.75,
                                    3.053
                                ],
                                [
                                    4.24,
                                    3.079
                                ],
                                [
                                    4.9,
                                    3.232
                                ]
                            ]
                        },
                        {
                            "alloy": "Fe–10Cr-3Al",
                            "values": [
                                [
                                    0.95,
                                    0.229
                                ],
                                [
                                    1.6,
                                    0.254
                                ],
                                [
                                    2.45,
                                    0.305
                                ],
                                [
                                    3.01,
                                    0.305
                                ],
                                [
                                    4.0,
                                    0.28
                                ],
                                [
                                    4.9,
                                    0.305
                                ]
                            ]
                        }
                    ],
                    "image_url": "https://github.com/pch-pokemon/knowledge_base/raw/main/17/Fig.1(b).png"
                }
            ]
        }
    },
    {
        "metadata": {
            "source": "D:/knowledge_base/Data/17.json",
            "figures_num": "Fig. 2"
        },
        "page_content": {
            "figure_number": "Fig. 2",
            "caption": "Fig. 2 Cross section (SEM/BEI) of Fe–3Al oxidized for 24 h at 1000 °C in 1 atm O₂.",
            "image_url": "https://github.com/pch-pokemon/knowledge_base/raw/main/17/Fig.2.png"
        }
    },
    {
        "metadata": {
            "source": "D:/knowledge_base/Data/17.json",
            "figures_num": "Fig. 3"
        },
        "page_content": {
            "figure_number": "Fig. 3",
            "caption": " Fig. 3 Cross section (SEM/BEI) of Fe–2Cr–3Al oxidized for 24 h at 1000 °C in 1 atm O₂.",
            "image_url": "https://github.com/pch-pokemon/knowledge_base/raw/main/17/Fig.3.png"
        }
    },
    {
        "metadata": {
            "source": "D:/knowledge_base/Data/17.json",
            "figures_num": "Fig. 4"
        },
        "page_content": {
            "figure_number": "Fig. 4",
            "caption": "Fig. 4 Cross sections (SEM/BEI) of Fe–3Cr–3Al oxidized for 24 h at 1000 °C in 1 atm O₂: (a) general view; (b) enlarged view of region A; (c) general view of another scale region.",
            "image_url": "https://github.com/pch-pokemon/knowledge_base/raw/main/17/Fig.4.png"
        }
    },
    {
        "metadata": {
            "source": "D:/knowledge_base/Data/17.json",
            "figures_num": "Fig. 5"
        },
        "page_content": {
            "figure_number": "Fig. 5",
            "caption": "Fig. 5 Cross section (SEM/BEI) of Fe–5Cr–3Al oxidized for 24 h at 1000 °C in 1 atm O₂: (a) general view; (b) enlarged view of region A.",
            "image_url": "https://github.com/pch-pokemon/knowledge_base/raw/main/17/Fig.5.png"
        }
    },
    {
        "metadata": {
            "source": "D:/knowledge_base/Data/17.json",
            "figures_num": "Fig. 6"
        },
        "page_content": {
            "figure_number": "Fig. 6",
            "caption": "Fig. 6. Cross section (SEM/BEI) of Fe–10Cr–3Al oxidized for 24 h at 1000 °C in 1 atm O₂.",
            "image_url": "https://github.com/pch-pokemon/knowledge_base/raw/main/17/Fig.6.png"
        }
    },
    {
        "metadata": {
            "source": "D:/knowledge_base/Data/17.json",
            "figures_num": "Fig. 7"
        },
        "page_content": {
            "figure_number": "Fig. 7",
            "caption": "Fig. 7 (a) Thermodynamic (dashed line E₁–E₃) and kinetic (solid lines A₁–A₃ and B₁–C₃) diagrams for the growth of external scales in the oxidation of ternary A–B–C alloys when the oxides of B and C are completely miscible. (b) Complete kinetic diagram for the oxidation of ternary A–B–C alloys corresponding to Fig. 7a when the line for the transition from internal to external oxidation of B+C (solid line I₁–I₃) lies to the right of the two lines A₁–A₃ and B₁–C₃ (dashed). (c) Complete kinetic diagram for the oxidation of ternary A–B–C alloys corresponding to Fig. 7a when the line for the transition from internal to external oxidation of B+C (solid line I₁–I₃) lies to the right of line A₁–A₃ (dashed), but to the left of line B₁–C₃ (solid).",
            "image_url": "https://github.com/pch-pokemon/knowledge_base/raw/main/17/Fig.7.png"
        }
    },
    {
        "metadata": {
            "source": "D:/knowledge_base/Data/17.json",
            "figures_num": "Fig. 8"
        },
        "page_content": {
            "figure_number": "Fig. 8",
            "caption": "Fig. 8 Phase diagram of the Fe-Cr-Al system with composition of the ternary alloys examined (points P₁-P₅). Points Q₁-Q₃ represent the composition of three Fe-xCr-10Al alloys examined previously. Lines a and b represent approximately the conditions for the transition from the internal oxidation of Cr+Al beneath external FeOₓ scales (region Ib) to the growth of external mixtures of FeOₓ plus (Cr,Al)₂O₃ (region II) (line a) and from the growth of external mixtures in region II to that of external (Cr,Al)₂O₃ scales (region III) (line b).",
            "image_url": "https://github.com/pch-pokemon/knowledge_base/raw/main/17/Fig.8.png"
        }
    },
    {
        "metadata": {
            "source": "D:/knowledge_base/Data/18.json",
            "tables_num": "Table 1"
        },
        "page_content": {
            "table_number": "Table 1",
            "caption": "Table 1 The oxidation rate constants (kₚ) of alloys with different chromium contents at 900 °C.",
            "data": {
                "units": "(kₚ in mg²·cm⁻⁴·h⁻¹)",
                "columns": [
                    "Alloys",
                    "kₚ (mg²·cm⁻⁴·h⁻¹)"
                ],
                "rows": [
                    {
                        "Alloys": "Ni",
                        "kₚ (mg²·cm⁻⁴·h⁻¹)": 0.23546
                    },
                    {
                        "Alloys": "Ni₉₀Cr₁₀",
                        "kₚ (mg²·cm⁻⁴·h⁻¹)": 1.09663
                    },
                    {
                        "Alloys": "Ni₈₀Cr₂₀",
                        "kₚ (mg²·cm⁻⁴·h⁻¹)": 0.00656
                    },
                    {
                        "Alloys": "Ni₇₀Cr₃₀",
                        "kₚ (mg²·cm⁻⁴·h⁻¹)": 0.00893
                    },
                    {
                        "Alloys": "Ni₆₀Cr₄₀",
                        "kₚ (mg²·cm⁻⁴·h⁻¹)": 0.01368
                    },
                    {
                        "Alloys": "Ni₅₀Cr₅₀",
                        "kₚ (mg²·cm⁻⁴·h⁻¹)": 0.00798
                    },
                    {
                        "Alloys": "Cr",
                        "kₚ (mg²·cm⁻⁴·h⁻¹)": 0.02002
                    }
                ]
            },
            "table_url": "https://github.com/pch-pokemon/knowledge_base/raw/main/18/Table1.png"
        }
    },
    {
        "metadata": {
            "source": "D:/knowledge_base/Data/18.json",
            "tables_num": "Table 2"
        },
        "page_content": {
            "table_number": "Table 2",
            "caption": "Table 2 Diffusion coefficient of the main alloying elements and oxygen in different phases.",
            "data": {
                "units": "(Diffusion Coefficient in m²/s)",
                "columns": [
                    "Matrix",
                    "Diffusion Coefficient (m²/s)",
                    "Ni₉₀Cr₁₀",
                    "Ni₇₀Cr₃₀",
                    "NiO",
                    "Cr₂O₃"
                ],
                "rows": [
                    {
                        "Matrix": "Ni",
                        "Diffusion Coefficient (m²/s)": "1.96 × 10⁻²⁵",
                        "Ni₉₀Cr₁₀": "1.96 × 10⁻²⁵",
                        "Ni₇₀Cr₃₀": "1.40 × 10⁻²⁵",
                        "NiO": "1.98 × 10⁻²⁴",
                        "Cr₂O₃": "9.48 × 10⁻²⁷"
                    },
                    {
                        "Matrix": "Cr",
                        "Diffusion Coefficient (m²/s)": "1.09 × 10⁻²⁴",
                        "Ni₉₀Cr₁₀": "1.09 × 10⁻²⁴",
                        "Ni₇₀Cr₃₀": "3.32 × 10⁻²⁵",
                        "NiO": "3.59 × 10⁻²⁷",
                        "Cr₂O₃": "3.47 × 10⁻³³"
                    },
                    {
                        "Matrix": "O",
                        "Diffusion Coefficient (m²/s)": "4.88 × 10⁻²⁵",
                        "Ni₉₀Cr₁₀": "4.88 × 10⁻²⁵ (Approximate to Ni)",
                        "Ni₇₀Cr₃₀": null,
                        "NiO": "4.69 × 10⁻⁴²",
                        "Cr₂O₃": "4.60 × 10⁻³⁴"
                    }
                ]
            },
            "table_url": "https://github.com/pch-pokemon/knowledge_base/raw/main/18/Table2.png"
        }
    },
    {
        "metadata": {
            "source": "D:/knowledge_base/Data/18.json",
            "figures_num": "Fig. 1"
        },
        "page_content": {
            "figure_number": "Fig. 1",
            "caption": "Fig. 1 (a) X-ray diffraction patterns of the original alloys and (b) a partially enlarged section. Typical TEM images of (c) Ni₉₀Cr₁₀ and (f) Ni₅₀Cr₅₀ alloys. Selected-area electron diffraction patterns: (d) in (c) and (g&i) in (f). High-resolution TEM images: (e) in (c) and (h&j) in (f).",
            "image_url": "https://github.com/pch-pokemon/knowledge_base/raw/main/18/Fig.1.png"
        }
    },
    {
        "metadata": {
            "source": "D:/knowledge_base/Data/18.json",
            "figures_num": "Fig. 2"
        },
        "page_content": {
            "figure_number": "Fig. 2",
            "caption": "Fig. 2 SEM images and elemental EDS mapping of (a) Ni₉₀Cr₁₀ alloy, (b) Ni₇₀Cr₃₀ alloy, and (c) Ni₅₀Cr₅₀ alloy.",
            "image_url": "https://github.com/pch-pokemon/knowledge_base/raw/main/18/Fig.2.png"
        }
    },
    {
        "metadata": {
            "source": "D:/knowledge_base/Data/18.json",
            "figures_num": "Fig. 3"
        },
        "page_content": {
            "figure_number": "Fig. 3",
            "caption": "Fig. 3 (a) Mass gain per surface area versus oxidation time curves for seven bulk alloys and metals after oxidation at 900 ℃ for 100 h. (b) Mass gain of each metal at 5 h and 100 h. Parabolic plots of (ΔW/A)²/t as a function of oxidation time for (c) Ni, Ni₉₀Cr₁₀, and Cr and (d) Ni₈₀Cr₂₀, Ni₇₀Cr₃₀, Ni₆₀Cr₄₀, and Ni₅₀Cr₅₀.",
            "data": [
                {
                    "subfigure_label": "(a)",
                    "columns": [
                        "Time (h)",
                        "Mass Gain (mg/cm²)"
                    ],
                    "alloy_name": [
                        {
                            "alloy": "Cr",
                            "values": [
                                [
                                    2,
                                    0.32
                                ],
                                [
                                    5,
                                    0.45
                                ],
                                [
                                    10,
                                    0.56
                                ],
                                [
                                    20,
                                    0.79
                                ],
                                [
                                    40,
                                    0.91
                                ],
                                [
                                    60,
                                    1.13
                                ],
                                [
                                    80,
                                    1.24
                                ],
                                [
                                    100,
                                    1.37
                                ]
                            ]
                        },
                        {
                            "alloy": "Ni₆₀Cr₄₀",
                            "values": [
                                [
                                    2,
                                    0.21
                                ],
                                [
                                    5,
                                    0.3
                                ],
                                [
                                    10,
                                    0.35
                                ],
                                [
                                    20,
                                    0.38
                                ],
                                [
                                    40,
                                    0.41
                                ],
                                [
                                    60,
                                    0.44
                                ],
                                [
                                    80,
                                    0.46
                                ],
                                [
                                    100,
                                    0.48
                                ]
                            ]
                        },
                        {
                            "alloy": "Ni₅₀Cr₅₀",
                            "values": [
                                [
                                    2,
                                    0.11
                                ],
                                [
                                    5,
                                    0.2
                                ],
                                [
                                    10,
                                    0.28
                                ],
                                [
                                    20,
                                    0.33
                                ],
                                [
                                    40,
                                    0.39
                                ],
                                [
                                    60,
                                    0.43
                                ],
                                [
                                    80,
                                    0.49
                                ],
                                [
                                    100,
                                    0.54
                                ]
                            ]
                        },
                        {
                            "alloy": "Ni₇₀Cr₃₀",
                            "values": [
                                [
                                    2,
                                    0.12
                                ],
                                [
                                    5,
                                    0.22
                                ],
                                [
                                    10,
                                    0.3
                                ],
                                [
                                    20,
                                    0.33
                                ],
                                [
                                    40,
                                    0.34
                                ],
                                [
                                    60,
                                    0.38
                                ],
                                [
                                    80,
                                    0.43
                                ],
                                [
                                    100,
                                    0.46
                                ]
                            ]
                        },
                        {
                            "alloy": "Ni₈₀Cr₂₀",
                            "values": [
                                [
                                    2,
                                    0.07
                                ],
                                [
                                    5,
                                    0.14
                                ],
                                [
                                    10,
                                    0.27
                                ],
                                [
                                    20,
                                    0.27
                                ],
                                [
                                    40,
                                    0.29
                                ],
                                [
                                    60,
                                    0.3
                                ],
                                [
                                    80,
                                    0.31
                                ],
                                [
                                    100,
                                    0.36
                                ]
                            ]
                        },
                        {
                            "alloy": "Ni",
                            "values": [
                                [
                                    2,
                                    1.1
                                ],
                                [
                                    5,
                                    1.4
                                ],
                                [
                                    10,
                                    1.98
                                ],
                                [
                                    20,
                                    2.69
                                ],
                                [
                                    40,
                                    2.69
                                ],
                                [
                                    60,
                                    3.38
                                ],
                                [
                                    80,
                                    3.92
                                ],
                                [
                                    100,
                                    4.32
                                ]
                            ]
                        },
                        {
                            "alloy": "Ni₉₀Cr₁₀",
                            "values": [
                                [
                                    2,
                                    1.98
                                ],
                                [
                                    5,
                                    3.15
                                ],
                                [
                                    10,
                                    4.29
                                ],
                                [
                                    20,
                                    5.6
                                ],
                                [
                                    40,
                                    7.28
                                ],
                                [
                                    60,
                                    8.47
                                ],
                                [
                                    80,
                                    9.24
                                ],
                                [
                                    100,
                                    10.07
                                ]
                            ]
                        }
                    ],
                    "image_url": "https://github.com/pch-pokemon/knowledge_base/raw/main/18/Fig.3(a).png"
                },
                {
                    "subfigure_label": "(b)",
                    "columns": [
                        "Time (h)",
                        "Mass Gain (mg/cm²)"
                    ],
                    "Cr_content_alloy": [
                        {
                            "Cr_content": "0%",
                            "values": [
                                [
                                    5,
                                    1.4
                                ],
                                [
                                    100,
                                    4.32
                                ]
                            ]
                        },
                        {
                            "Cr_content": "10%",
                            "values": [
                                [
                                    5,
                                    3.15
                                ],
                                [
                                    100,
                                    10.07
                                ]
                            ]
                        },
                        {
                            "Cr_content": "20%",
                            "values": [
                                [
                                    5,
                                    0.14
                                ],
                                [
                                    100,
                                    0.36
                                ]
                            ]
                        },
                        {
                            "Cr_content": "30%",
                            "values": [
                                [
                                    5,
                                    0.22
                                ],
                                [
                                    100,
                                    0.46
                                ]
                            ]
                        },
                        {
                            "Cr_content": "40%",
                            "values": [
                                [
                                    5,
                                    0.3
                                ],
                                [
                                    100,
                                    0.48
                                ]
                            ]
                        },
                        {
                            "Cr_content": "50%",
                            "values": [
                                [
                                    5,
                                    0.2
                                ],
                                [
                                    100,
                                    0.54
                                ]
                            ]
                        },
                        {
                            "Cr_content": "100%",
                            "values": [
                                [
                                    5,
                                    0.45
                                ],
                                [
                                    100,
                                    1.37
                                ]
                            ]
                        }
                    ],
                    "image_url": "https://github.com/pch-pokemon/knowledge_base/raw/main/18/Fig.3(b).png"
                },
                {
                    "subfigure_label": "(c)",
                    "columns": [
                        "Time (h)",
                        "(Mass Gain)² (mg²/cm⁴)"
                    ],
                    "alloy_name": [
                        {
                            "alloy": "Cr",
                            "values": [
                                [
                                    2,
                                    0.102
                                ],
                                [
                                    5,
                                    0.203
                                ],
                                [
                                    10,
                                    0.314
                                ],
                                [
                                    20,
                                    0.624
                                ],
                                [
                                    40,
                                    0.828
                                ],
                                [
                                    60,
                                    1.277
                                ],
                                [
                                    80,
                                    1.54
                                ],
                                [
                                    100,
                                    1.877
                                ]
                            ]
                        },
                        {
                            "alloy": "Ni",
                            "values": [
                                [
                                    2,
                                    1.2
                                ],
                                [
                                    5,
                                    1.96
                                ],
                                [
                                    10,
                                    3.91
                                ],
                                [
                                    20,
                                    7.23
                                ],
                                [
                                    40,
                                    7.23
                                ],
                                [
                                    60,
                                    11.44
                                ],
                                [
                                    80,
                                    15.36
                                ],
                                [
                                    100,
                                    18.67
                                ]
                            ]
                        },
                        {
                            "alloy": "Ni₉₀Cr₁₀",
                            "values": [
                                [
                                    2,
                                    3.91
                                ],
                                [
                                    5,
                                    9.94
                                ],
                                [
                                    10,
                                    18.37
                                ],
                                [
                                    20,
                                    31.32
                                ],
                                [
                                    40,
                                    53.0
                                ],
                                [
                                    60,
                                    71.82
                                ],
                                [
                                    80,
                                    85.37
                                ],
                                [
                                    100,
                                    101.48
                                ]
                            ]
                        }
                    ],
                    "image_url": "https://github.com/pch-pokemon/knowledge_base/raw/main/18/Fig.3(c).png"
                },
                {
                    "subfigure_label": "(d)",
                    "columns": [
                        "Time (h)",
                        "(Mass Gain)² (mg²/cm⁴)"
                    ],
                    "alloy_name": [
                        {
                            "alloy": "Ni₆₀Cr₄₀",
                            "values": [
                                [
                                    2,
                                    0.044
                                ],
                                [
                                    5,
                                    0.09
                                ],
                                [
                                    10,
                                    0.123
                                ],
                                [
                                    20,
                                    0.144
                                ],
                                [
                                    40,
                                    0.168
                                ],
                                [
                                    60,
                                    0.194
                                ],
                                [
                                    80,
                                    0.212
                                ],
                                [
                                    100,
                                    0.23
                                ]
                            ]
                        },
                        {
                            "alloy": "Ni₅₀Cr₅₀",
                            "values": [
                                [
                                    2,
                                    0.012
                                ],
                                [
                                    5,
                                    0.04
                                ],
                                [
                                    10,
                                    0.078
                                ],
                                [
                                    20,
                                    0.109
                                ],
                                [
                                    40,
                                    0.152
                                ],
                                [
                                    60,
                                    0.185
                                ],
                                [
                                    80,
                                    0.24
                                ],
                                [
                                    100,
                                    0.292
                                ]
                            ]
                        },
                        {
                            "alloy": "Ni₇₀Cr₃₀",
                            "values": [
                                [
                                    2,
                                    0.014
                                ],
                                [
                                    5,
                                    0.048
                                ],
                                [
                                    10,
                                    0.09
                                ],
                                [
                                    20,
                                    0.109
                                ],
                                [
                                    40,
                                    0.116
                                ],
                                [
                                    60,
                                    0.144
                                ],
                                [
                                    80,
                                    0.185
                                ],
                                [
                                    100,
                                    0.212
                                ]
                            ]
                        },
                        {
                            "alloy": "Ni₈₀Cr₂₀",
                            "values": [
                                [
                                    2,
                                    0.0045
                                ],
                                [
                                    5,
                                    0.017
