Repository: pch-pokemon/Multi_agent_for_alloy_oxidation

# High-Temperature Alloy Oxidation Multi-Agent System V1.0

This software is a knowledge-guided multi-agent system designed for intelligent prediction, mechanistic interpretation, thermodynamic analysis, and literature-grounded reasoning of oxidation behavior in high-temperature superalloys.

Unlike conventional tool-based frameworks, the system organizes the oxidation research process into a structured multi-agent workflow, enabling the transformation of fragmented mechanistic knowledge into design-relevant insights.

File: rag_core/data/1_100_chart.json (part 14 of 70)
[
                                ],
                                [
                                    10,
                                    0.073
                                ],
                                [
                                    20,
                                    0.073
                                ],
                                [
                                    40,
                                    0.084
                                ],
                                [
                                    60,
                                    0.09
                                ],
                                [
                                    80,
                                    0.096
                                ],
                                [
                                    100,
                                    0.13
                                ]
                            ]
                        }
                    ],
                    "image_url": "https://github.com/pch-pokemon/knowledge_base/raw/main/18/Fig.3(d).png"
                }
            ]
        }
    },
    {
        "metadata": {
            "source": "D:/knowledge_base/Data/18.json",
            "figures_num": "Fig. 4"
        },
        "page_content": {
            "figure_number": "Fig. 4",
            "caption": "Fig. 4 (a) Cross-section of bulk Ni₉₀Cr₁₀ alloy after oxidation at 900 ℃ for 100 h, (b) selected elemental mapping (white rectangle) and (c) line profiling results (white dot), and (d-j) cross-sectional SEM images of all bulk metals oxidized at 900 ℃ for 100 h.",
            "image_url": "https://github.com/pch-pokemon/knowledge_base/raw/main/18/Fig.4.png"
        }
    },
    {
        "metadata": {
            "source": "D:/knowledge_base/Data/18.json",
            "figures_num": "Fig. 5"
        },
        "page_content": {
            "figure_number": "Fig. 5",
            "caption": "Fig. 5 (a-n) Series TEM images of the oxidation process on the Ni₉₀Cr₁₀ alloy thin foil from 20 to 550 °C; the detailed data can be seen in supplementary video file V1.",
            "image_url": "https://github.com/pch-pokemon/knowledge_base/raw/main/18/Fig.5.png"
        }
    },
    {
        "metadata": {
            "source": "D:/knowledge_base/Data/18.json",
            "figures_num": "Fig. 6"
        },
        "page_content": {
            "figure_number": "Fig. 6",
            "caption": "Fig. 6 (a-f) Typical TEM images of the oxidation process of Ni₉₀Cr₁₀ thin foil at a temperature of 450 °C with various pO₂ from 10⁻⁶ to 10⁻² mbar. (g) HRTEM at 450 °C and an oxygen pressure of 10⁻² mbar. (h-i) Partial enlarged views of NiO and NiCr₂O₄ from (g).",
            "image_url": "https://github.com/pch-pokemon/knowledge_base/raw/main/18/Fig.6.png"
        }
    },
    {
        "metadata": {
            "source": "D:/knowledge_base/Data/18.json",
            "figures_num": "Fig. 7"
        },
        "page_content": {
            "figure_number": "Fig. 7",
            "caption": "Fig. 7 (a-k) Series TEM images of the oxidation process on the Ni₇₀Cr₃₀ thin foil from 20 to 600 °C; further detail is shown in supplementary video file V2. (l) HAADF image and elemental distribution mapping of oxidized Ni₇₀Cr₃₀ alloy and (m) typical EELS spectra after in situ oxidation.",
            "image_url": "https://github.com/pch-pokemon/knowledge_base/raw/main/18/Fig.7.png"
        }
    },
    {
        "metadata": {
            "source": "D:/knowledge_base/Data/18.json",
            "figures_num": "Fig. 8"
        },
        "page_content": {
            "figure_number": "Fig. 8",
            "caption": "Fig. 8 (a-o) Dynamic atomic scale images of the oxidation process of Ni₇₀Cr₃₀ thin foil at varying PO₂ from 10⁻⁶ to 10⁻³ mbar and a constant temperature of 450 °C; the in situ video is shown in supplementary video file V3.",
            "image_url": "https://github.com/pch-pokemon/knowledge_base/raw/main/18/Fig.8.png"
        }
    },
    {
        "metadata": {
            "source": "D:/knowledge_base/Data/18.json",
            "figures_num": "Fig. 9"
        },
        "page_content": {
            "figure_number": "Fig. 9",
            "caption": "Fig. 9 (a, c-l) In situ oxidation process of the Ni₅₀Cr₅₀ thin foil under 0.5 mbar oxygen from 20 to 650 ℃; further detail is shown in supplementary video file V4. (b) HAADF image and elemental distribution mapping of original Ni₅₀Cr₅₀ alloy. (m-n) HAADF image and elemental distribution mapping of oxidized Ni50Cr50 alloy and elemental line scan of surface layer on (o) position ① and (p) position ②.",
            "image_url": "https://github.com/pch-pokemon/knowledge_base/raw/main/18/Fig.9.png"
        }
    },
    {
        "metadata": {
            "source": "D:/knowledge_base/Data/18.json",
            "figures_num": "Fig. 10"
        },
        "page_content": {
            "figure_number": "Fig. 10",
            "caption": "Fig. 10 Statistic curve on {001} and {110} oxidation expansion length in Ni₉₀Cr₁₀ thin foil: (a) absolute length of the first 300 s and (b) 80–280 s relative length of {001} and new {110}.",
            "data": [
                {
                    "subfigure_label": "(a)",
                    "columns": [
                        "Time (s)",
                        "Distance (nm)"
                    ],
                    "direction_type": [
                        {
                            "direction": "{001}",
                            "values": [
                                [
                                    0,
                                    64.91
                                ],
                                [
                                    21.01,
                                    93.3
                                ],
                                [
                                    50.75,
                                    116.54
                                ],
                                [
                                    90.52,
                                    152.68
                                ],
                                [
                                    130.93,
                                    186.98
                                ],
                                [
                                    170.37,
                                    216.48
                                ],
                                [
                                    220.8,
                                    232.71
                                ],
                                [
                                    260.24,
                                    240.45
                                ],
                                [
                                    300,
                                    242.67
                                ]
                            ]
                        },
                        {
                            "direction": "{110}",
                            "values": [
                                [
                                    0,
                                    19.91
                                ],
                                [
                                    9.7,
                                    31.35
                                ],
                                [
                                    21.01,
                                    55.69
                                ],
                                [
                                    79.53,
                                    134.61
                                ],
                                [
                                    120.26,
                                    143.46
                                ],
                                [
                                    151.62,
                                    157.48
                                ],
                                [
                                    189.76,
                                    171.12
                                ],
                                [
                                    231.14,
                                    191.4
                                ],
                                [
                                    280.93,
                                    196.57
                                ]
                            ]
                        }
                    ],
                    "image_url": "https://github.com/pch-pokemon/knowledge_base/raw/main/18/Fig.10(a).png"
                },
                {
                    "subfigure_label": "(b)",
                    "columns": [
                        "Time (s)",
                        "Distance (nm)"
                    ],
                    "direction_type": [
                        {
                            "direction": "{001}",
                            "values": [
                                [
                                    89.63,
                                    10.49
                                ],
                                [
                                    109.34,
                                    22.83
                                ],
                                [
                                    130.5,
                                    31.67
                                ],
                                [
                                    150.41,
                                    40.62
                                ],
                                [
                                    180.08,
                                    52.44
                                ],
                                [
                                    220.12,
                                    59.64
                                ],
                                [
                                    279.46,
                                    64.68
                                ]
                            ]
                        },
                        {
                            "direction": "{110}",
                            "values": [
                                [
                                    80.08,
                                    0
                                ],
                                [
                                    90.04,
                                    3.7
                                ],
                                [
                                    109.75,
                                    5.14
                                ],
                                [
                                    140.25,
                                    8.53
                                ],
                                [
                                    169.92,
                                    17.89
                                ],
                                [
                                    200,
                                    24.99
                                ],
                                [
                                    230.5,
                                    34.14
                                ],
                                [
                                    260.17,
                                    37.12
                                ],
                                [
                                    279.46,
                                    37.33
                                ]
                            ]
                        }
                    ],
                    "image_url": "https://github.com/pch-pokemon/knowledge_base/raw/main/18/Fig.10(b).png"
                }
            ]
        }
    },
    {
        "metadata": {
            "source": "D:/knowledge_base/Data/18.json",
            "figures_num": "Fig. 11"
        },
        "page_content": {
            "figure_number": "Fig. 11",
            "caption": "Fig. 11 HAADF image and element distribution mappings for Ni and Cr and line scanning profiles along yellow arrows of (a) original and (b) oxidized Ni₅₀Cr₅₀ alloy.",
            "image_url": "https://github.com/pch-pokemon/knowledge_base/raw/main/18/Fig.11.png"
        }
    },
    {
        "metadata": {
            "source": "D:/knowledge_base/Data/18.json",
            "figures_num": "Fig. 12"
        },
        "page_content": {
            "figure_number": "Fig. 12",
            "caption": "Fig. 12 Schematic of the oxidation models of Ni₉₀Cr₁₀, Ni₇₀Cr₃₀, and Ni₅₀Cr₅₀ alloys.",
            "image_url": "https://github.com/pch-pokemon/knowledge_base/raw/main/18/Fig.12.png"
        }
    },
    {
        "metadata": {
            "source": "D:/knowledge_base/Data/19.json",
            "tables_num": "Table 1"
        },
        "page_content": {
            "table_number": "Table 1",
            "caption": "Table 1 Chemical compositions of two types of Co–Ni–Al-based superalloys (at%).",
            "data": {
                "columns": [
                    "Alloy",
                    "Ni",
                    "Al",
                    "Ti",
                    "Cr",
                    "Mo",
                    "Co"
                ],
                "rows": [
                    {
                        "Alloy": "2Cr",
                        "Ni": 29.86,
                        "Al": 7.34,
                        "Ti": 2.54,
                        "Cr": 2.03,
                        "Mo": 0,
                        "Co": "Bal"
                    },
                    {
                        "Alloy": "2Mo",
                        "Ni": 29.15,
                        "Al": 7.53,
                        "Ti": 2.54,
                        "Cr": 0,
                        "Mo": 2.01,
                        "Co": "Bal"
                    }
                ]
            },
            "table_url": "https://github.com/pch-pokemon/knowledge_base/raw/main/19/Table1.png"
        }
    },
    {
        "metadata": {
            "source": "D:/knowledge_base/Data/19.json",
            "tables_num": "Table 2"
        },
        "page_content": {
            "table_number": "Table 2",
            "caption": "Table 2 Oxides corresponding to the measurement of Co–Ni–Al-based superalloy after oxidation at 1073 K for 16 h.",
            "data": {
                "columns": [
                    "Measurement",
                    "Oxides"
                ],
                "rows": [
                    {
                        "Measurement": "A",
                        "Oxides": "Co₃O₄"
                    },
                    {
                        "Measurement": "B",
                        "Oxides": "CoO, NiO"
                    },
                    {
                        "Measurement": "C",
                        "Oxides": "CoNi₂O₄, CoAl₂O₄"
                    },
                    {
                        "Measurement": "D",
                        "Oxides": "TiO₂, Al₂O₃"
                    },
                    {
                        "Measurement": "E",
                        "Oxides": "Co₃O₄"
                    },
                    {
                        "Measurement": "F",
                        "Oxides": "CoAl₂O₄, CoMoO₄"
                    },
                    {
                        "Measurement": "G",
                        "Oxides": "Al₂O₃, CoMoO₄"
                    },
                    {
                        "Measurement": "H",
                        "Oxides": "CoO"
                    },
                    {
                        "Measurement": "I",
                        "Oxides": "CoAl₂O₄, NiO"
                    },
                    {
                        "Measurement": "J",
                        "Oxides": "Al₂O₃"
                    },
                    {
                        "Measurement": "K",
                        "Oxides": "CoO"
                    },
                    {
                        "Measurement": "L",
                        "Oxides": "CoAl₂O₄, MoO₃"
                    },
                    {
                        "Measurement": "M",
                        "Oxides": "CoMoO₄, CoAl₂O₄"
                    },
                    {
                        "Measurement": "N",
                        "Oxides": "Al₂O₃, TiO₂"
                    }
                ]
            },
            "table_url": "https://github.com/pch-pokemon/knowledge_base/raw/main/19/Table2.png"
        }
    },
    {
        "metadata": {
            "source": "D:/knowledge_base/Data/19.json",
            "tables_num": "Table 3"
        },
        "page_content": {
            "table_number": "Table 3",
            "caption": "Table 3 The comparison of oxidation rate constant k between Co–Ni–Al-based superalloys and W-containing Co-based superalloys oxidation at 1073 and 1173 K.",
            "data": {
                "units": "Oxidation rate constant k (mg²/cm⁴h)",
                "columns": [
                    "Superalloys",
                    "1073 K",
                    "1173 K"
                ],
                "rows": [
                    {
                        "Superalloys": "2Cr (present work)",
                        "1073 K": 0.16,
                        "1173 K": 2.49
                    },
                    {
                        "Superalloys": "2Mo (present work)",
                        "1073 K": 0.46,
                        "1173 K": 5.21
                    },
                    {
                        "Superalloys": "Co–8.8Al–9.8W–2Nb [34]",
                        "1073 K": 0.42,
                        "1173 K": 3.28
                    },
                    {
                        "Superalloys": "Co–8.8Al–9.8W–2Ti [34]",
                        "1073 K": 0.21,
                        "1173 K": 0.34
                    },
                    {
                        "Superalloys": "Co–8.8Al–9.8W–2Mo [34]",
                        "1073 K": 0.17,
                        "1173 K": 0.68
                    },
                    {
                        "Superalloys": "Co–8.8Al–9.8W–2Ta [34]",
                        "1073 K": 0.08,
                        "1173 K": 0.44
                    },
                    {
                        "Superalloys": "Co–9Al–7.5W [34]",
                        "1073 K": 1.17,
                        "1173 K": 7.81
                    },
                    {
                        "Superalloys": "Co–9Al–9W",
                        "1073 K": 0.11,
                        "1173 K": 3.72
                    },
                    {
                        "Superalloys": "Co–9Al–10.7W",
                        "1073 K": 0.23,
                        "1173 K": 1.07
                    }
                ]
            },
            "table_url": "https://github.com/pch-pokemon/knowledge_base/raw/main/19/Table3.png"
        }
    },
    {
        "metadata": {
            "source": "D:/knowledge_base/Data/19.json",
            "tables_num": "Table 4"
        },
        "page_content": {
            "table_number": "Table 4",
            "caption": "Table 4 Factor before exponent A and oxidation activation energy Q of 2Cr and 2Mo alloys.",
            "data": {
                "units": {
                    "A": "",
                    "Q": "KJ/mol"
                },
                "columns": [
                    "Superalloys",
                    "A",
                    "Q (KJ/mol)"
                ],
                "rows": [
                    {
                        "Superalloys": "2Cr",
                        "A": "2.567 × 10¹²",
                        "Q (KJ/mol)": 272.42
                    },
                    {
                        "Superalloys": "2Mo",
                        "A": "2.975 × 10⁹",
                        "Q (KJ/mol)": 205.97
                    }
                ]
            },
            "table_url": "https://github.com/pch-pokemon/knowledge_base/raw/main/19/Table4.png"
        }
    },
    {
        "metadata": {
            "source": "D:/knowledge_base/Data/19.json",
            "figures_num": "Fig. 1"
        },
        "page_content": {
            "figure_number": "Fig. 1",
            "caption": "Fig. 1 Oxidation kinetics curves of 2Cr and 2Mo superalloys oxidized at different temperatures.",
            "data": [
                {
                    "columns": [
                        "Time (h)",
                        "Mass Gain (mg/cm²)"
                    ],
                    "temperature": "1173K",
                    "alloy_name": [
                        {
                            "alloy": "2Mo",
                            "values": [
                                [
                                    7.91,
                                    5.12
                                ],
                                [
                                    15.82,
                                    16.93
                                ],
                                [
                                    32.67,
                                    19.05
                                ],
                                [
                                    63.96,
                                    21.03
                                ],
                                [
                                    127.24,
                                    25.49
                                ],
                                [
                                    255.5,
                                    33.65
                                ]
                            ]
                        },
                        {
                            "alloy": "2Cr",
                            "values": [
                                [
                                    7.57,
                                    6.18
                                ],
                                [
                                    15.47,
                                    9.12
                                ],
                                [
                                    31.64,
                                    13.02
                                ],
                                [
                                    64.31,
                                    14.49
                                ],
                                [
                                    127.92,
                                    15.46
                                ],
                                [
                                    256.19,
                                    17.64
                                ]
                            ]
                        }
                    ]
                },
                {
                    "columns": [
                        "Time (h)",
                        "Mass Gain (mg/cm²)"
                    ],
                    "temperature": "1073K",
                    "alloy_name": [
                        {
                            "alloy": "2Mo",
                            "values": [
                                [
                                    8.25,
                                    2.33
                                ],
                                [
                                    17.19,
                                    3.19
                                ],
                                [
                                    31.98,
                                    3.85
                                ],
                                [
                                    64.31,
                                    5.17
                                ],
                                [
                                    128.27,
                                    6.18
                                ],
                                [
                                    256.19,
                                    6.74
                                ]
                            ]
                        },
                        {
                            "alloy": "2Cr",
                            "values": [
                                [
                                    9.97,
                                    1.11
                                ],
                                [
                                    15.82,
                                    1.22
                                ],
                                [
                                    32.32,
                                    2.18
                                ],
                                [
                                    64.65,
                                    3.6
                                ],
                                [
                                    128.27,
                                    5.42
                                ],
                                [
                                    256.19,
                                    7.15
                                ]
                            ]
                        }
                    ]
                }
            ],
            "image_url": "https://github.com/pch-pokemon/knowledge_base/raw/main/19/Fig.1.png"
        }
    },
    {
        "metadata": {
            "source": "D:/knowledge_base/Data/19.json",
            "figures_num": "Fig. 2"
        },
        "page_content": {
            "figure_number": "Fig. 2",
            "caption": "Fig. 2 Surface morphologies of oxides on 2Cr and 2Mo superalloys oxidized at different temperatures for 64 h: (a) 2Cr—1073 K-; (b) 2Cr—1173 K; (c) 2Mo—1073 K; (d) 2Mo—1173 K.",
            "image_url": "https://github.com/pch-pokemon/knowledge_base/raw/main/19/Fig.2.png"
        }
    },
    {
        "metadata": {
            "source": "D:/knowledge_base/Data/19.json",
            "figures_num": "Fig. 3"
        },
        "page_content": {
            "figure_number": "Fig. 3",
            "caption": "Fig. 3 X‐ray diffraction (XRD) patterns of the surface of 2Cr and 2Mo superalloys oxidized at different temperatures: (a) 2Cr—1073K; (b) 2Mo—1073 K; (c) 2Cr—1173 K; (d) 2Mo—1173 K.",
            "image_url": "https://github.com/pch-pokemon/knowledge_base/raw/main/19/Fig.3.png"
        }
    },
    {
        "metadata": {
            "source": "D:/knowledge_base/Data/19.json",
            "figures_num": "Fig. 4"
        },
        "page_content": {
            "figure_number": "Fig. 4",
            "caption": "Fig. 4 Scanning electron microscopy (SEM) images of cross-section morphologies and energy dispersive X-ray spectroscopy (EDS) area maps of 2Cr and 2Mo superalloys oxidized at different temperatures for 16 h: (a) 2Cr-1073 K; (b) 2Mo-1073 K; (c) 2Cr-1173 K; (d) 2Mo-1173 K.",
            "image_url": "https://github.com/pch-pokemon/knowledge_base/raw/main/19/Fig.4.png"
        }
    },
    {
        "metadata": {
            "source": "D:/knowledge_base/Data/19.json",
            "figures_num": "Fig. 5"
        },
        "page_content": {
            "figure_number": "Fig. 5",
            "caption": "Fig. 5 Schematic diagrams illustrating oxidation progress of Co–Ni–Al-based superalloys at different temperatures.",
            "image_url": "https://github.com/pch-pokemon/knowledge_base/raw/main/19/Fig.5.png"
        }
    },
    {
        "metadata": {
            "source": "D:/knowledge_base/Data/19.json",
            "figures_num": "Fig. 6"
        },
        "page_content": {
            "figure_number": "Fig. 6",
            "caption": "Fig. 6 Alloying elements distributions along oxidation layers of 2Cr superalloy oxidized at 1073 K for 64 h.",
            "image_url": "https://github.com/pch-pokemon/knowledge_base/raw/main/19/Fig.6.png"
        }
    },
    {
        "metadata": {
            "source": "D:/knowledge_base/Data/19.json",
            "figures_num": "Fig. 7"
        },
        "page_content": {
            "figure_number": "Fig. 7",
            "caption": "Fig. 7 Transmission electron microscope (TEM) micrographs of 2Cr superalloy oxidized at 1073 K for 32 h: (a) dark-field image; (b) TEM high-angle annular dark field (HAADF) image in the [1 0 0] zone axis and elemental mapping for the cuboidal precipitates using a TEM nanoprobe.",
            "image_url": "https://github.com/pch-pokemon/knowledge_base/raw/main/19/Fig.7.png"
        }
    },
    {
        "metadata": {
            "source": "D:/knowledge_base/Data/19.json",
            "figures_num": "Fig. 8"
        },
        "page_content": {
            "figure_number": "Fig. 8",
            "caption": "Fig. 8 The γʹ-free zone of 2Cr superalloys oxidized at 1073 K for 256 h.",
            "image_url": "https://github.com/pch-pokemon/knowledge_base/raw/main/19/Fig.8.png"
        }
    },
    {
        "metadata": {
            "source": "D:/knowledge_base/Data/19.json",
            "figures_num": "Fig. 9"
        },
        "page_content": {
            "figure_number": "Fig. 9",
            "caption": "Fig. 9 γ/γʹ microstructures in the matrix of 2Cr and 2Mo superalloys oxidized at 1073 K for 256 h: (a) 2Cr; (b) 2Mo.",
            "image_url": "https://github.com/pch-pokemon/knowledge_base/raw/main/19/Fig.9.png"
        }
    },
    {
        "metadata": {
            "source": "D:/knowledge_base/Data/19.json",
            "figures_num": "Fig. 10"
        },
        "page_content": {
            "figure_number": "Fig. 10",
            "caption": "Fig. 10 Logarithmic plots of mass gains and oxidation time of 2Cr and 2Mo superalloys at different temperatures: (a) 2Cr—1073 K; (b) 2Cr—1173 K; (c) 2Mo—1073 K; (d) 2Mo—1173 K.",
            "data": [
                {
                    "columns": [
                        "Alloy",
                        "n",
                        "Oxidation rate constant k(mg²/cm⁴⋅h)"
                    ],
                    "temperature": "1173K",
                    "values": [
                        [
                            "2Cr",
                            "2.48",
                            "2.49"
                        ],
                        [
                            "2Mo",
                            "1.99",
                            "5.21"
                        ]
                    ]
                },
                {
                    "columns": [
                        "Alloy",
                        "n",
                        "Oxidation rate constant k(mg²/cm⁴⋅h)"
                    ],
                    "temperature": "1073K",
                    "values": [
                        [
                            "2Cr",
                            "1.78",
                            "0.16"
                        ],
                        [
                            "2Mo",
                            "1.92",
                            "0.46"
                        ]
                    ]
                }
            ],
            "image_url": "https://github.com/pch-pokemon/knowledge_base/raw/main/19/Fig.10.png"
        }
    },
    {
        "metadata": {
            "source": "D:/knowledge_base/Data/19.json",
            "figures_num": "Fig. 11"
        },
        "page_content": {
            "figure_number": "Fig. 11",
            "caption": "Fig. 11 Comparison of oxidation activation energy obtained from the present work and the literature.",
            "data": [
                {
                    "alloy": "2Mo (Present work)",
                    "oxidation_activation_energy": "205.97 kJ/mol"
                },
                {
                    "alloy": "2Cr (Present work)",
                    "oxidation_activation_energy": "272.42 kJ/mol"
                },
                {
                    "alloy": "Co-8.8Al-9.8W-2Ti",
                    "oxidation_activation_energy": "103.82 kJ/mol"
                },
                {
                    "alloy": "Co-8.8Al-9.8W-2Nb",
                    "oxidation_activation_energy": "161.47 kJ/mol"
                },
                {
                    "alloy": "Co-8.8Al-9.8W-2Mo",
                    "oxidation_activation_energy": "196.27 kJ/mol"
                },
                {
                    "alloy": "Co-9.2Al-10.7W",
                    "oxidation_activation_energy": "256.73 kJ/mol"
                },
                {
                    "alloy": "Co-9Al-7.5W",
                    "oxidation_activation_energy": "281.53 kJ/mol"
                }
            ],
            "image_url": "https://github.com/pch-pokemon/knowledge_base/raw/main/19/Fig.11.png"
        }
    },
    {
        "metadata": {
            "source": "D:/knowledge_base/Data/20.json",
            "tables_num": "Table 1"
        },
        "page_content": {
            "table_number": "Table 1",
            "caption": "Table 1 The oxidation rate constants (kₚ) of alloys with different chromium contents at 900 °C.",
            "data": {
                "columns": [
                    "Alloys",
                    "kₚ (mg²·cm⁻⁴·h⁻¹)"
                ],
                "rows": [
                    {
                        "Alloys": "Ni",
                        "kₚ (mg²·cm⁻⁴·h⁻¹)": 0.23546
                    },
                    {
                        "Alloys": "Ni₉₀Cr₁₀",
                        "kₚ (mg²·cm⁻⁴·h⁻¹)": 1.09663
                    },
                    {
                        "Alloys": "Ni₈₀Cr₂₀",
                        "kₚ (mg²·cm⁻⁴·h⁻¹)": 0.00656
                    },
                    {
                        "Alloys": "Ni₇₀Cr₃₀",
                        "kₚ (mg²·cm⁻⁴·h⁻¹)": 0.00893
                    },
                    {
                        "Alloys": "Ni₆₀Cr₄₀",
                        "kₚ (mg²·cm⁻⁴·h⁻¹)": 0.01368
                    },
                    {
                        "Alloys": "Ni₅₀Cr₅₀",
                        "kₚ (mg²·cm⁻⁴·h⁻¹)": 0.00798
                    },
                    {
                        "Alloys": "Cr",
                        "kₚ (mg²·cm⁻⁴·h⁻¹)": 0.02002
                    }
                ]
            },
            "table_url": "https://github.com/pch-pokemon/knowledge_base/raw/main/20/Table1.png"
        }
    },
    {
        "metadata": {
            "source": "D:/knowledge_base/Data/20.json",
            "tables_num": "Table 2"
        },
        "page_content": {
            "table_number": "Table 2",
            "caption": "Table 2 Diffusion coefficient of the main alloying elements and oxygen in different phases.",
            "data": {
                "units": "(Diffusion Coefficient in m²/s)",
                "columns": [
                    "Matrix",
                    "Diffusion Coefficient (m²/s)",
                    "Ni₉₀Cr₁₀",
                    "Ni₇₀Cr₃₀",
                    "NiO",
                    "Cr₂O₃"
                ],
                "rows": [
                    {
                        "Matrix": "Ni",
                        "Diffusion Coefficient (m²/s)": "1.96 × 10⁻²⁵",
                        "Ni₉₀Cr₁₀": "1.96 × 10⁻²⁵",
                        "Ni₇₀Cr₃₀": "1.40 × 10⁻²⁵",
                        "NiO": "1.98 × 10⁻²⁴",
                        "Cr₂O₃": "9.48 × 10⁻²⁷"
                    },
                    {
                        "Matrix": "Cr",
                        "Diffusion Coefficient (m²/s)": "1.09 × 10⁻²⁴",
                        "Ni₉₀Cr₁₀": "1.09 × 10⁻²⁴",
                        "Ni₇₀Cr₃₀": "3.32 × 10⁻²⁵",
                        "NiO": "3.59 × 10⁻²⁷",
                        "Cr₂O₃": "3.47 × 10⁻³³"
                    },
                    {
                        "Matrix": "O",
                        "Diffusion Coefficient (m²/s)": "4.88 × 10⁻²⁵",
                        "Ni₉₀Cr₁₀": "4.88 × 10⁻²⁵ (Approximate to Ni)",
                        "Ni₇₀Cr₃₀": null,
                        "NiO": "4.69 × 10⁻⁴²",
                        "Cr₂O₃": "4.60 × 10⁻³⁴"
                    }
                ]
            },
            "table_url": "https://github.com/pch-pokemon/knowledge_base/raw/main/20/Table2.png"
        }
    },
    {
        "metadata": {
            "source": "D:/knowledge_base/Data/20.json",
            "figures_num": "Fig. 1"
        },
        "page_content": {
            "figure_number": "Fig. 1",
            "caption": "Fig. 1  Zirconia–Yttria phase diagram. ",
            "image_url": "https://github.com/pch-pokemon/knowledge_base/raw/main/20/Fig.1.png"
        }
    },
    {
        "metadata": {
            "source": "D:/knowledge_base/Data/20.json",
            "figures_num": "Fig. 2"
        },
        "page_content": {
            "figure_number": "Fig. 2",
            "caption": "Fig. 2 Ni–7.8Zr–0.2Y as cast.",
            "image_url": "https://github.com/pch-pokemon/knowledge_base/raw/main/20/Fig.2.png"
        }
    },
    {
        "metadata": {
            "source": "D:/knowledge_base/Data/20.json",
            "figures_num": "Fig. 3"
        },
        "page_content": {
            "figure_number": "Fig. 3",
            "caption": "Internal oxidation front in Ni–7.8Zr–0.2Y oxidized at 1100 °C.",
            "image_url": "https://github.com/pch-pokemon/knowledge_base/raw/main/20/Fig.3.png"
        }
    },
    {
        "metadata": {
            "source": "D:/knowledge_base/Data/20.json",
            "figures_num": "Fig. 4"
        },
        "page_content": {
            "figure_number": "Fig. 4",
            "caption": "Fig. 4 Parabolic rate constant versus yttria content in the oxides for the two series (1.6 and 8 at.% Zr + Y in the alloys) and different temperatures.",
            "data": [
                {
                    "temperature": "1100℃",
                    "alloys": [
                        {
                            "alloy": "8%",
                            "columns": [
                                "Parabolic Rate Constant (10⁻¹¹ m²/s)",
                                "Yttria Content in Oxides (mol%)"
                            ],
                            "values": [
                                [
                                    1.23,
                                    2.89
                                ],
                                [
                                    2.15,
                                    4.21
                                ],
                                [
                                    2.92,
                                    4.75
                                ],
                                [
                                    6.46,
                                    6.57
                                ],
                                [
                                    10.22,
                                    5.33
                                ],
                                [
                                    14.22,
                                    4.57
                                ],
                                [
                                    23.21,
                                    3.29
                                ],
                                [
                                    67.17,
                                    1.07
                                ]
                            ]
                        },
                        {
                            "alloy": "1.6%",
                            "columns": [
                                "Parabolic Rate Constant (10⁻¹¹ m²/s)",
                                "Yttria Content in Oxides (mol%)"
