Repository: pch-pokemon/Multi_agent_for_alloy_oxidation

# High-Temperature Alloy Oxidation Multi-Agent System V1.0

This software is a knowledge-guided multi-agent system designed for intelligent prediction, mechanistic interpretation, thermodynamic analysis, and literature-grounded reasoning of oxidation behavior in high-temperature superalloys.

Unlike conventional tool-based frameworks, the system organizes the oxidation research process into a structured multi-agent workflow, enabling the transformation of fragmented mechanistic knowledge into design-relevant insights.

File: rag_core/data/1_100_chart.json (part 15 of 70)
[
                            ],
                            "values": [
                                [
                                    3.07,
                                    3.84
                                ],
                                [
                                    6.53,
                                    5.35
                                ],
                                [
                                    14.14,
                                    3.76
                                ],
                                [
                                    18.14,
                                    3.09
                                ],
                                [
                                    33.35,
                                    1.85
                                ],
                                [
                                    60.48,
                                    0.7
                                ]
                            ]
                        }
                    ]
                },
                {
                    "temperature": "1000℃",
                    "alloys": [
                        {
                            "alloy": "8%",
                            "columns": [
                                "Parabolic Rate Constant (10⁻¹¹ m²/s)",
                                "Yttria Content in Oxides (mol%)"
                            ],
                            "values": [
                                [
                                    1.38,
                                    1.7
                                ],
                                [
                                    6.61,
                                    3.81
                                ],
                                [
                                    10.45,
                                    2.75
                                ],
                                [
                                    14.22,
                                    2.32
                                ],
                                [
                                    33.28,
                                    1.04
                                ],
                                [
                                    67.01,
                                    0.42
                                ]
                            ]
                        },
                        {
                            "alloy": "1.6%",
                            "columns": [
                                "Parabolic Rate Constant (10⁻¹¹ m²/s)",
                                "Yttria Content in Oxides (mol%)"
                            ],
                            "values": [
                                [
                                    2.84,
                                    2.53
                                ],
                                [
                                    6.53,
                                    2.78
                                ],
                                [
                                    13.99,
                                    1.87
                                ],
                                [
                                    33.66,
                                    1.13
                                ],
                                [
                                    60.48,
                                    0.38
                                ]
                            ]
                        }
                    ]
                },
                {
                    "temperature": "800℃",
                    "alloys": [
                        {
                            "alloy": "8%",
                            "columns": [
                                "Parabolic Rate Constant (10⁻¹¹ m²/s)",
                                "Yttria Content in Oxides (mol%)"
                            ],
                            "values": [
                                [
                                    1.23,
                                    0.27
                                ],
                                [
                                    3.07,
                                    0.67
                                ],
                                [
                                    6.46,
                                    0.83
                                ],
                                [
                                    14.76,
                                    0.52
                                ],
                                [
                                    22.98,
                                    0.31
                                ],
                                [
                                    55.49,
                                    0.17
                                ]
                            ]
                        },
                        {
                            "alloy": "1.6%",
                            "columns": [
                                "Parabolic Rate Constant (10⁻¹¹ m²/s)",
                                "Yttria Content in Oxides (mol%)"
                            ],
                            "values": [
                                [
                                    3.3,
                                    0.51
                                ],
                                [
                                    6.99,
                                    0.59
                                ],
                                [
                                    14.14,
                                    0.29
                                ],
                                [
                                    19.21,
                                    0.2
                                ],
                                [
                                    59.87,
                                    0.04
                                ]
                            ]
                        }
                    ]
                }
            ],
            "image_url": "https://github.com/pch-pokemon/knowledge_base/raw/main/20/Fig.4.png"
        }
    },
    {
        "metadata": {
            "source": "D:/knowledge_base/Data/20.json",
            "figures_num": "Fig. 5"
        },
        "page_content": {
            "figure_number": "Fig. 5",
            "caption": "Fig. 5 Diffraction pattern of Ni–7Zr–1Y internally oxidized at 1000 °C.",
            "image_url": "https://github.com/pch-pokemon/knowledge_base/raw/main/20/Fig.5.png"
        }
    },
    {
        "metadata": {
            "source": "D:/knowledge_base/Data/20.json",
            "figures_num": "Fig. 6"
        },
        "page_content": {
            "figure_number": "Fig. 6",
            "caption": "Fig. 6 Phase content of m-ZrO₂, (t,c)-ZrO₂ and Y₂O₃-ss as a function of yttria content in the oxides of the 8% series; oxidized at 1000 °C.",
            "data": [
                {
                    "phase": "(c,t)-ZrO₂",
                    "temperature": "1000℃",
                    "columns": [
                        "Volume Fraction (%)",
                        "Yttria Content in Oxides (mol%)"
                    ],
                    "values": [
                        [
                            1.17,
                            8.08
                        ],
                        [
                            2.49,
                            23.85
                        ],
                        [
                            6.67,
                            70.38
                        ],
                        [
                            23.1,
                            42.05
                        ],
                        [
                            33.44,
                            35.9
                        ],
                        [
                            67.17,
                            5.13
                        ]
                    ]
                },
                {
                    "phase": "m-ZrO₂",
                    "temperature": "1000℃",
                    "columns": [
                        "Volume Fraction (%)",
                        "Yttria Content in Oxides (mol%)"
                    ],
                    "values": [
                        [
                            1.17,
                            91.92
                        ],
                        [
                            2.64,
                            76.28
                        ],
                        [
                            6.6,
                            27.44
                        ],
                        [
                            22.95,
                            17.18
                        ],
                        [
                            33.29,
                            2.82
                        ],
                        [
                            67.09,
                            0.26
                        ]
                    ]
                },
                {
                    "phase": "Y₂O₃-ss",
                    "temperature": "1000℃",
                    "columns": [
                        "Volume Fraction (%)",
                        "Yttria Content in Oxides (mol%)"
                    ],
                    "values": [
                        [
                            1.17,
                            0.13
                        ],
                        [
                            6.75,
                            2.95
                        ],
                        [
                            23.02,
                            40.51
                        ],
                        [
                            33.22,
                            60.77
                        ],
                        [
                            67.24,
                            95
                        ]
                    ]
                }
            ],
            "image_url": "https://github.com/pch-pokemon/knowledge_base/raw/main/20/Fig.6.png"
        }
    },
    {
        "metadata": {
            "source": "D:/knowledge_base/Data/20.json",
            "figures_num": "Fig. 7"
        },
        "page_content": {
            "figure_number": "Fig. 7",
            "caption": "Fig. 7 Oxide phase after removal of the Ni-phase by etching in HNO₃.",
            "image_url": "https://github.com/pch-pokemon/knowledge_base/raw/main/20/Fig.7.png"
        }
    },
    {
        "metadata": {
            "source": "D:/knowledge_base/Data/20.json",
            "figures_num": "Fig. 8"
        },
        "page_content": {
            "figure_number": "Fig. 8",
            "caption": "Fig. 8 Oxygen diffusivities in Ni-Zr-Y alloys during internal oxidation and in YSZ ceramics.",
            "data": [
                {
                    "source": "kilo_2003",
                    "alloys": [
                        {
                            "alloy": "10mol%Y₂O₃",
                            "columns": [
                                "Temperature (°C)",
                                "Oxygen Diffusivity (m²/s)"
                            ],
                            "values": [
                                [
                                    930,
                                    2.408e-11
                                ],
                                [
                                    850,
                                    1.25e-11
                                ],
                                [
                                    750,
                                    4.546e-12
                                ]
                            ]
                        },
                        {
                            "alloy": "18mol%Y₂O₃",
                            "columns": [
                                "Temperature (°C)",
                                "Oxygen Diffusivity (m²/s)"
                            ],
                            "values": [
                                [
                                    930,
                                    1.025e-12
                                ],
                                [
                                    850,
                                    5.189e-13
                                ],
                                [
                                    750,
                                    1.857e-13
                                ]
                            ]
                        }
                    ]
                },
                {
                    "source": "this work",
                    "alloys": [
                        {
                            "alloy": "7mol%Y₂O₃",
                            "columns": [
                                "Temperature (°C)",
                                "Oxygen Diffusivity (m²/s)"
                            ],
                            "values": [
                                [
                                    1100,
                                    3.491e-11
                                ],
                                [
                                    1000,
                                    1.927e-11
                                ],
                                [
                                    800,
                                    4.113e-12
                                ]
                            ]
                        },
                        {
                            "alloy": "10mol%Y₂O₃",
                            "columns": [
                                "Temperature (°C)",
                                "Oxygen Diffusivity (m²/s)"
                            ],
                            "values": [
                                [
                                    1100,
                                    2.594e-11
                                ],
                                [
                                    1000,
                                    1.363e-11
                                ],
                                [
                                    800,
                                    2.462e-12
                                ]
                            ]
                        },
                        {
                            "alloy": "23mol%Y₂O₃",
                            "columns": [
                                "Temperature (°C)",
                                "Oxygen Diffusivity (m²/s)"
                            ],
                            "values": [
                                [
                                    1100,
                                    1.661e-11
                                ],
                                [
                                    1000,
                                    6.294e-12
                                ],
                                [
                                    800,
                                    1.402e-12
                                ]
                            ]
                        }
                    ]
                }
            ],
            "image_url": "https://github.com/pch-pokemon/knowledge_base/raw/main/20/Fig.8.png"
        }
    },
    {
        "metadata": {
            "source": "D:/knowledge_base/Data/20.json",
            "figures_num": "Fig. 9"
        },
        "page_content": {
            "figure_number": "Fig. 9",
            "caption": "Fig. 9 Activation energies of internal oxidation in Ni–Zr–Y alloys found in this work superimposed with activation energies for oxygen diffusion in bulk YSZ ceramics found in literature.",
            "data": [
                {
                    "source": "this work (mean values, 800℃–1100℃)",
                    "columns": [
                        "Activation Energy (eV)",
                        "Yttria Content in Oxides (mol%)"
                    ],
                    "values": [
                        [
                            2.62,
                            0.61
                        ],
                        [
                            6.63,
                            0.63
                        ],
                        [
                            10.36,
                            0.78
                        ],
                        [
                            14.24,
                            0.82
                        ],
                        [
                            20.77,
                            0.91
                        ],
                        [
                            33.32,
                            0.8
                        ],
                        [
                            57.72,
                            0.97
                        ],
                        [
                            72.06,
                            0.87
                        ]
                    ]
                }
            ],
            "image_url": "https://github.com/pch-pokemon/knowledge_base/raw/main/20/Fig.9.png"
        }
    },
    {
        "metadata": {
            "source": "D:/knowledge_base/Data/21.json",
            "tables_num": "Table 1"
        },
        "page_content": {
            "table_number": "Table 1",
            "caption": "Table 1 Chemical composition (at.%) of the investigated ternary Co-based model alloys.",
            "data": {
                "columns": [
                    "Designation",
                    "Nominal composition",
                    "Measured composition - Co",
                    "Measured composition - Al",
                    "Measured composition - W"
                ],
                "rows": [
                    {
                        "Designation": "7Wsx",
                        "Nominal composition": "Co9Al7W",
                        "Measured composition - Co": 83.2,
                        "Measured composition - Al": 9.6,
                        "Measured composition - W": 7.2
                    },
                    {
                        "Designation": "9Wsx",
                        "Nominal composition": "Co9Al9W",
                        "Measured composition - Co": 81.3,
                        "Measured composition - Al": 9.7,
                        "Measured composition - W": 9.0
                    },
                    {
                        "Designation": "10Wsx",
                        "Nominal composition": "Co9Al10W",
                        "Measured composition - Co": 80.2,
                        "Measured composition - Al": 9.7,
                        "Measured composition - W": 10.1
                    }
                ]
            },
            "table_url": "https://github.com/pch-pokemon/knowledge_base/raw/main/21/Table1.png"
        }
    },
    {
        "metadata": {
            "source": "D:/knowledge_base/Data/21.json",
            "tables_num": "Table 2"
        },
        "page_content": {
            "table_number": "Table 2",
            "caption": "Table 2 Composition (in at.%) acquired from EDX point analysis of precipitate and two-phase microstructure (marked in Fig. 1d) found in 10Wsx after heat treatment. An electron beam energy of 20 kV was used.",
            "data": {
                "columns": [
                    "Measurement",
                    "Co",
                    "Al",
                    "W"
                ],
                "rows": [
                    {
                        "Measurement": "Point e",
                        "Co": 48.2,
                        "Al": 12.0,
                        "W": 39.9
                    },
                    {
                        "Measurement": "Point f",
                        "Co": 75.6,
                        "Al": 13.9,
                        "W": 10.5
                    }
                ]
            },
            "table_url": "https://github.com/pch-pokemon/knowledge_base/raw/main/21/Table2.png"
        }
    },
    {
        "metadata": {
            "source": "D:/knowledge_base/Data/21.json",
            "tables_num": "Table 3"
        },
        "page_content": {
            "table_number": "Table 3",
            "caption": "Table 3 Comparison of growth rates (µm/√min) for individual layer growth between [12 h; 100 h] in synthetic air on ternary Co-based model alloys.",
            "data": {
                "units": "Growth rates (µm/√min)",
                "columns": [
                    "Sample",
                    "900°C - d₁",
                    "900°C - d₂",
                    "900°C - d₃",
                    "850°C - d₁",
                    "850°C - d₂",
                    "850°C - d₃",
                    "800°C - d₁",
                    "800°C - d₂",
                    "800°C - d₃"
                ],
                "rows": [
                    {
                        "Sample": "7Wsx",
                        "900°C - d₁": 0.89,
                        "900°C - d₂": 0.74,
                        "900°C - d₃": 0.3,
                        "850°C - d₁": 0.68,
                        "850°C - d₂": 0.46,
                        "850°C - d₃": 0.46,
                        "800°C - d₁": 0.37,
                        "800°C - d₂": 0.34,
                        "800°C - d₃": "-"
                    },
                    {
                        "Sample": "9Wsx",
                        "900°C - d₁": 0.24,
                        "900°C - d₂": 0.18,
                        "900°C - d₃": 0.24,
                        "850°C - d₁": 0.32,
                        "850°C - d₂": 0.26,
                        "850°C - d₃": 0.23,
                        "800°C - d₁": 0.15,
                        "800°C - d₂": 0.13,
                        "800°C - d₃": "-"
                    },
                    {
                        "Sample": "10Wsx",
                        "900°C - d₁": 0.14,
                        "900°C - d₂": 0.1,
                        "900°C - d₃": 0.18,
                        "850°C - d₁": 0.16,
                        "850°C - d₂": 0.13,
                        "850°C - d₃": 0.06,
                        "800°C - d₁": 0.12,
                        "800°C - d₂": 0.11,
                        "800°C - d₃": 0.08
                    }
                ]
            },
            "table_url": "https://github.com/pch-pokemon/knowledge_base/raw/main/21/Table3.png"
        }
    },
    {
        "metadata": {
            "source": "D:/knowledge_base/Data/21.json",
            "figures_num": "Fig. 1"
        },
        "page_content": {
            "figure_number": "Fig. 1",
            "caption": "Fig. 1 a–c BSE micrograph of two-phase microstructure of investigated ternary Co-based model alloys after heat treatment. d W-rich precipitate and surrounding unaltered sample region in 10Wsx. e–f EDX spectra of the points marked in d.",
            "image_url": "https://github.com/pch-pokemon/knowledge_base/raw/main/21/Fig.1.png"
        }
    },
    {
        "metadata": {
            "source": "D:/knowledge_base/Data/21.json",
            "figures_num": "Fig. 2"
        },
        "page_content": {
            "figure_number": "Fig. 2",
            "caption": "Fig. 2 Continuous weight gain measurements in synthetic air for a the whole range of conducted experiments. Results of TG at b 850 °C and c 800 °C are plotted separately to provide more details.",
            "data": [
                {
                    "subfigure_label": "(a)",
                    "columns": [
                        "Time(h)",
                        "Mass gain(mg/cm²)"
                    ],
                    "temperature": "900 °C",
                    "alloy_name": [
                        {
                            "alloy": "7Wsx",
                            "values": [
                                [
                                    4.64,
                                    3.95
                                ],
                                [
                                    14.5,
                                    7.57
                                ],
                                [
                                    29.39,
                                    10.59
                                ],
                                [
                                    49.41,
                                    13.1
                                ],
                                [
                                    64.6,
                                    14.62
                                ],
                                [
                                    79.68,
                                    15.9
                                ],
                                [
                                    99.51,
                                    17.43
                                ]
                            ]
                        },
                        {
                            "alloy": "9Wsx",
                            "values": [
                                [
                                    9.07,
                                    3.31
                                ],
                                [
                                    23.67,
                                    4.7
                                ],
                                [
                                    43.89,
                                    5.78
                                ],
                                [
                                    63.71,
                                    6.68
                                ],
                                [
                                    78.9,
                                    7.21
                                ],
                                [
                                    98.82,
                                    7.87
                                ]
                            ]
                        },
                        {
                            "alloy": "10Wsx",
                            "values": [
                                [
                                    9.37,
                                    1.87
                                ],
                                [
                                    24.65,
                                    2.62
                                ],
                                [
                                    39.55,
                                    3.31
                                ],
                                [
                                    59.37,
                                    4.21
                                ],
                                [
                                    74.56,
                                    4.76
                                ],
                                [
                                    99.61,
                                    5.29
                                ]
                            ]
                        }
                    ],
                    "image_url": "https://github.com/pch-pokemon/knowledge_base/raw/main/21/Fig.2(a).png"
                },
                {
                    "subfigure_label": "(b)",
                    "columns": [
                        "Time(h)",
                        "Mass gain(mg/cm²)"
                    ],
                    "temperature": "850 °C",
                    "alloy_name": [
                        {
                            "alloy": "7Wsx",
                            "values": [
                                [
                                    6.62,
                                    2.02
                                ],
                                [
                                    20.77,
                                    3.74
                                ],
                                [
                                    35.23,
                                    5.16
                                ],
                                [
                                    56.11,
                                    6.88
                                ],
                                [
                                    77.19,
                                    8.45
                                ],
                                [
                                    98.78,
                                    9.86
                                ]
                            ]
                        },
                        {
                            "alloy": "9Wsx",
                            "values": [
                                [
                                    6.21,
                                    1.86
                                ],
                                [
                                    20.98,
                                    3.1
                                ],
                                [
                                    42.26,
                                    4.11
                                ],
                                [
                                    63.65,
                                    4.87
                                ],
                                [
                                    98.78,
                                    5.72
                                ]
                            ]
                        },
                        {
                            "alloy": "10Wsx",
                            "values": [
                                [
                                    7.23,
                                    1.07
                                ],
                                [
                                    21.69,
                                    1.6
                                ],
                                [
                                    36.15,
                                    1.84
                                ],
                                [
                                    57.94,
                                    2.09
                                ],
                                [
                                    79.53,
                                    2.37
                                ],
                                [
                                    100,
                                    2.62
                                ]
                            ]
                        }
                    ],
                    "image_url": "https://github.com/pch-pokemon/knowledge_base/raw/main/21/Fig.2(b).png"
                },
                {
                    "subfigure_label": "(c)",
                    "columns": [
                        "Time(h)",
                        "Mass gain(mg/cm²)"
                    ],
                    "temperature": "800 °C",
                    "alloy_name": [
                        {
                            "alloy": "7Wsx",
                            "values": [
                                [
                                    13.7,
                                    1.14
                                ],
                                [
                                    28.22,
                                    2.04
                                ],
                                [
                                    48.88,
                                    3.05
                                ],
                                [
                                    70.04,
                                    3.93
                                ],
                                [
                                    99.18,
                                    4.94
                                ]
                            ]
                        },
                        {
                            "alloy": "9Wsx",
                            "values": [
                                [
                                    6.75,
                                    0.34
                                ],
                                [
                                    20.76,
                                    0.87
                                ],
                                [
                                    35.28,
                                    1.45
                                ],
                                [
                                    56.24,
                                    2.19
                                ],
                                [
                                    77.4,
                                    2.68
                                ],
                                [
                                    98.88,
                                    2.93
                                ]
                            ]
                        },
                        {
                            "alloy": "10Wsx",
                            "values": [
                                [
                                    14.31,
                                    0.7
                                ],
                                [
                                    28.94,
                                    1.09
                                ],
                                [
                                    43.25,
                                    1.37
                                ],
                                [
                                    57.77,
                                    1.61
                                ],
                                [
                                    79.45,
                                    1.9
                                ],
                                [
                                    100,
                                    2.12
                                ]
                            ]
                        }
                    ],
                    "image_url": "https://github.com/pch-pokemon/knowledge_base/raw/main/21/Fig.2(c).png"
                }
            ]
        }
    },
    {
        "metadata": {
            "source": "D:/knowledge_base/Data/21.json",
            "figures_num": "Fig. 3"
        },
        "page_content": {
            "figure_number": "Fig. 3",
            "caption": "Fig. 3 BSE micrographs of oxide scales (a 7Wsx, b 9Wsx and c 10Wsx) after 100-h TG at 900 °C in synthetic air.",
            "image_url": "https://github.com/pch-pokemon/knowledge_base/raw/main/21/Fig.3.png"
        }
    },
    {
        "metadata": {
            "source": "D:/knowledge_base/Data/21.json",
            "figures_num": "Fig. 4"
        },
        "page_content": {
            "figure_number": "Fig. 4",
            "caption": "Fig. 4 SE micrographs of oxide scales grown on a 7Wsx, b 9Wsx and c 10Wsx during 100 h exposure at 900°C. Elemental distributions in the marked (–) regions were determined by EPMA.",
            "image_url": "https://github.com/pch-pokemon/knowledge_base/raw/main/21/Fig.4.png"
        }
    },
    {
        "metadata": {
            "source": "D:/knowledge_base/Data/21.json",
            "figures_num": "Fig. 5"
        },
        "page_content": {
            "figure_number": "Fig. 5",
            "caption": "Fig. 5 BSE micrographs of oxide scales (a 7Wsx, b 9Wsx and c 10Wsx) after 100-h TG at 850 °C in synthetic air.",
            "image_url": "https://github.com/pch-pokemon/knowledge_base/raw/main/21/Fig.5.png"
        }
    },
    {
        "metadata": {
            "source": "D:/knowledge_base/Data/21.json",
            "figures_num": "Fig. 6"
        },
        "page_content": {
            "figure_number": "Fig. 6",
            "caption": "Fig. 6 BSE micrographs of oxide scales (a 7Wsx, b 9Wsx and c 10Wsx) after 100-h TG at 800 °C in synthetic air.",
            "image_url": "https://github.com/pch-pokemon/knowledge_base/raw/main/21/Fig.6.png"
        }
    },
    {
        "metadata": {
            "source": "D:/knowledge_base/Data/21.json",
            "figures_num": "Fig. 7"
        },
        "page_content": {
            "figure_number": "Fig. 7",
            "caption": "Fig. 7 SE micrographs of oxide scales grown on 9Wsx samples during 100-h exposure at a 850 and b 800 °C. Elemental distributions in the marked (–) regions were determined by EPMA.",
            "image_url": "https://github.com/pch-pokemon/knowledge_base/raw/main/21/Fig.7.png"
        }
    },
    {
        "metadata": {
            "source": "D:/knowledge_base/Data/21.json",
            "figures_num": "Fig. 8"
        },
        "page_content": {
            "figure_number": "Fig. 8",
            "caption": "Fig. 8 IPF map of externally grown CoO layers on 9Wsx during 100-h exposure at a 900, b 850 and c 800 °C in synthetic air. d Stereographic triangle for CoO.",
            "image_url": "https://github.com/pch-pokemon/knowledge_base/raw/main/21/Fig.8.png"
        }
    },
    {
        "metadata": {
            "source": "D:/knowledge_base/Data/21.json",
            "figures_num": "Fig. 9"
        },
        "page_content": {
            "figure_number": "Fig. 9",
            "caption": "Fig. 9 Evolution of the internal oxidation zone (d₂ + d₃) on ternary Co-based model alloys with varying W content during exposure at 900 °C.",
            "image_url": "https://github.com/pch-pokemon/knowledge_base/raw/main/21/Fig.9.png"
        }
    },
    {
        "metadata": {
            "source": "D:/knowledge_base/Data/21.json",
            "figures_num": "Fig. 10"
        },
        "page_content": {
            "figure_number": "Fig. 10",
            "caption": "Fig. 10 Increase in individual layer thickness at 900°C in synthetic air as a function of exposure time. Results for the prediction of layer thicknesses (Eq. 1) are shown as lines.",
            "data": [
                {
                    "oxide_layer_region": "d₁",
                    "alloys": [
                        {
                            "alloy": "7Wsx",
                            "columns": [
                                "Time (h)",
                                "Thickness (μm)"
                            ],
                            "values": [
                                [
                                    23.91,
                                    42.07
                                ],
                                [
                                    100,
                                    74.63
                                ]
                            ]
                        },
                        {
                            "alloy": "9Wsx",
                            "columns": [
                                "Time (h)",
                                "Thickness (μm)"
                            ],
                            "values": [
                                [
                                    24.01,
                                    21.57
                                ],
                                [
                                    100,
                                    30.54
                                ]
                            ]
                        },
                        {
                            "alloy": "10Wsx",
                            "columns": [
                                "Time (h)",
