Repository: pch-pokemon/Multi_agent_for_alloy_oxidation

# High-Temperature Alloy Oxidation Multi-Agent System V1.0

This software is a knowledge-guided multi-agent system designed for intelligent prediction, mechanistic interpretation, thermodynamic analysis, and literature-grounded reasoning of oxidation behavior in high-temperature superalloys.

Unlike conventional tool-based frameworks, the system organizes the oxidation research process into a structured multi-agent workflow, enabling the transformation of fragmented mechanistic knowledge into design-relevant insights.

File: rag_core/data/1_100_chart.json (part 16 of 70)
[
                                "Thickness (μm)"
                            ],
                            "values": [
                                [
                                    23.91,
                                    15.8
                                ],
                                [
                                    100,
                                    20.82
                                ]
                            ]
                        }
                    ]
                },
                {
                    "oxide_layer_region": "d₂",
                    "alloys": [
                        {
                            "alloy": "7Wsx",
                            "columns": [
                                "Time (h)",
                                "Thickness (μm)"
                            ],
                            "values": [
                                [
                                    24.23,
                                    33.59
                                ],
                                [
                                    100,
                                    60.4
                                ]
                            ]
                        },
                        {
                            "alloy": "9Wsx",
                            "columns": [
                                "Time (h)",
                                "Thickness (μm)"
                            ],
                            "values": [
                                [
                                    24.13,
                                    16.26
                                ],
                                [
                                    100,
                                    22.76
                                ]
                            ]
                        },
                        {
                            "alloy": "10Wsx",
                            "columns": [
                                "Time (h)",
                                "Thickness (μm)"
                            ],
                            "values": [
                                [
                                    23.82,
                                    9.13
                                ],
                                [
                                    100,
                                    14.8
                                ]
                            ]
                        }
                    ]
                },
                {
                    "coxide_layer_region": "d₃",
                    "alloys": [
                        {
                            "alloy": "7Wsx",
                            "columns": [
                                "Time (h)",
                                "Thickness (μm)"
                            ],
                            "values": [
                                [
                                    24.12,
                                    13.23
                                ],
                                [
                                    100,
                                    24.43
                                ]
                            ]
                        },
                        {
                            "alloy": "9Wsx",
                            "columns": [
                                "Time (h)",
                                "Thickness (μm)"
                            ],
                            "values": [
                                [
                                    24.12,
                                    8.43
                                ],
                                [
                                    100,
                                    18.27
                                ]
                            ]
                        },
                        {
                            "alloy": "10Wsx",
                            "columns": [
                                "Time (h)",
                                "Thickness (μm)"
                            ],
                            "values": [
                                [
                                    24.02,
                                    9.21
                                ],
                                [
                                    100,
                                    17.17
                                ]
                            ]
                        }
                    ]
                }
            ],
            "image_url": "https://github.com/pch-pokemon/knowledge_base/raw/main/21/Fig.10.png"
        }
    },
    {
        "metadata": {
            "source": "D:/knowledge_base/Data/21.json",
            "figures_num": "Fig. 11"
        },
        "page_content": {
            "figure_number": "Fig. 11",
            "caption": "Fig. 11 Evolution of the internal oxidation zone (d₂ + d₃) on ternary Co-based model alloys with varying W content during exposure at 850 °C.",
            "image_url": "https://github.com/pch-pokemon/knowledge_base/raw/main/21/Fig.11.png"
        }
    },
    {
        "metadata": {
            "source": "D:/knowledge_base/Data/21.json",
            "figures_num": "Fig. 12"
        },
        "page_content": {
            "figure_number": "Fig. 12",
            "caption": "Fig. 12 Three graphs showing increase in individual layer thickness at 850°C in synthetic air as a function of exposure time for 7Wsx, 9Wsx, and 10Wsx alloys. Results for the prediction of layer thicknesses (Eq. 1) are shown as dashed lines.",
            "data": [
                {
                    "oxide_layer_region": "d₁",
                    "alloys": [
                        {
                            "alloy": "7Wsx",
                            "columns": [
                                "Time (h)",
                                "Thickness (μm)"
                            ],
                            "values": [
                                [
                                    23.95,
                                    18.29
                                ],
                                [
                                    100,
                                    45.38
                                ]
                            ]
                        },
                        {
                            "alloy": "9Wsx",
                            "columns": [
                                "Time (h)",
                                "Thickness (μm)"
                            ],
                            "values": [
                                [
                                    24.43,
                                    14.87
                                ],
                                [
                                    100,
                                    27.63
                                ]
                            ]
                        },
                        {
                            "alloy": "10Wsx",
                            "columns": [
                                "Time (h)",
                                "Thickness (μm)"
                            ],
                            "values": [
                                [
                                    24.24,
                                    5.86
                                ],
                                [
                                    100,
                                    12.76
                                ]
                            ]
                        }
                    ]
                },
                {
                    "oxide_layer_region": "d₂",
                    "alloys": [
                        {
                            "alloy": "7Wsx",
                            "columns": [
                                "Time (h)",
                                "Thickness (μm)"
                            ],
                            "values": [
                                [
                                    24.1,
                                    12.99
                                ],
                                [
                                    100,
                                    31.83
                                ]
                            ]
                        },
                        {
                            "alloy": "9Wsx",
                            "columns": [
                                "Time (h)",
                                "Thickness (μm)"
                            ],
                            "values": [
                                [
                                    24.01,
                                    11.81
                                ],
                                [
                                    100,
                                    21.55
                                ]
                            ]
                        },
                        {
                            "alloy": "10Wsx",
                            "columns": [
                                "Time (h)",
                                "Thickness (μm)"
                            ],
                            "values": [
                                [
                                    24.1,
                                    5.07
                                ],
                                [
                                    100,
                                    9.54
                                ]
                            ]
                        }
                    ]
                },
                {
                    "coxide_layer_region": "d₃",
                    "alloys": [
                        {
                            "alloy": "7Wsx",
                            "columns": [
                                "Time (h)",
                                "Thickness (μm)"
                            ],
                            "values": [
                                [
                                    24.07,
                                    6.22
                                ],
                                [
                                    100,
                                    26.62
                                ]
                            ]
                        },
                        {
                            "alloy": "9Wsx",
                            "columns": [
                                "Time (h)",
                                "Thickness (μm)"
                            ],
                            "values": [
                                [
                                    23.98,
                                    2.69
                                ],
                                [
                                    100,
                                    12.98
                                ]
                            ]
                        },
                        {
                            "alloy": "10Wsx",
                            "columns": [
                                "Time (h)",
                                "Thickness (μm)"
                            ],
                            "values": [
                                [
                                    23.88,
                                    4.46
                                ],
                                [
                                    100,
                                    6.68
                                ]
                            ]
                        }
                    ]
                }
            ],
            "image_url": "https://github.com/pch-pokemon/knowledge_base/raw/main/21/Fig.12.png"
        }
    },
    {
        "metadata": {
            "source": "D:/knowledge_base/Data/21.json",
            "figures_num": "Fig. 13"
        },
        "page_content": {
            "figure_number": "Fig. 13",
            "caption": "Fig. 13 Evolution of the internal oxidation zone (d₂ + d₃) on ternary Co-based model alloys with varying W content during exposure at 800 °C.",
            "image_url": "https://github.com/pch-pokemon/knowledge_base/raw/main/21/Fig.13.png"
        }
    },
    {
        "metadata": {
            "source": "D:/knowledge_base/Data/21.json",
            "figures_num": "Fig. 14"
        },
        "page_content": {
            "figure_number": "Fig. 14",
            "caption": "Fig. 14 Increase in individual layer thickness at 800 °C in synthetic air as a function of exposure time. Results for the prediction of layer thicknesses (Eq. 1) are shown as dashed lines.",
            "data": [
                {
                    "oxide_layer_region": "d₁",
                    "alloys": [
                        {
                            "alloy": "7Wsx",
                            "columns": [
                                "Time (h)",
                                "Thickness (μm)"
                            ],
                            "values": [
                                [
                                    24.36,
                                    6.91
                                ],
                                [
                                    100,
                                    24.12
                                ]
                            ]
                        },
                        {
                            "alloy": "9Wsx",
                            "columns": [
                                "Time (h)",
                                "Thickness (μm)"
                            ],
                            "values": [
                                [
                                    24.26,
                                    6.88
                                ],
                                [
                                    100,
                                    12.7
                                ]
                            ]
                        },
                        {
                            "alloy": "10Wsx",
                            "columns": [
                                "Time (h)",
                                "Thickness (μm)"
                            ],
                            "values": [
                                [
                                    24.36,
                                    5
                                ],
                                [
                                    100,
                                    10.41
                                ]
                            ]
                        }
                    ]
                },
                {
                    "oxide_layer_region": "d₂",
                    "alloys": [
                        {
                            "alloy": "7Wsx",
                            "columns": [
                                "Time (h)",
                                "Thickness (μm)"
                            ],
                            "values": [
                                [
                                    24.18,
                                    5.05
                                ],
                                [
                                    100,
                                    20.61
                                ]
                            ]
                        },
                        {
                            "alloy": "9Wsx",
                            "columns": [
                                "Time (h)",
                                "Thickness (μm)"
                            ],
                            "values": [
                                [
                                    23.69,
                                    4.92
                                ],
                                [
                                    100,
                                    9.16
                                ]
                            ]
                        },
                        {
                            "alloy": "10Wsx",
                            "columns": [
                                "Time (h)",
                                "Thickness (μm)"
                            ],
                            "values": [
                                [
                                    23.79,
                                    3.3
                                ],
                                [
                                    100,
                                    7.86
                                ]
                            ]
                        }
                    ]
                },
                {
                    "coxide_layer_region": "d₃",
                    "alloys": [
                        {
                            "alloy": "7Wsx",
                            "columns": [
                                "Time (h)",
                                "Thickness (μm)"
                            ],
                            "values": [
                                [
                                    24.47,
                                    3.09
                                ],
                                [
                                    85,
                                    7.93
                                ]
                            ]
                        },
                        {
                            "alloy": "9Wsx",
                            "columns": [
                                "Time (h)",
                                "Thickness (μm)"
                            ],
                            "values": [
                                [
                                    24.18,
                                    1.35
                                ]
                            ]
                        },
                        {
                            "alloy": "10Wsx",
                            "columns": [
                                "Time (h)",
                                "Thickness (μm)"
                            ],
                            "values": [
                                [
                                    24.18,
                                    1.19
                                ],
                                [
                                    100,
                                    4.73
                                ]
                            ]
                        }
                    ]
                }
            ],
            "image_url": "https://github.com/pch-pokemon/knowledge_base/raw/main/21/Fig.14.png"
        }
    },
    {
        "metadata": {
            "source": "D:/knowledge_base/Data/21.json",
            "figures_num": "Fig. S1"
        },
        "page_content": {
            "figure_number": "Fig. S1",
            "caption": "Fig. S1 Quantitative line scans of the oxide scale and the adjacent substrate after 100 h exposure of 7Wsx at 900 °C in artifcial air (compare Fig. 4a).",
            "image_url": "https://github.com/pch-pokemon/knowledge_base/raw/main/21/Fig.S1.png"
        }
    },
    {
        "metadata": {
            "source": "D:/knowledge_base/Data/21.json",
            "figures_num": "Fig. S2"
        },
        "page_content": {
            "figure_number": "Fig. S2",
            "caption": "Fig. S2 Quantitative line scans of the oxide scale and the adjacent substrate after 100 h exposure of 9Wsx at 900 °C in artifcial air (compare Fig. 4b).",
            "image_url": "https://github.com/pch-pokemon/knowledge_base/raw/main/21/Fig.S2.png"
        }
    },
    {
        "metadata": {
            "source": "D:/knowledge_base/Data/21.json",
            "figures_num": "Fig. S3"
        },
        "page_content": {
            "figure_number": "Fig. S3",
            "caption": "Fig. S3 Quantitative line scans of the oxide scale and the adjacent substrate after 100 h exposure of 10Wsx at 900 °C in artifcial air (compare Fig. 4c).",
            "image_url": "https://github.com/pch-pokemon/knowledge_base/raw/main/21/Fig.S3.png"
        }
    },
    {
        "metadata": {
            "source": "D:/knowledge_base/Data/21.json",
            "figures_num": "Fig. S4"
        },
        "page_content": {
            "figure_number": "Fig. S4",
            "caption": "Fig. S4 Quantitative line scans of the oxide scale and the adjacent substrate after 100 h exposure of 9Wsx at 850 °C in artifcial air (compare Fig. 7a).",
            "image_url": "https://github.com/pch-pokemon/knowledge_base/raw/main/21/Fig.S4.png"
        }
    },
    {
        "metadata": {
            "source": "D:/knowledge_base/Data/21.json",
            "figures_num": "Fig. S5"
        },
        "page_content": {
            "figure_number": "Fig. S5",
            "caption": "Fig. S5 Quantitative line scans of the oxide scale and the adjacent substrate after 100 h exposure of 9Wsx at 800 °C in artifcial air (compare Fig. 7b).",
            "image_url": "https://github.com/pch-pokemon/knowledge_base/raw/main/21/Fig.S5.png"
        }
    },
    {
        "metadata": {
            "source": "D:/knowledge_base/Data/22.json",
            "tables_num": "Table 1"
        },
        "page_content": {
            "table_number": "Table 1",
            "caption": "Table 1 Nominal and Actual Elemental Compositions of the Alloys ERBOCo-1 and ERBOCo-1X in At. Pct as Well as Respective Co/Ni Ratios, Determined by ICP-OES in AC State.",
            "data": {
                "notes": "Measurement uncertainties are ±0.15 for Co and Ni, ±0.05 for Al, ±0.07 for W, ±0.03 for Ti, ±0.05 for Cr, ±0.05 for Ta, ±0.02 for Hf, and ±0.005 for Si at most.",
                "columns": [
                    "Type",
                    "Alloys",
                    "Co",
                    "Ni",
                    "Al",
                    "Cr",
                    "W",
                    "Ti",
                    "Ta",
                    "Si",
                    "Hf",
                    "Co/Ni"
                ],
                "rows": [
                    {
                        "Type": "Nominal",
                        "Alloys": "ERBOCo-1",
                        "Co": 44.5,
                        "Ni": 32,
                        "Al": 8.0,
                        "Cr": 6.0,
                        "W": 5.0,
                        "Ti": 2.5,
                        "Ta": 1.5,
                        "Si": 0.4,
                        "Hf": 0.1,
                        "Co/Ni": 1.391
                    },
                    {
                        "Type": "Nominal",
                        "Alloys": "ERBOCo-1X",
                        "Co": 32,
                        "Ni": 44.5,
                        "Al": 8.0,
                        "Cr": 6.0,
                        "W": 5.0,
                        "Ti": 2.5,
                        "Ta": 1.5,
                        "Si": 0.4,
                        "Hf": 0.1,
                        "Co/Ni": 0.719
                    },
                    {
                        "Type": "Measured",
                        "Alloys": "ERBOCo-1",
                        "Co": 45.01,
                        "Ni": 32.45,
                        "Al": 7.86,
                        "Cr": 5.9,
                        "W": 4.99,
                        "Ti": 2.12,
                        "Ta": 1.4,
                        "Si": 0.18,
                        "Hf": 0.09,
                        "Co/Ni": 1.387
                    },
                    {
                        "Type": "Measured",
                        "Alloys": "ERBOCo-1X",
                        "Co": 32.34,
                        "Ni": 45.42,
                        "Al": 7.72,
                        "Cr": 5.93,
                        "W": 4.85,
                        "Ti": 2.07,
                        "Ta": 1.37,
                        "Si": 0.2,
                        "Hf": 0.09,
                        "Co/Ni": 0.712
                    }
                ]
            },
            "table_url": "https://github.com/pch-pokemon/knowledge_base/raw/main/22/Table1.png"
        }
    },
    {
        "metadata": {
            "source": "D:/knowledge_base/Data/22.json",
            "tables_num": "Table 2"
        },
        "page_content": {
            "table_number": "Table 2",
            "caption": "Table 2 Nominal and Actual Elemental Composition of CMSX-4 in At. Pct, Determined by Standardless SEM-EDX.",
            "data": {
                "notes": "The Hf-content is not provided, as it is below the limit for reasonable EDX measurements.",
                "columns": [
                    "Type",
                    "Co",
                    "Ni",
                    "Al",
                    "Cr",
                    "W",
                    "Ti",
                    "Ta",
                    "Hf",
                    "Mo",
                    "Re",
                    "Co/Ni"
                ],
                "rows": [
                    {
                        "Type": "Nominal",
                        "Co": 10,
                        "Ni": 62.9,
                        "Al": 12.6,
                        "Cr": 7.5,
                        "W": 2.1,
                        "Ti": 1.3,
                        "Ta": 2.2,
                        "Hf": 0.03,
                        "Mo": 0.4,
                        "Re": 1.0,
                        "Co/Ni": 0.159
                    },
                    {
                        "Type": "Measured",
                        "Co": 10.14,
                        "Ni": 60.25,
                        "Al": 14.35,
                        "Cr": 7.19,
                        "W": 4.25,
                        "Ti": 1.12,
                        "Ta": 1.33,
                        "Hf": "-",
                        "Mo": 0.37,
                        "Re": 0.99,
                        "Co/Ni": 0.168
                    }
                ]
            },
            "table_url": "https://github.com/pch-pokemon/knowledge_base/raw/main/22/Table2.png"
        }
    },
    {
        "metadata": {
            "source": "D:/knowledge_base/Data/22.json",
            "figures_num": "Fig. 1"
        },
        "page_content": {
            "figure_number": "Fig. 1",
            "caption": "Fig. 1 BSE micrographs of investigated model alloys. For AC state ((a) and (b) for ERBOCo-1-AC; (c) and (d) for ERBOCo-1X-AC)) and HTS state ((e) and (f) for ERBOCo-1-HTS; (g) and (h) for ERBOCo-1X-AC), both dendritic regions (indicated by D) and interdendritic regions (indicated by ID) are depicted. For HTL state ((i) for ERBOCo-1-HTL; (j) for ERBOCo-1X-HTL) one representative micrograph was chosen. Both phases, γ (channel) and γ' (precipitates), are exemplarily marked in f.",
            "image_url": "https://github.com/pch-pokemon/knowledge_base/raw/main/22/Fig.1.png"
        }
    },
    {
        "metadata": {
            "source": "D:/knowledge_base/Data/22.json",
            "figures_num": "Fig. 2"
        },
        "page_content": {
            "figure_number": "Fig. 2",
            "caption": "Fig. 2 BSE micrograph and corresponding elemental distribution maps determined by EPMA for ERBOCo-1-HTS. Color coding shows elemental concentrations in at. pct for Co, Ni, Al, Cr, W, Ti, and Ta (sum of the latter equaling 100 at. pct). As the software did not allow a quantification in case of Si (nominal concentration of 0.4 at. pct) and Hf (0.1 at. pct), solely qualitative plots representing the intensity are depicted, instead.",
            "image_url": "https://github.com/pch-pokemon/knowledge_base/raw/main/22/Fig.2.png"
        }
    },
    {
        "metadata": {
            "source": "D:/knowledge_base/Data/22.json",
            "figures_num": "Fig. 3"
        },
        "page_content": {
            "figure_number": "Fig. 3",
            "caption": " Fig. 3 BSE micrographs and corresponding W distribution maps determined by EPMA for ERBOCo-1 in (a) AC, (b) HTS, and (c) HTL state as well as ERBOCo-1X in HTL state (d).",
            "image_url": "https://github.com/pch-pokemon/knowledge_base/raw/main/22/Fig.3.png"
        }
    },
    {
        "metadata": {
            "source": "D:/knowledge_base/Data/22.json",
            "figures_num": "Fig. 4"
        },
        "page_content": {
            "figure_number": "Fig. 4",
            "caption": "Fig. 4 Continuous specific mass-gain curves, recorded during isothermal oxidation for 100 h at 850 °C of ERBOCo-1-HTS and ERBOCo-1X-HTS as well as CMSX-4.",
            "data": [
                {
                    "alloy": "ERBOCo-1-HTS",
                    "temperature": "850 °C",
                    "columns": [
                        "Time(h)",
                        "Mass gain(mg/cm²)"
                    ],
                    "values": [
                        [
                            5,
                            0.135
                        ],
                        [
                            15,
                            0.159
                        ],
                        [
                            30,
                            0.177
                        ],
                        [
                            45,
                            0.188
                        ],
                        [
                            60,
                            0.197
                        ],
                        [
                            75,
                            0.209
                        ],
                        [
                            85,
                            0.214
                        ],
                        [
                            100,
                            0.22
                        ]
                    ]
                },
                {
                    "alloy": "ERBOCo-1X-HTS",
                    "temperature": "850 °C",
                    "columns": [
                        "Time(h)",
                        "Mass gain(mg/cm²)"
                    ],
                    "values": [
                        [
                            5,
                            0.128
                        ],
                        [
                            15,
                            0.163
                        ],
                        [
                            25,
                            0.178
                        ],
                        [
                            40,
                            0.191
                        ],
                        [
                            55,
                            0.203
                        ],
                        [
                            70,
                            0.212
                        ],
                        [
                            85,
                            0.219
                        ],
                        [
                            100,
                            0.231
                        ]
                    ]
                },
                {
                    "alloy": "CMSX-4",
                    "temperature": "850 °C",
                    "columns": [
                        "Time(h)",
                        "Mass gain(mg/cm²)"
                    ],
                    "values": [
                        [
                            5,
                            0.1
                        ],
                        [
                            15,
                            0.131
                        ],
                        [
                            25,
                            0.156
                        ],
                        [
                            35,
                            0.173
                        ],
                        [
                            45,
                            0.195
                        ],
                        [
                            60,
                            0.223
                        ],
                        [
                            75,
                            0.242
                        ],
                        [
                            90,
                            0.258
                        ],
                        [
                            100,
                            0.27
                        ]
                    ]
                }
            ],
            "image_url": "https://github.com/pch-pokemon/knowledge_base/raw/main/22/Fig.4.png"
        }
    },
    {
        "metadata": {
            "source": "D:/knowledge_base/Data/22.json",
            "figures_num": "Fig. 5"
        },
        "page_content": {
            "figure_number": "Fig. 5",
            "caption": "Fig. 5 BSE micrographs of cross sections of ERBOCo-1-HTS (left: a to d) and ERBOCo-1X-HTS (right: e to h) after 12 h (upper row) and 100 h (lower row) of exposure at 850 °C. Micrographs a, b, e, and f depict thick scale spots grown at dendritic regions. Thin scale spots of interdendritic regions are provided in c, d, g, and h. The average thickness of the oxide scale is provided for a, c, e, and g. The red arrows (b, d, f, and h) indicate the max. thicknesses on hand at the depicted spots.",
            "image_url": "https://github.com/pch-pokemon/knowledge_base/raw/main/22/Fig.5.png"
        }
    },
    {
        "metadata": {
            "source": "D:/knowledge_base/Data/22.json",
            "figures_num": "Fig. 6"
        },
        "page_content": {
            "figure_number": "Fig. 6",
            "caption": "Fig. 6 BSE micrograph of a cross section of ERBOCo-1X-HTS, oxidized for 24 h at 850 °C. The contrast of the micrograph was artificially increased to allow a better recognition of the internal phases. The white line represents the border below which γ and γ'-phase can be found.",
            "image_url": "https://github.com/pch-pokemon/knowledge_base/raw/main/22/Fig.6.png"
        }
    },
    {
        "metadata": {
            "source": "D:/knowledge_base/Data/22.json",
            "figures_num": "Fig. 7"
        },
        "page_content": {
            "figure_number": "Fig. 7",
            "caption": "Fig. 7 Continuous specific mass-gain curves, recorded during isothermal oxidation for 100 h at 1050 °C of ERBOCo-1 (3 blue curves: AC, HTS, and HTL conditions) and ERBOCo-1X (3 red curves: AC, HTS, and HTL conditions) as well as CMSX-4 (black curve).",
            "data": [
                {
                    "alloy": "ERBOCo-1(AC)",
                    "temperature": "1050 °C",
                    "columns": [
                        "Time(h)",
                        "Mass gain(mg/cm²)"
                    ],
                    "values": [
                        [
                            5,
                            1.061
                        ],
                        [
                            15,
                            1.73
                        ],
                        [
                            25,
                            2.273
                        ],
                        [
                            35,
                            2.91
                        ],
                        [
                            50,
                            3.542
                        ],
                        [
                            70,
                            3.939
                        ],
                        [
                            85,
                            4.186
                        ],
                        [
                            100,
                            4.438
                        ]
                    ]
                },
                {
                    "alloy": "ERBOCo-1(HTS)",
                    "temperature": "1050 °C",
                    "columns": [
                        "Time(h)",
                        "Mass gain(mg/cm²)"
                    ],
                    "values": [
                        [
                            5,
                            0.789
                        ],
                        [
                            10,
                            1.294
                        ],
                        [
                            20,
                            1.742
                        ],
                        [
                            30,
                            2.229
                        ],
                        [
                            45,
                            2.74
                        ],
                        [
                            60,
                            3.112
                        ],
                        [
                            75,
                            3.434
                        ],
                        [
                            87,
                            3.731
                        ],
                        [
                            100,
                            3.99
                        ]
                    ]
                },
                {
                    "alloy": "ERBOCo-1(HTL)",
                    "temperature": "1050 °C",
                    "columns": [
                        "Time(h)",
                        "Mass gain(mg/cm²)"
                    ],
                    "values": [
                        [
                            10,
                            1.237
                        ],
                        [
                            15,
                            1.471
                        ],
                        [
                            25,
                            1.843
                        ],
                        [
                            40,
                            2.184
                        ],
                        [
                            55,
                            2.551
                        ],
                        [
                            65,
                            2.809
                        ],
                        [
                            77,
                            3.056
                        ],
                        [
                            90,
                            3.232
                        ],
                        [
                            100,
                            3.384
                        ]
                    ]
                },
                {
                    "alloy": "ERBOCo-1X(AC)",
                    "temperature": "1050 °C",
                    "columns": [
                        "Time(h)",
                        "Mass gain(mg/cm²)"
                    ],
                    "values": [
                        [
                            5,
                            0.6
                        ],
                        [
                            10,
                            0.915
                        ],
                        [
                            20,
                            1.187
                        ],
                        [
                            30,
                            1.503
                        ],
                        [
                            45,
                            1.856
                        ],
                        [
                            60,
