Repository: pch-pokemon/Multi_agent_for_alloy_oxidation

# High-Temperature Alloy Oxidation Multi-Agent System V1.0

This software is a knowledge-guided multi-agent system designed for intelligent prediction, mechanistic interpretation, thermodynamic analysis, and literature-grounded reasoning of oxidation behavior in high-temperature superalloys.

Unlike conventional tool-based frameworks, the system organizes the oxidation research process into a structured multi-agent workflow, enabling the transformation of fragmented mechanistic knowledge into design-relevant insights.

File: rag_core/data/1_100_chart.json (part 17 of 70)
[
                            2.052
                        ],
                        [
                            75,
                            2.184
                        ],
                        [
                            90,
                            2.285
                        ],
                        [
                            100,
                            2.355
                        ]
                    ]
                },
                {
                    "alloy": "ERBOCo-1X(HTS)",
                    "temperature": "1050 °C",
                    "columns": [
                        "Time(h)",
                        "Mass gain(mg/cm²)"
                    ],
                    "values": [
                        [
                            5,
                            0.492
                        ],
                        [
                            10,
                            0.827
                        ],
                        [
                            17,
                            1.067
                        ],
                        [
                            25,
                            1.244
                        ],
                        [
                            35,
                            1.427
                        ],
                        [
                            45,
                            1.553
                        ],
                        [
                            60,
                            1.673
                        ],
                        [
                            75,
                            1.755
                        ],
                        [
                            90,
                            1.818
                        ],
                        [
                            100,
                            1.856
                        ]
                    ]
                },
                {
                    "alloy": "ERBOCo-1X(HTL)",
                    "temperature": "1050 °C",
                    "columns": [
                        "Time(h)",
                        "Mass gain(mg/cm²)"
                    ],
                    "values": [
                        [
                            5,
                            0.48
                        ],
                        [
                            10,
                            0.814
                        ],
                        [
                            15,
                            0.966
                        ],
                        [
                            30,
                            1.206
                        ],
                        [
                            40,
                            1.332
                        ],
                        [
                            55,
                            1.452
                        ],
                        [
                            68,
                            1.528
                        ],
                        [
                            81,
                            1.559
                        ],
                        [
                            92,
                            1.597
                        ],
                        [
                            100,
                            1.616
                        ]
                    ]
                },
                {
                    "alloy": "CMSX-4",
                    "temperature": "1050 °C",
                    "columns": [
                        "Time(h)",
                        "Mass gain(mg/cm²)"
                    ],
                    "values": [
                        [
                            5,
                            0.234
                        ],
                        [
                            20,
                            0.335
                        ],
                        [
                            30,
                            0.341
                        ],
                        [
                            45,
                            0.366
                        ],
                        [
                            60,
                            0.372
                        ],
                        [
                            75,
                            0.379
                        ],
                        [
                            90,
                            0.385
                        ],
                        [
                            100,
                            0.41
                        ]
                    ]
                }
            ],
            "image_url": "https://github.com/pch-pokemon/knowledge_base/raw/main/22/Fig.7.png"
        }
    },
    {
        "metadata": {
            "source": "D:/knowledge_base/Data/22.json",
            "figures_num": "Fig. 8"
        },
        "page_content": {
            "figure_number": "Fig. 8",
            "caption": "Fig. 8 Top-view micrographs taken in SE mode for ERBOCo-1 (upper row) and ERBOCo-1X (lower row) after oxidation at 1050 °C for 100 h (a, b, c, d, and f) and 500 h (g and h). The samples in a and b refer to AC condition, the samples in c, d, g, h refer to HTS condition, and (e) and f to HTL condition.",
            "image_url": "https://github.com/pch-pokemon/knowledge_base/raw/main/22/Fig.8.png"
        }
    },
    {
        "metadata": {
            "source": "D:/knowledge_base/Data/22.json",
            "figures_num": "Fig. 9"
        },
        "page_content": {
            "figure_number": "Fig. 9",
            "caption": "Fig. 9 Box-plot for extreme values of total scale thickness, with (a) representing the thickest and (b) the thinnest spots. The number of measured values is provided for each graph.",
            "image_url": "https://github.com/pch-pokemon/knowledge_base/raw/main/22/Fig.9.png"
        }
    },
    {
        "metadata": {
            "source": "D:/knowledge_base/Data/22.json",
            "figures_num": "Fig. 10"
        },
        "page_content": {
            "figure_number": "Fig. 10",
            "caption": "Fig. 10 BSE micrographs of cross sections of ERBOCo-1-HTS (left: a, b, e, f, and i) and ERBOCo-1X-HTS (right: c, d, g, h, and j) after 12 h (upper row), 100 h (central row), and 500 h (lower row) of exposure at 1050 °C. Micrographs a, e, c, and g depict representative scale spots at dendritic regions, whereas for interdendritic regions the latter are provided in b, f, d, and h.",
            "image_url": "https://github.com/pch-pokemon/knowledge_base/raw/main/22/Fig.10.png"
        }
    },
    {
        "metadata": {
            "source": "D:/knowledge_base/Data/22.json",
            "figures_num": "Fig. 11"
        },
        "page_content": {
            "figure_number": "Fig. 11",
            "caption": "Fig. 11 BSE micrographs of HTS samples subsequent to oxidation for 100 h at 1050 °C. (a) Depicts a dendritic (thick) spot of ERBOCo-1, whereas (b) refers to a dendritic (thick) spot of ERBOCo-1-X. Finally, (c) shows an interdendritic (thin) spot of ERBOCo-1. Corresponding elemental distribution maps were determined by EPMA and are provided in Fig. 12 for micrograph (a), in Fig. 13 for enframed area of micrograph (b), and in Fig. 14 for enframed area of micrograph (c). The arrows depict the position of the linescans that are provided in Fig. 15.",
            "image_url": "https://github.com/pch-pokemon/knowledge_base/raw/main/22/Fig.11.png"
        }
    },
    {
        "metadata": {
            "source": "D:/knowledge_base/Data/22.json",
            "figures_num": "Fig. 12"
        },
        "page_content": {
            "figure_number": "Fig. 12",
            "caption": "Fig. 12 Elemental distribution maps of dendritic region of ERBOCo-1 (HTS) subsequent to 100 h of exposure at 1050 °C determined by EPMA. Respective BSE micrograph is depicted in Fig. 11a.",
            "image_url": "https://github.com/pch-pokemon/knowledge_base/raw/main/22/Fig.12.png"
        }
    },
    {
        "metadata": {
            "source": "D:/knowledge_base/Data/22.json",
            "figures_num": "Fig. 13"
        },
        "page_content": {
            "figure_number": "Fig. 13",
            "caption": "Fig. 13 Selected elemental distribution maps of dendritic region of ERBOCo-1-X (HTS) subsequent to 100 h of exposure at 1050 °C determined by EPMA. Respective BSE micrograph is depicted in Fig. 11b.",
            "image_url": "https://github.com/pch-pokemon/knowledge_base/raw/main/22/Fig.13.png"
        }
    },
    {
        "metadata": {
            "source": "D:/knowledge_base/Data/22.json",
            "figures_num": "Fig. 14"
        },
        "page_content": {
            "figure_number": "Fig. 14",
            "caption": "Fig. 14 Selected elemental distribution maps of interdendritic region of ERBOCo-1 (HTS) subsequent to 100-h exposure at 1050 °C determined by EPMA. Respective BSE micrograph is depicted in Fig. 11c.",
            "image_url": "https://github.com/pch-pokemon/knowledge_base/raw/main/22/Fig.14.png"
        }
    },
    {
        "metadata": {
            "source": "D:/knowledge_base/Data/22.json",
            "figures_num": "Fig. A1"
        },
        "page_content": {
            "figure_number": "Fig. A1",
            "caption": "Fig. A1 BSE micrograph and corresponding elemental distribution maps determined by EPMA for ERBOCo-1 in AC state. Color coding shows elemental concentrations in at. pct for Co, Ni, Al, Cr, W, Ti, and Ta (sum of the latter equaling 100 at. pct). As the software did not allow a quantification in case of Si (nominal concentration of 0.4 at. pct) and Hf (0.1 at. pct), solely qualitative plots representing the intensity are depicted, instead.",
            "image_url": "https://github.com/pch-pokemon/knowledge_base/raw/main/22/Fig.A1.png"
        }
    },
    {
        "metadata": {
            "source": "D:/knowledge_base/Data/22.json",
            "figures_num": "Fig. A2"
        },
        "page_content": {
            "figure_number": "Fig. A2",
            "caption": "Fig. A2 Information on thickness measurements. (a) Ion-milling cut across mechanically pre-polished cross section of ERBOCo-1-AC with low magnification. Red arrows indicating dendritic, black indicating interdendritic scale sections. (b) Interdendritic scale and typical thickness measurements. (c) Dendritic scale. (d) dendritic scale of HTL sample.",
            "image_url": "https://github.com/pch-pokemon/knowledge_base/raw/main/22/Fig.A2.png"
        }
    },
    {
        "metadata": {
            "source": "D:/knowledge_base/Data/22.json",
            "figures_num": "Fig. A3"
        },
        "page_content": {
            "figure_number": "Fig. A3",
            "caption": "Fig. A3 BSE micrographs of thick (a, b, e, and f) and thin (c, d, g, and h) spots of ERBOCo-1 and ERBOCo-1X. The alloys were either in AC state (a, b, c, and d), or in HTL state (e, f, g, and h) prior to exposure.",
            "image_url": "https://github.com/pch-pokemon/knowledge_base/raw/main/22/Fig.A3.png"
        }
    },
    {
        "metadata": {
            "source": "D:/knowledge_base/Data/23.json",
            "tables_num": "Table 1"
        },
        "page_content": {
            "table_number": "Table 1",
            "caption": "Table 1 Parabolic rate constants of Co-based ODS superalloys alloyed with different Ni contents. The listed values are the squares of the gradients in Fig. 1(b).",
            "data": {
                "units": "Parabolic rate constant, kₚ (mg²·cm⁻⁴·h⁻¹)",
                "columns": [
                    "Superalloys",
                    "Parabolic rate constant, kₚ"
                ],
                "rows": [
                    {
                        "Superalloys": "0Ni",
                        "Parabolic rate constant, kₚ": "8.70 × 10⁻⁴"
                    },
                    {
                        "Superalloys": "10Ni",
                        "Parabolic rate constant, kₚ": "8.19 × 10⁻⁴"
                    },
                    {
                        "Superalloys": "20Ni",
                        "Parabolic rate constant, kₚ": "3.42 × 10⁻⁴"
                    },
                    {
                        "Superalloys": "30Ni",
                        "Parabolic rate constant, kₚ": "2.40 × 10⁻⁴"
                    }
                ]
            },
            "table_url": "https://github.com/pch-pokemon/knowledge_base/raw/main/23/Table1.png"
        }
    },
    {
        "metadata": {
            "source": "D:/knowledge_base/Data/23.json",
            "figures_num": "Fig. 1"
        },
        "page_content": {
            "figure_number": "Fig. 1",
            "caption": "Fig. 1 Weight gain curves (a) and fitted parabolic curves (b) obtained from the Co-based ODS superalloys oxidized at 900 °C in air for 225 h.",
            "data": [
                {
                    "subfigure_label": "(a)",
                    "columns": [
                        "Time(h)",
                        "Mass gain(mg/cm²)"
                    ],
                    "alloy_name": [
                        {
                            "alloy": "0Ni",
                            "values": [
                                [
                                    9,
                                    0.109
                                ],
                                [
                                    25,
                                    0.162
                                ],
                                [
                                    49,
                                    0.234
                                ],
                                [
                                    81,
                                    0.293
                                ],
                                [
                                    100,
                                    0.32
                                ],
                                [
                                    225,
                                    0.448
                                ]
                            ]
                        },
                        {
                            "alloy": "10Ni",
                            "values": [
                                [
                                    4,
                                    0.082
                                ],
                                [
                                    16,
                                    0.144
                                ],
                                [
                                    25,
                                    0.17
                                ],
                                [
                                    64,
                                    0.266
                                ],
                                [
                                    100,
                                    0.312
                                ],
                                [
                                    225,
                                    0.418
                                ]
                            ]
                        },
                        {
                            "alloy": "20Ni",
                            "values": [
                                [
                                    9,
                                    0.077
                                ],
                                [
                                    17,
                                    0.097
                                ],
                                [
                                    25,
                                    0.115
                                ],
                                [
                                    50,
                                    0.154
                                ],
                                [
                                    81,
                                    0.192
                                ],
                                [
                                    100,
                                    0.205
                                ],
                                [
                                    225,
                                    0.255
                                ]
                            ]
                        },
                        {
                            "alloy": "30Ni",
                            "values": [
                                [
                                    9,
                                    0.063
                                ],
                                [
                                    25,
                                    0.092
                                ],
                                [
                                    49,
                                    0.127
                                ],
                                [
                                    81,
                                    0.157
                                ],
                                [
                                    100,
                                    0.172
                                ],
                                [
                                    225,
                                    0.234
                                ]
                            ]
                        }
                    ],
                    "image_url": "https://github.com/pch-pokemon/knowledge_base/raw/main/23/Fig.1(a).png"
                },
                {
                    "subfigure_label": "(b)",
                    "columns": [
                        "Time^{1/2}(h^{1/2})",
                        "Mass gain(mg/cm²)"
                    ],
                    "alloy_name": [
                        {
                            "alloy": "0Ni",
                            "values": [
                                [
                                    3.0,
                                    0.109
                                ],
                                [
                                    5.0,
                                    0.162
                                ],
                                [
                                    7.0,
                                    0.234
                                ],
                                [
                                    9.0,
                                    0.293
                                ],
                                [
                                    10.0,
                                    0.32
                                ],
                                [
                                    15.0,
                                    0.448
                                ]
                            ]
                        },
                        {
                            "alloy": "10Ni",
                            "values": [
                                [
                                    2.0,
                                    0.082
                                ],
                                [
                                    4.0,
                                    0.144
                                ],
                                [
                                    5.0,
                                    0.17
                                ],
                                [
                                    8.0,
                                    0.266
                                ],
                                [
                                    10.0,
                                    0.312
                                ],
                                [
                                    15.0,
                                    0.418
                                ]
                            ]
                        },
                        {
                            "alloy": "20Ni",
                            "values": [
                                [
                                    3.0,
                                    0.077
                                ],
                                [
                                    4.12,
                                    0.097
                                ],
                                [
                                    5.0,
                                    0.115
                                ],
                                [
                                    7.07,
                                    0.154
                                ],
                                [
                                    9.0,
                                    0.192
                                ],
                                [
                                    10.0,
                                    0.205
                                ],
                                [
                                    15.0,
                                    0.255
                                ]
                            ]
                        },
                        {
                            "alloy": "30Ni",
                            "values": [
                                [
                                    3.0,
                                    0.063
                                ],
                                [
                                    5.0,
                                    0.092
                                ],
                                [
                                    7.0,
                                    0.127
                                ],
                                [
                                    9.0,
                                    0.157
                                ],
                                [
                                    10.0,
                                    0.172
                                ],
                                [
                                    15.0,
                                    0.234
                                ]
                            ]
                        }
                    ],
                    "image_url": "https://github.com/pch-pokemon/knowledge_base/raw/main/23/Fig.1(b).png"
                }
            ]
        }
    },
    {
        "metadata": {
            "source": "D:/knowledge_base/Data/23.json",
            "figures_num": "Fig. 2"
        },
        "page_content": {
            "figure_number": "Fig. 2",
            "caption": "Fig. 2 XRD results for the Co-based ODS superalloys oxidized at 900 °C in 225 h.",
            "image_url": "https://github.com/pch-pokemon/knowledge_base/raw/main/23/Fig.2.png"
        }
    },
    {
        "metadata": {
            "source": "D:/knowledge_base/Data/23.json",
            "figures_num": "Fig. 3"
        },
        "page_content": {
            "figure_number": "Fig. 3",
            "caption": " Fig. 3 XRD patterns in a number of short-term oxidation, (a), (b), (c) and (d) represent the results obtained for 0Ni, 10Ni, 20Ni and 30Ni samples at 900 °C, respectively.",
            "image_url": "https://github.com/pch-pokemon/knowledge_base/raw/main/23/Fig.3.png"
        }
    },
    {
        "metadata": {
            "source": "D:/knowledge_base/Data/23.json",
            "figures_num": "Fig. 4"
        },
        "page_content": {
            "figure_number": "Fig. 4",
            "caption": "Fig. 4 Cross sections obtained from the samples of 0Ni (a, b), 10Ni (c), 20Ni (d) and 30Ni (e, f) oxidized at 900 °C for 225 h.",
            "image_url": "https://github.com/pch-pokemon/knowledge_base/raw/main/23/Fig.4.png"
        }
    },
    {
        "metadata": {
            "source": "D:/knowledge_base/Data/23.json",
            "figures_num": "Fig. 5"
        },
        "page_content": {
            "figure_number": "Fig. 5",
            "caption": "Fig. 5 EPMA elemental mappings on the cross sections of the samples of 0Ni (a, b), 10Ni (c), 20Ni (d) and 30Ni (e, f) oxidized at 900 °C for 225 h.",
            "image_url": "https://github.com/pch-pokemon/knowledge_base/raw/main/23/Fig.5.png"
        }
    },
    {
        "metadata": {
            "source": "D:/knowledge_base/Data/23.json",
            "figures_num": "Fig. 6"
        },
        "page_content": {
            "figure_number": "Fig. 6",
            "caption": "Fig. 6 HAADF images of the cross sections obtained from 0Ni (a for 64 h and c for 225 h), 30Ni (b for 64 h and d for 225 h) samples oxidized at 900 °C.",
            "image_url": "https://github.com/pch-pokemon/knowledge_base/raw/main/23/Fig.6.png"
        }
    },
    {
        "metadata": {
            "source": "D:/knowledge_base/Data/23.json",
            "figures_num": "Fig. 7"
        },
        "page_content": {
            "figure_number": "Fig. 7",
            "caption": "Fig. 7 Average thickness of the outer and inner layers in the oxide scales of 0Ni and 30Ni samples oxidized at 900 °C for 64 h and 225 h.",
            "data": [
                {
                    "composition": "0 Ni",
                    "units": "μm",
                    "time_points": [
                        "64 h",
                        "225 h"
                    ],
                    "layers": {
                        "Outer Layer": [
                            0.976,
                            1.063
                        ],
                        "Inner Layer": [
                            0.29,
                            1.615
                        ]
                    }
                },
                {
                    "composition": "30 Ni",
                    "units": "μm",
                    "time_points": [
                        "64 h",
                        "225 h"
                    ],
                    "layers": {
                        "Outer Layer": [
                            0.622,
                            0.668
                        ],
                        "Inner Layer": [
                            0.38,
                            0.824
                        ]
                    }
                }
            ],
            "image_url": "https://github.com/pch-pokemon/knowledge_base/raw/main/23/Fig.7.png"
        }
    },
    {
        "metadata": {
            "source": "D:/knowledge_base/Data/23.json",
            "figures_num": "Fig. 8"
        },
        "page_content": {
            "figure_number": "Fig. 8",
            "caption": "Fig. 8 (a) and (b) show HAADF images and corresponding STEM-EDS elemental mappings obtained from the 0Ni and 30Ni samples oxidized at 900 °C for 64 h, respectively.",
            "image_url": "https://github.com/pch-pokemon/knowledge_base/raw/main/23/Fig.8.png"
        }
    },
    {
        "metadata": {
            "source": "D:/knowledge_base/Data/23.json",
            "figures_num": "Fig. 9"
        },
        "page_content": {
            "figure_number": "Fig. 9",
            "caption": "Fig. 9 (a) and (b) show HAADF images and corresponding STEM-EDS elemental mappings of Y and Hf obtained from the 0Ni and 30Ni samples oxidized at 900 °C for 225 h, respectively.",
            "image_url": "https://github.com/pch-pokemon/knowledge_base/raw/main/23/Fig.9.png"
        }
    },
    {
        "metadata": {
            "source": "D:/knowledge_base/Data/23.json",
            "figures_num": "Fig. 10"
        },
        "page_content": {
            "figure_number": "Fig. 10",
            "caption": "Fig. 10 Bright field (BF) images and corresponding selective area diffraction (SAD) patterns of inner and outer alumina layers in 0Ni (a, b, c, d for 64 h and i, j, k, l for 225 h) and 30Ni (e, f, g, h for 64 h and m, n, o, p for 225 h), in which the grains that took SAD are marked by red dash circles.",
            "image_url": "https://github.com/pch-pokemon/knowledge_base/raw/main/23/Fig.10.png"
        }
    },
    {
        "metadata": {
            "source": "D:/knowledge_base/Data/23.json",
            "figures_num": "Fig. 11"
        },
        "page_content": {
            "figure_number": "Fig. 11",
            "caption": "Fig. 11 EPMA WDS point analysis on the atomic percent of the 0Ni (a, b) and 30Ni (c, d) samples oxidized at 900°C for 225 h.",
            "data": [
                {
                    "subfigure_label": "(a, b)",
                    "columns": [
                        "oxide-substrate point",
                        "Atomic percent(%)"
                    ],
                    "sucolumns": {
                        "oxide-substrate point": [
                            "Outer Al₂O₃(O)",
                            "inner Al₂O₃(I)",
                            "Substrate(S)"
                        ]
                    },
                    "element_type": [
                        {
                            "element": "Hf",
                            "values": [
                                [
                                    "O-1",
                                    0.025
                                ],
                                [
                                    "O-2",
                                    0.037
                                ],
                                [
                                    "O-3",
                                    0.037
                                ],
                                [
                                    "I-1",
                                    0.147
                                ],
                                [
                                    "I-2",
                                    0.872
                                ],
                                [
                                    "I-3",
                                    0.319
                                ],
                                [
                                    "I-4",
                                    0.135
                                ],
                                [
                                    "S-1",
                                    0.455
                                ],
                                [
                                    "S-2",
                                    0.381
                                ],
                                [
                                    "S-3",
                                    0.627
                                ]
                            ]
                        },
                        {
                            "element": "Y",
                            "values": [
                                [
                                    "O-1",
                                    0.025
                                ],
                                [
                                    "O-2",
                                    0.037
                                ],
                                [
                                    "O-3",
                                    0.074
                                ],
                                [
                                    "I-1",
                                    0.209
                                ],
                                [
                                    "I-2",
                                    0.418
                                ],
                                [
                                    "I-3",
                                    0.418
                                ],
                                [
                                    "I-4",
                                    0.27
                                ],
                                [
                                    "S-1",
                                    0.59
                                ],
                                [
                                    "S-2",
                                    0.541
                                ],
                                [
                                    "S-3",
                                    0.725
                                ]
                            ]
                        }
                    ],
                    "image_url": "https://github.com/pch-pokemon/knowledge_base/raw/main/23/Fig.11(a%2Cb).png"
                },
                {
                    "subfigure_label": "(c, d)",
                    "columns": [
                        "oxide-substrate point",
                        "Atomic percent(%)"
                    ],
                    "sucolumns": {
                        "oxide-substrate point": [
                            "Outer Al₂O₃(O)",
                            "inner Al₂O₃(I)",
                            "Substrate(S)"
                        ]
                    },
                    "element_type": [
                        {
                            "element": "Hf",
                            "values": [
                                [
                                    "O-1",
                                    0.037
                                ],
                                [
                                    "O-2",
                                    0.049
                                ],
                                [
                                    "O-3",
                                    0.074
                                ],
                                [
                                    "I-1",
                                    0.617
                                ],
                                [
                                    "I-2",
                                    1.988
                                ],
                                [
                                    "I-3",
                                    4.605
                                ],
                                [
                                    "I-4",
                                    1.333
                                ],
                                [
                                    "S-1",
                                    0.049
                                ],
                                [
                                    "S-2",
                                    0.049
                                ],
                                [
                                    "S-3",
                                    0.037
                                ]
                            ]
                        },
                        {
                            "element": "Y",
                            "values": [
                                [
                                    "O-1",
                                    0.074
                                ],
                                [
                                    "O-2",
                                    0.062
                                ],
                                [
                                    "O-3",
                                    0.062
                                ],
                                [
                                    "I-1",
                                    0.111
                                ],
                                [
                                    "I-2",
                                    0.333
                                ],
                                [
                                    "I-3",
                                    0.395
                                ],
                                [
                                    "I-4",
                                    0.383
                                ],
                                [
                                    "S-1",
                                    0.469
                                ],
                                [
                                    "S-2",
                                    0.519
                                ],
                                [
                                    "S-3",
                                    0.494
                                ]
                            ]
                        }
                    ],
                    "image_url": "https://github.com/pch-pokemon/knowledge_base/raw/main/23/Fig.11(c%2Cd).png"
                }
            ]
        }
    },
    {
        "metadata": {
            "source": "D:/knowledge_base/Data/23.json",
            "figures_num": "Fig. 12"
        },
        "page_content": {
            "figure_number": "Fig. 12",
            "caption": "Fig. 12 HAADF image and corresponding STEM-EDS elemental mappings focused on the large precipitate in the substrate of 30Ni sample.",
            "image_url": "https://github.com/pch-pokemon/knowledge_base/raw/main/23/Fig.12.png"
        }
    },
    {
        "metadata": {
            "source": "D:/knowledge_base/Data/23.json",
            "figures_num": "Fig. 13"
        },
        "page_content": {
            "figure_number": "Fig. 13",
            "caption": "Fig. 13 Binary phase diagrams of Co-Hf (a) and Ni-Hf (b), which was reproduced from Ref. [33] and calculated with Thermo-Calc [17], respectively.",
            "image_url": "https://github.com/pch-pokemon/knowledge_base/raw/main/23/Fig.13.png"
        }
    },
    {
        "metadata": {
            "source": "D:/knowledge_base/Data/24.json",
            "tables_num": "Table 1"
        },
        "page_content": {
            "table_number": "Table 1",
            "caption": "Table 1 Nominal chemical compositions of alloys (wt.%).",
            "data": {
                "columns": [
                    "Alloy",
                    "Ni",
                    "Cr",
                    "Fe",
                    "Co",
                    "Mo",
                    "W",
                    "C",
                    "Others"
                ],
                "rows": [
                    {
                        "Alloy": "X",
                        "Ni": "Bal.",
                        "Cr": 22,
                        "Fe": 18,
                        "Co": 1.5,
                        "Mo": 9,
                        "W": 0.6,
                        "C": 0.1,
                        "Others": "1Mn, 1Si, 0.5Al"
                    },
                    {
                        "Alloy": "230",
                        "Ni": "Bal.",
                        "Cr": 22,
                        "Fe": 3,
                        "Co": 5,
                        "Mo": 2,
                        "W": 14,
                        "C": 0.1,
                        "Others": "0.5Mn, 0.45Si, 0.4Al, 0.015B"
                    },
                    {
                        "Alloy": "214",
                        "Ni": "Bal.",
                        "Cr": 16,
                        "Fe": 3,
                        "Co": 2,
                        "Mo": "0.5a",
                        "W": "0.5a",
                        "C": 0.04,
                        "Others": "4.5Al, 0.1Zr, 0.02La, 0.015B"
                    },
                    {
                        "Alloy": "HR-120",
                        "Ni": 37,
                        "Cr": 25,
                        "Fe": "Bal.",
                        "Co": "3a",
                        "Mo": "1a",
                        "W": "0.5a",
