Repository: pch-pokemon/Multi_agent_for_alloy_oxidation

# High-Temperature Alloy Oxidation Multi-Agent System V1.0

This software is a knowledge-guided multi-agent system designed for intelligent prediction, mechanistic interpretation, thermodynamic analysis, and literature-grounded reasoning of oxidation behavior in high-temperature superalloys.

Unlike conventional tool-based frameworks, the system organizes the oxidation research process into a structured multi-agent workflow, enabling the transformation of fragmented mechanistic knowledge into design-relevant insights.

File: rag_core/data/1_100_chart.json (part 18 of 70)
[
                        "C": 0.05,
                        "Others": "0.7Mn, 0.7Si, 0.2Ti, 0.6Si, 0.1Al, 0.04B"
                    },
                    {
                        "Alloy": "625",
                        "Ni": "Bal.",
                        "Cr": 21,
                        "Fe": 5,
                        "Co": "1a",
                        "Mo": 9,
                        "W": "-",
                        "C": "0.1a",
                        "Others": "3.7Nb, 0.5Mn, 0.5Si, 0.4Al, 0.4Ti"
                    },
                    {
                        "Alloy": "347SS",
                        "Ni": 10,
                        "Cr": 18,
                        "Fe": "Bal.",
                        "Co": "-",
                        "Mo": "-",
                        "W": "-",
                        "C": "-",
                        "Others": "1.5Mn, 0.5Si, Nb"
                    },
                    {
                        "Alloy": "253 MA",
                        "Ni": 11,
                        "Cr": 21,
                        "Fe": "Bal.",
                        "Co": "-",
                        "Mo": "-",
                        "W": "-",
                        "C": "0.1a",
                        "Others": "1.7Si, 0.08Ce, 0.2N, 0.8Mn"
                    },
                    {
                        "Alloy": "HR-224b",
                        "Ni": "Bal.",
                        "Cr": 20,
                        "Fe": 27.5,
                        "Co": "2a",
                        "Mo": "0.5a",
                        "W": "-",
                        "C": 0.05,
                        "Others": "3.8Al, 0.35Ti, 0.025Zr"
                    }
                ]
            },
            "table_url": "https://github.com/pch-pokemon/knowledge_base/raw/main/24/Table1.png"
        }
    },
    {
        "metadata": {
            "source": "D:/knowledge_base/Data/24.json",
            "figures_num": "Fig. 1"
        },
        "page_content": {
            "figure_number": "Fig. 1",
            "caption": "Fig. 1 Weight-change behavior of alloys after 1008 h of exposure in flowing air at 871 °C and 982 °C (Cycled weekly).",
            "data": [
                {
                    "subfigure_label": "(a)",
                    "columns": [
                        "Time (h)",
                        "Weight Change (mg/cm²)"
                    ],
                    "temperature": "871 °C",
                    "alloy_name": [
                        {
                            "alloy": "X",
                            "values": [
                                [
                                    168.65,
                                    0.44
                                ],
                                [
                                    337.31,
                                    0.57
                                ],
                                [
                                    504.26,
                                    0.62
                                ],
                                [
                                    670.36,
                                    0.7
                                ],
                                [
                                    835.6,
                                    0.75
                                ],
                                [
                                    1005.96,
                                    0.81
                                ]
                            ]
                        },
                        {
                            "alloy": "HR-120",
                            "values": [
                                [
                                    168.65,
                                    0.35
                                ],
                                [
                                    338.16,
                                    0.5
                                ],
                                [
                                    503.41,
                                    0.57
                                ],
                                [
                                    672.91,
                                    0.61
                                ],
                                [
                                    839.01,
                                    0.62
                                ],
                                [
                                    1008.52,
                                    0.57
                                ]
                            ]
                        },
                        {
                            "alloy": "625",
                            "values": [
                                [
                                    167.8,
                                    0.29
                                ],
                                [
                                    338.16,
                                    0.41
                                ],
                                [
                                    504.26,
                                    0.46
                                ],
                                [
                                    672.06,
                                    0.56
                                ],
                                [
                                    839.01,
                                    0.61
                                ],
                                [
                                    1007.67,
                                    0.69
                                ]
                            ]
                        },
                        {
                            "alloy": "230",
                            "values": [
                                [
                                    167.8,
                                    0.24
                                ],
                                [
                                    334.75,
                                    0.35
                                ],
                                [
                                    501.7,
                                    0.37
                                ],
                                [
                                    671.21,
                                    0.44
                                ],
                                [
                                    837.31,
                                    0.46
                                ],
                                [
                                    1006.81,
                                    0.5
                                ]
                            ]
                        },
                        {
                            "alloy": "214",
                            "values": [
                                [
                                    168.65,
                                    0.2
                                ],
                                [
                                    336.46,
                                    0.29
                                ],
                                [
                                    504.26,
                                    0.31
                                ],
                                [
                                    673.76,
                                    0.34
                                ],
                                [
                                    839.86,
                                    0.34
                                ],
                                [
                                    1006.81,
                                    0.38
                                ]
                            ]
                        },
                        {
                            "alloy": "HR-224",
                            "values": [
                                [
                                    169.51,
                                    0.12
                                ],
                                [
                                    339.01,
                                    0.16
                                ],
                                [
                                    504.26,
                                    0.16
                                ],
                                [
                                    672.06,
                                    0.17
                                ],
                                [
                                    840.72,
                                    0.17
                                ],
                                [
                                    1010.22,
                                    0.18
                                ]
                            ]
                        },
                        {
                            "alloy": "347SS",
                            "values": [
                                [
                                    166.95,
                                    0.07
                                ],
                                [
                                    334.75,
                                    0.1
                                ],
                                [
                                    501.7,
                                    0.05
                                ],
                                [
                                    672.91,
                                    0
                                ],
                                [
                                    840.72,
                                    -0.06
                                ],
                                [
                                    1009.37,
                                    -0.11
                                ]
                            ]
                        },
                        {
                            "alloy": "253MA",
                            "values": [
                                [
                                    167.8,
                                    -0.06
                                ],
                                [
                                    337.31,
                                    -0.41
                                ],
                                [
                                    505.11,
                                    -0.65
                                ],
                                [
                                    672.91,
                                    -0.84
                                ],
                                [
                                    839.86,
                                    -0.82
                                ],
                                [
                                    1009.37,
                                    -0.86
                                ]
                            ]
                        }
                    ],
                    "image_url": "https://github.com/pch-pokemon/knowledge_base/raw/main/24/Fig.1(a).png"
                },
                {
                    "subfigure_label": "(b)",
                    "columns": [
                        "Time (h)",
                        "Weight Change (mg/cm²)"
                    ],
                    "temperature": "982 °C",
                    "alloy_name": [
                        {
                            "alloy": "X",
                            "values": [
                                [
                                    169.78,
                                    1.26
                                ],
                                [
                                    338.67,
                                    1.54
                                ],
                                [
                                    505.78,
                                    1.72
                                ],
                                [
                                    672.89,
                                    1.83
                                ],
                                [
                                    840.89,
                                    1.87
                                ],
                                [
                                    1009.78,
                                    1.97
                                ]
                            ]
                        },
                        {
                            "alloy": "HR-120",
                            "values": [
                                [
                                    168.89,
                                    0.83
                                ],
                                [
                                    342.22,
                                    1
                                ],
                                [
                                    504,
                                    1.02
                                ],
                                [
                                    671.11,
                                    0.91
                                ],
                                [
                                    844.44,
                                    0.81
                                ],
                                [
                                    1008.89,
                                    0.71
                                ]
                            ]
                        },
                        {
                            "alloy": "625",
                            "values": [
                                [
                                    172.44,
                                    1.02
                                ],
                                [
                                    338.67,
                                    1.23
                                ],
                                [
                                    507.56,
                                    1.35
                                ],
                                [
                                    674.67,
                                    1.37
                                ],
                                [
                                    840.89,
                                    1.41
                                ],
                                [
                                    1008.89,
                                    1.42
                                ]
                            ]
                        },
                        {
                            "alloy": "230",
                            "values": [
                                [
                                    172.44,
                                    0.72
                                ],
                                [
                                    337.78,
                                    0.93
                                ],
                                [
                                    511.11,
                                    1.1
                                ],
                                [
                                    673.78,
                                    1.17
                                ],
                                [
                                    840.89,
                                    1.24
                                ],
                                [
                                    1010.67,
                                    1.3
                                ]
                            ]
                        },
                        {
                            "alloy": "214",
                            "values": [
                                [
                                    168,
                                    0.32
                                ],
                                [
                                    336,
                                    0.33
                                ],
                                [
                                    504.89,
                                    0.36
                                ],
                                [
                                    672,
                                    0.4
                                ],
                                [
                                    840.89,
                                    0.4
                                ],
                                [
                                    1011.56,
                                    0.41
                                ]
                            ]
                        },
                        {
                            "alloy": "HR-224",
                            "values": [
                                [
                                    169.78,
                                    1.26
                                ],
                                [
                                    338.67,
                                    1.54
                                ],
                                [
                                    505.78,
                                    1.72
                                ],
                                [
                                    672.89,
                                    1.83
                                ],
                                [
                                    840.89,
                                    1.87
                                ],
                                [
                                    1009.78,
                                    1.97
                                ]
                            ]
                        }
                    ],
                    "image_url": "https://github.com/pch-pokemon/knowledge_base/raw/main/24/Fig.1(b).png"
                }
            ]
        }
    },
    {
        "metadata": {
            "source": "D:/knowledge_base/Data/24.json",
            "figures_num": "Fig. 2"
        },
        "page_content": {
            "figure_number": "Fig. 2",
            "caption": "Fig. 2 Average (A) and Maximum (M) Metal Affected after 1008 h of exposure in flowing air at 871 °C and 982 °C (Cycled weekly).",
            "data": [
                {
                    "subfigure_label": "(a)",
                    "data": {
                        "columns": [
                            "Alloy",
                            "Max. Met. Affected (μm)",
                            "Avg. Met. Affected (μm)"
                        ],
                        "values": [
                            [
                                "HR-224",
                                8,
                                5
                            ],
                            [
                                "214",
                                13,
                                8
                            ],
                            [
                                "625",
                                17,
                                15
                            ],
                            [
                                "230",
                                24,
                                17
                            ],
                            [
                                "X",
                                28,
                                20
                            ],
                            [
                                "HR-120",
                                31,
                                22
                            ],
                            [
                                "347SS",
                                25,
                                21
                            ],
                            [
                                "253MA",
                                28,
                                22
                            ]
                        ]
                    },
                    "image_url": "https://github.com/pch-pokemon/knowledge_base/raw/main/24/Fig.2(a).png"
                },
                {
                    "subfigure_label": "(b)",
                    "data": {
                        "columns": [
                            "Alloy",
                            "Max. Met. Affected (μm)",
                            "Avg. Met. Affected (μm)"
                        ],
                        "values": [
                            [
                                "HR-224",
                                14,
                                8
                            ],
                            [
                                "214",
                                26,
                                13
                            ],
                            [
                                "625",
                                55,
                                40
                            ],
                            [
                                "230",
                                59,
                                49
                            ],
                            [
                                "X",
                                53,
                                48
                            ],
                            [
                                "HR-120",
                                64,
                                50
                            ]
                        ]
                    },
                    "image_url": "https://github.com/pch-pokemon/knowledge_base/raw/main/24/Fig.2(b).png"
                }
            ]
        }
    },
    {
        "metadata": {
            "source": "D:/knowledge_base/Data/24.json",
            "figures_num": "Fig. 3"
        },
        "page_content": {
            "figure_number": "Fig. 3",
            "caption": "Fig. 3 Cross-sectional SEM images after 1008 h of exposure in flowing air at 982 °C (Cycled weekly).",
            "image_url": "https://github.com/pch-pokemon/knowledge_base/raw/main/24/Fig.3.png"
        }
    },
    {
        "metadata": {
            "source": "D:/knowledge_base/Data/24.json",
            "figures_num": "Fig. 4"
        },
        "page_content": {
            "figure_number": "Fig. 4",
            "caption": "Fig. 4 Surface and cross-sectional images of HR-224 alloy (left) and 214 alloy (right) after 100 h of isothermal exposure at 982 °C.",
            "image_url": "https://github.com/pch-pokemon/knowledge_base/raw/main/24/Fig.4.png"
        }
    },
    {
        "metadata": {
            "source": "D:/knowledge_base/Data/24.json",
            "figures_num": "Fig. 5"
        },
        "page_content": {
            "figure_number": "Fig. 5",
            "caption": "Fig. 5 Thickness of oxides formed on the HR-224 and 214 alloys after 100 h and 1008 h of exposure at 982 °C.",
            "image_url": "https://github.com/pch-pokemon/knowledge_base/raw/main/24/Fig.5.png"
        }
    },
    {
        "metadata": {
            "source": "D:/knowledge_base/Data/24.json",
            "figures_num": "Fig. 6"
        },
        "page_content": {
            "figure_number": "Fig. 6",
            "caption": "Fig. 6 Cross-sectional SEM images of after 1008 h of exposure in flowing air at 871 °C (Cycled weekly).",
            "image_url": "https://github.com/pch-pokemon/knowledge_base/raw/main/24/Fig.6.png"
        }
    },
    {
        "metadata": {
            "source": "D:/knowledge_base/Data/24.json",
            "figures_num": "Fig. 7"
        },
        "page_content": {
            "figure_number": "Fig. 7",
            "caption": "Fig. 7 Concentration profiles showing Cr or Al content (A) 0-80 μm (B) 0-8 μm in the alloys after 1008 h of exposure in flowing air at 982 °C (Cycled weekly).",
            "data": [
                {
                    "subfigure_label": "(a)",
                    "columns": [
                        "Distance from Surface (μm)",
                        "Cr Concentration (at.%)"
                    ],
                    "temperature": "982 °C",
                    "alloy_name": [
                        {
                            "alloy": "230 (%Cr)",
                            "values": [
                                [
                                    9.4,
                                    21.07
                                ],
                                [
                                    25.08,
                                    22.8
                                ],
                                [
                                    45.39,
                                    23.66
                                ],
                                [
                                    59.56,
                                    24.74
                                ],
                                [
                                    79.62,
                                    25.82
                                ]
                            ]
                        },
                        {
                            "alloy": "HR-120 (%Cr)",
                            "values": [
                                [
                                    7.77,
                                    19.72
                                ],
                                [
                                    22.07,
                                    20.41
                                ],
                                [
                                    36.74,
                                    21.49
                                ],
                                [
                                    52.04,
                                    22.51
                                ],
                                [
                                    63.82,
                                    23.49
                                ],
                                [
                                    74.61,
                                    24.51
                                ],
                                [
                                    88.65,
                                    24.87
                                ],
                                [
                                    98.81,
                                    25.46
                                ],
                                [
                                    119.75,
                                    26.41
                                ]
                            ]
                        },
                        {
                            "alloy": "214 (%Cr)",
                            "values": [
                                [
                                    6.27,
                                    17.43
                                ]
                            ]
                        },
                        {
                            "alloy": "214 (%Al)",
                            "values": [
                                [
                                    6.27,
                                    9.66
                                ]
                            ]
                        },
                        {
                            "alloy": "HR-224 (%Al)",
                            "values": [
                                [
                                    6.02,
                                    7.49
                                ]
                            ]
                        }
                    ],
                    "image_url": "https://github.com/pch-pokemon/knowledge_base/raw/main/24/Fig.7(a).png"
                },
                {
                    "subfigure_label": "(b)",
                    "columns": [
                        "Distance from Surface (μm)",
                        "Cr Concentration (at.%)"
                    ],
                    "temperature": "982 °C",
                    "alloy_name": [
                        {
                            "alloy": "HR-224 (%Cr)",
                            "values": [
                                [
                                    0,
                                    21.6
                                ],
                                [
                                    3.01,
                                    21.73
                                ],
                                [
                                    5.98,
                                    21.47
                                ]
                            ]
                        },
                        {
                            "alloy": "214 (%Cr)",
                            "values": [
                                [
                                    0,
                                    17.86
                                ],
                                [
                                    2.99,
                                    17.34
                                ],
                                [
                                    5.99,
                                    17.4
                                ]
                            ]
                        },
                        {
                            "alloy": "214 (%Al)",
                            "values": [
                                [
                                    0,
                                    9.72
                                ],
                                [
                                    3,
                                    9.56
                                ],
                                [
                                    6.01,
                                    9.72
                                ]
                            ]
                        },
                        {
                            "alloy": "HR-224 (%Al)",
                            "values": [
                                [
                                    0,
                                    8.06
                                ],
                                [
                                    2.98,
                                    8.16
                                ],
                                [
                                    6,
                                    7.38
                                ]
                            ]
                        }
                    ],
                    "image_url": "https://github.com/pch-pokemon/knowledge_base/raw/main/24/Fig.7(b).png"
                }
            ]
        }
    },
    {
        "metadata": {
            "source": "D:/knowledge_base/Data/25.json",
            "tables_num": "Table 1"
        },
        "page_content": {
            "table_number": "Table 1",
            "caption": "Table 1 Fitted linear equations and parabolic rate constant kₚ values (in mg² cm⁻⁴ h⁻¹) for the oxidation of the four alloys at 800°C and 900°C for 100 h.",
            "data": {
                "units": "Parabolic rate constant (kₚ) in mg² cm⁻⁴ h⁻¹",
                "columns": [
                    "Alloy (temperature)",
                    "Equation",
                    "R",
                    "Parabolic rate constant (kₚ)"
                ],
                "rows": [
                    {
                        "Alloy (temperature)": "0Me (800°C)",
                        "Equation": "y=0.35+0.34t¹/²",
                        "R": 0.98,
                        "Parabolic rate constant (kₚ)": 0.14
                    },
                    {
                        "Alloy (temperature)": "2Mo (800°C)",
                        "Equation": "y=0.87+0.65t¹/²",
                        "R": 0.98,
                        "Parabolic rate constant (kₚ)": 0.55
                    },
                    {
                        "Alloy (temperature)": "2Hf (800°C)",
                        "Equation": "y=0.35+0.65t¹/²",
                        "R": 0.99,
                        "Parabolic rate constant (kₚ)": 0.46
                    },
                    {
                        "Alloy (temperature)": "2Nb (800°C)",
                        "Equation": "y=0.22+0.59t¹/²",
                        "R": 0.99,
                        "Parabolic rate constant (kₚ)": 0.38
                    },
                    {
                        "Alloy (temperature)": "0Me (900°C)",
                        "Equation": "y=0.92+0.46t¹/²",
                        "R": 0.96,
                        "Parabolic rate constant (kₚ)": 0.31
                    },
                    {
                        "Alloy (temperature)": "2Mo (900°C)",
                        "Equation": "-",
                        "R": "-",
                        "Parabolic rate constant (kₚ)": "-"
                    },
                    {
                        "Alloy (temperature)": "2Hf (900°C)",
                        "Equation": "y=0.91+1.81t¹/²",
                        "R": 0.99,
                        "Parabolic rate constant (kₚ)": 3.59
                    },
                    {
                        "Alloy (temperature)": "2Nb (900°C)",
                        "Equation": "y=-0.87+2.41t¹/²",
                        "R": 0.98,
                        "Parabolic rate constant (kₚ)": 5.43
                    }
                ]
            },
            "table_url": "https://github.com/pch-pokemon/knowledge_base/raw/main/25/Table1.png"
        }
    },
    {
        "metadata": {
            "source": "D:/knowledge_base/Data/25.json",
            "tables_num": "Table 2"
        },
        "page_content": {
            "table_number": "Table 2",
            "caption": "Table 2 Thickness of the oxide scales as a function of air exposure time at 800°C and 900°C.",
            "data": {
                "columns": [
                    "Layer (µm)",
                    "5 h - Outer",
                    "5 h - Transition",
                    "5 h - Total",
                    "25 h - Outer",
                    "25 h - Transition",
                    "25 h - Total",
                    "50 h - Outer",
                    "50 h - Transition",
                    "50 h - Total",
                    "100 h - Outer",
                    "100 h - Transition",
                    "100 h - Total"
                ],
                "rows": [
                    {
                        "Layer (µm)": "0Me/800°C",
                        "5 h - Outer": 6.4,
                        "5 h - Transition": 4.3,
                        "5 h - Total": 10.7,
                        "25 h - Outer": 12.4,
                        "25 h - Transition": 11.8,
                        "25 h - Total": 24.2,
                        "50 h - Outer": 17.6,
                        "50 h - Transition": 17.1,
                        "50 h - Total": 34.7,
                        "100 h - Outer": 18.4,
                        "100 h - Transition": 23.7,
                        "100 h - Total": 42.1
                    },
                    {
                        "Layer (µm)": "2Mo/800°C",
                        "5 h - Outer": 9.3,
                        "5 h - Transition": 7.1,
                        "5 h - Total": 16.4,
                        "25 h - Outer": 14.7,
                        "25 h - Transition": 13.8,
                        "25 h - Total": 28.5,
                        "50 h - Outer": 18.6,
                        "50 h - Transition": 17.9,
                        "50 h - Total": 36.5,
                        "100 h - Outer": 22.6,
                        "100 h - Transition": 26.1,
                        "100 h - Total": 48.7
                    },
                    {
                        "Layer (µm)": "2Hf/800°C",
                        "5 h - Outer": 7.1,
                        "5 h - Transition": 10.2,
                        "5 h - Total": 17.3,
                        "25 h - Outer": 17.2,
                        "25 h - Transition": 24.2,
                        "25 h - Total": 41.4,
                        "50 h - Outer": 21.3,
                        "50 h - Transition": 29.7,
                        "50 h - Total": 51.0,
                        "100 h - Outer": 30.7,
                        "100 h - Transition": 45.1,
                        "100 h - Total": 75.8
                    },
                    {
                        "Layer (µm)": "2Nb/800°C",
                        "5 h - Outer": 8.9,
                        "5 h - Transition": 9.5,
                        "5 h - Total": 18.4,
                        "25 h - Outer": 16.8,
                        "25 h - Transition": 13.1,
                        "25 h - Total": 29.9,
                        "50 h - Outer": 27.8,
                        "50 h - Transition": 33.7,
                        "50 h - Total": 61.5,
                        "100 h - Outer": 27.5,
                        "100 h - Transition": 30.2,
                        "100 h - Total": 57.7
                    },
                    {
                        "Layer (µm)": "0Me/900°C",
                        "5 h - Outer": 13.1,
                        "5 h - Transition": 14.6,
                        "5 h - Total": 27.7,
                        "25 h - Outer": 16.4,
                        "25 h - Transition": 23.3,
                        "25 h - Total": 39.7,
                        "50 h - Outer": 27.8,
                        "50 h - Transition": 33.7,
                        "50 h - Total": 61.5,
                        "100 h - Outer": 23.1,
                        "100 h - Transition": 38.5,
                        "100 h - Total": 61.6
                    },
                    {
                        "Layer (µm)": "2Mo/900°C",
                        "5 h - Outer": 30.5,
                        "5 h - Transition": 25.1,
                        "5 h - Total": 55.6,
                        "25 h - Outer": 42.8,
                        "25 h - Transition": 29.5,
                        "25 h - Total": 72.3,
                        "50 h - Outer": 68.5,
                        "50 h - Transition": 63.2,
                        "50 h - Total": 131.7,
                        "100 h - Outer": 66.7,
                        "100 h - Transition": 61.3,
                        "100 h - Total": 128
                    },
                    {
                        "Layer (µm)": "2Hf/900°C",
                        "5 h - Outer": 20.3,
                        "5 h - Transition": 25.8,
                        "5 h - Total": 46.1,
                        "25 h - Outer": 35.6,
                        "25 h - Transition": 39.7,
                        "25 h - Total": 75.3,
                        "50 h - Outer": 52.7,
                        "50 h - Transition": 63.6,
                        "50 h - Total": 116.3,
                        "100 h - Outer": 74.1,
                        "100 h - Transition": 129.6,
                        "100 h - Total": 203.7
                    },
                    {
                        "Layer (µm)": "2Nb/900°C",
                        "5 h - Outer": 17.6,
                        "5 h - Transition": 18.9,
                        "5 h - Total": 36.5,
