Repository: pch-pokemon/Multi_agent_for_alloy_oxidation

# High-Temperature Alloy Oxidation Multi-Agent System V1.0

This software is a knowledge-guided multi-agent system designed for intelligent prediction, mechanistic interpretation, thermodynamic analysis, and literature-grounded reasoning of oxidation behavior in high-temperature superalloys.

Unlike conventional tool-based frameworks, the system organizes the oxidation research process into a structured multi-agent workflow, enabling the transformation of fragmented mechanistic knowledge into design-relevant insights.

File: rag_core/data/1_100_chart.json (part 19 of 70)
[
                        "25 h - Outer": 31.6,
                        "25 h - Transition": 42.5,
                        "25 h - Total": 74.1,
                        "50 h - Outer": 51.4,
                        "50 h - Transition": 72.5,
                        "50 h - Total": 123.9,
                        "100 h - Outer": 92.3,
                        "100 h - Transition": 97.2,
                        "100 h - Total": 189.5
                    }
                ]
            },
            "table_url": "https://github.com/pch-pokemon/knowledge_base/raw/main/25/Table2.png"
        }
    },
    {
        "metadata": {
            "source": "D:/knowledge_base/Data/25.json",
            "figures_num": "Fig. 1"
        },
        "page_content": {
            "figure_number": "Fig. 1",
            "caption": "Fig. 1 Back-scattered SEM images of the aged 0Me (a), 2Mo (b), 2Hf (c) and 2Nb (e) alloys. (d) and (f) are higher magnification images of the 2Hf and 2Nb alloys, respectively.",
            "image_url": "https://github.com/pch-pokemon/knowledge_base/raw/main/25/Fig.1.png"
        }
    },
    {
        "metadata": {
            "source": "D:/knowledge_base/Data/25.json",
            "figures_num": "Fig. 2"
        },
        "page_content": {
            "figure_number": "Fig. 2",
            "caption": "Fig. 2 The oxidation kinetic curves of the four alloys exposed at 800 °C for 100 h (a) and 900 °C for 100 h (b) in static air.",
            "data": [
                {
                    "subfigure_label": "(a)",
                    "columns": [
                        "Time(h)",
                        "Mass gain(mg/cm²)"
                    ],
                    "temperature": "800 °C",
                    "alloy_name": [
                        {
                            "alloy": "2Mo",
                            "values": [
                                [
                                    4,
                                    2.375
                                ],
                                [
                                    10,
                                    3.171
                                ],
                                [
                                    20,
                                    3.9
                                ],
                                [
                                    40,
                                    4.966
                                ],
                                [
                                    60,
                                    5.884
                                ],
                                [
                                    80,
                                    6.545
                                ],
                                [
                                    100,
                                    7.112
                                ]
                            ]
                        },
                        {
                            "alloy": "2Hf",
                            "values": [
                                [
                                    4,
                                    1.633
                                ],
                                [
                                    10,
                                    2.591
                                ],
                                [
                                    20,
                                    3.387
                                ],
                                [
                                    40,
                                    4.588
                                ],
                                [
                                    60,
                                    5.385
                                ],
                                [
                                    80,
                                    5.978
                                ],
                                [
                                    100,
                                    6.437
                                ]
                            ]
                        },
                        {
                            "alloy": "2Nb",
                            "values": [
                                [
                                    4,
                                    1.511
                                ],
                                [
                                    10,
                                    2.119
                                ],
                                [
                                    20,
                                    2.861
                                ],
                                [
                                    30,
                                    3.455
                                ],
                                [
                                    50,
                                    4.426
                                ],
                                [
                                    70,
                                    5.128
                                ],
                                [
                                    80,
                                    5.479
                                ],
                                [
                                    100,
                                    6.019
                                ]
                            ]
                        },
                        {
                            "alloy": "0Me",
                            "values": [
                                [
                                    4,
                                    1.066
                                ],
                                [
                                    10,
                                    1.565
                                ],
                                [
                                    20,
                                    2.105
                                ],
                                [
                                    30,
                                    2.416
                                ],
                                [
                                    50,
                                    2.915
                                ],
                                [
                                    70,
                                    3.252
                                ],
                                [
                                    80,
                                    3.374
                                ],
                                [
                                    100,
                                    3.536
                                ]
                            ]
                        }
                    ],
                    "image_url": "https://github.com/pch-pokemon/knowledge_base/raw/main/25/Fig.2(a).png"
                },
                {
                    "subfigure_label": "(b)",
                    "temperature": "900 °C",
                    "columns": [
                        "Time(h)",
                        "Mass gain(mg/cm²)"
                    ],
                    "alloy_name": [
                        {
                            "alloy": "2Mo",
                            "values": [
                                [
                                    4,
                                    5.116
                                ],
                                [
                                    10,
                                    7.326
                                ],
                                [
                                    20,
                                    10.116
                                ],
                                [
                                    30,
                                    12.674
                                ],
                                [
                                    50,
                                    18.023
                                ],
                                [
                                    70,
                                    22.849
                                ],
                                [
                                    100,
                                    29.477
                                ]
                            ]
                        },
                        {
                            "alloy": "2Nb",
                            "values": [
                                [
                                    4,
                                    4.419
                                ],
                                [
                                    10,
                                    6.163
                                ],
                                [
                                    20,
                                    9.07
                                ],
                                [
                                    30,
                                    11.453
                                ],
                                [
                                    50,
                                    16.047
                                ],
                                [
                                    70,
                                    19.477
                                ],
                                [
                                    90,
                                    21.744
                                ],
                                [
                                    100,
                                    22.442
                                ]
                            ]
                        },
                        {
                            "alloy": "2Hf",
                            "values": [
                                [
                                    4,
                                    4.826
                                ],
                                [
                                    10,
                                    6.919
                                ],
                                [
                                    20,
                                    9.07
                                ],
                                [
                                    30,
                                    10.64
                                ],
                                [
                                    50,
                                    13.43
                                ],
                                [
                                    70,
                                    15.93
                                ],
                                [
                                    90,
                                    17.907
                                ],
                                [
                                    100,
                                    18.43
                                ]
                            ]
                        },
                        {
                            "alloy": "0Me",
                            "values": [
                                [
                                    4,
                                    2.093
                                ],
                                [
                                    10,
                                    2.674
                                ],
                                [
                                    20,
                                    3.198
                                ],
                                [
                                    40,
                                    3.895
                                ],
                                [
                                    60,
                                    4.593
                                ],
                                [
                                    80,
                                    4.884
                                ],
                                [
                                    100,
                                    5.058
                                ]
                            ]
                        }
                    ],
                    "image_url": "https://github.com/pch-pokemon/knowledge_base/raw/main/25/Fig.2(b).png"
                }
            ]
        }
    },
    {
        "metadata": {
            "source": "D:/knowledge_base/Data/25.json",
            "figures_num": "Fig. 3"
        },
        "page_content": {
            "figure_number": "Fig. 3",
            "caption": "Fig. 3  Macro-morphologies of the four aged alloys isothermally oxidized at 800 °C for 100 h ((a) 0Me alloy, (b) 2Mo alloy, (c) 2Hf alloy and (d) 2Nb alloy) and at 900 °C for 100 h ((a') 0Me alloy, (b') 2Mo alloy, (c') 2Hf alloy and (d') 2Nb alloy). All images in this figure have the same magnification.",
            "image_url": "https://github.com/pch-pokemon/knowledge_base/raw/main/25/Fig.3.png"
        }
    },
    {
        "metadata": {
            "source": "D:/knowledge_base/Data/25.json",
            "figures_num": "Fig. 4"
        },
        "page_content": {
            "figure_number": "Fig. 4",
            "caption": "Fig. 4  X-ray diffraction patterns of the sample surfaces oxidized at 800 °C for 100 h.",
            "image_url": "https://github.com/pch-pokemon/knowledge_base/raw/main/25/Fig.4.png"
        }
    },
    {
        "metadata": {
            "source": "D:/knowledge_base/Data/25.json",
            "figures_num": "Fig. 5"
        },
        "page_content": {
            "figure_number": "Fig. 5",
            "caption": "Fig. 5 Surface SEM images of the four alloys air exposed at 800 °C for 100 h ((a) 0Me alloy, (b) 2Mo alloy, (c) 2Hf alloy and (d) 2Nb alloy) and at 900 °C for 100 h ((a') 0Me alloy, (b') 2Mo alloy, (c') 2Hf alloy and (d') 2Nb alloy).",
            "image_url": "https://github.com/pch-pokemon/knowledge_base/raw/main/25/Fig.5.png"
        }
    },
    {
        "metadata": {
            "source": "D:/knowledge_base/Data/25.json",
            "figures_num": "Fig. 6"
        },
        "page_content": {
            "figure_number": "Fig. 6",
            "caption": "Fig. 6 Cross sectional SEM images of the four alloys air exposed at 800 °C for 5 h.",
            "image_url": "https://github.com/pch-pokemon/knowledge_base/raw/main/25/Fig.6.png"
        }
    },
    {
        "metadata": {
            "source": "D:/knowledge_base/Data/25.json",
            "figures_num": "Fig. 7"
        },
        "page_content": {
            "figure_number": "Fig. 7",
            "caption": "Fig. 7 Element distributions in the oxide scales oxidized at 800 °C for 5 h (a) 2Mo alloy and (b) 2Nb alloy.",
            "image_url": "https://github.com/pch-pokemon/knowledge_base/raw/main/25/Fig.7.png"
        }
    },
    {
        "metadata": {
            "source": "D:/knowledge_base/Data/25.json",
            "figures_num": "Fig. 8"
        },
        "page_content": {
            "figure_number": "Fig. 8",
            "caption": "Fig. 8 Oxide scale constructions of the four alloys air exposed at 800 °C for 50 h.",
            "image_url": "https://github.com/pch-pokemon/knowledge_base/raw/main/25/Fig.8.png"
        }
    },
    {
        "metadata": {
            "source": "D:/knowledge_base/Data/25.json",
            "figures_num": "Fig. 9"
        },
        "page_content": {
            "figure_number": "Fig. 9",
            "caption": "Fig. 9 Constructions of the oxide scales oxidized at 800 °C for 100 h.",
            "image_url": "https://github.com/pch-pokemon/knowledge_base/raw/main/25/Fig.9.png"
        }
    },
    {
        "metadata": {
            "source": "D:/knowledge_base/Data/25.json",
            "figures_num": "Fig. 10"
        },
        "page_content": {
            "figure_number": "Fig. 10",
            "caption": "Fig. 10 SEM image and EDX mappings of the oxide scale of the 2Mo alloy oxidized at 800 °C for 100 h.",
            "image_url": "https://github.com/pch-pokemon/knowledge_base/raw/main/25/Fig.10.png"
        }
    },
    {
        "metadata": {
            "source": "D:/knowledge_base/Data/25.json",
            "figures_num": "Fig. 11"
        },
        "page_content": {
            "figure_number": "Fig. 11",
            "caption": "Fig. 11 Oxide scale constructions of the four alloys air exposed at 900 °C for 5 h.",
            "image_url": "https://github.com/pch-pokemon/knowledge_base/raw/main/25/Fig.11.png"
        }
    },
    {
        "metadata": {
            "source": "D:/knowledge_base/Data/25.json",
            "figures_num": "Fig. 12"
        },
        "page_content": {
            "figure_number": "Fig. 12",
            "caption": "Fig. 12 Oxide scale constructions of the four alloys air exposed at 900 °C for 100 h.",
            "image_url": "https://github.com/pch-pokemon/knowledge_base/raw/main/25/Fig.12.png"
        }
    },
    {
        "metadata": {
            "source": "D:/knowledge_base/Data/25.json",
            "figures_num": "Fig. 13"
        },
        "page_content": {
            "figure_number": "Fig. 13",
            "caption": "Fig. 13 SEM image and EDX mappings of the oxide scale of the 2Mo alloy oxidized at 900 °C for 100 h.",
            "image_url": "https://github.com/pch-pokemon/knowledge_base/raw/main/25/Fig.13.png"
        }
    },
    {
        "metadata": {
            "source": "D:/knowledge_base/Data/26.json",
            "tables_num": "Table 1"
        },
        "page_content": {
            "table_number": "Table 1",
            "caption": "Table 1 Compositions of the investigated alloys and utilised abbreviations.",
            "data": {
                "columns": [
                    "Utilised abbr.",
                    "Nominal composition in at.%",
                    "Measured composition in at.%"
                ],
                "rows": [
                    {
                        "Utilised abbr.": "9W",
                        "Nominal composition in at.%": {
                            "Co": "Bal.",
                            "Ni": 9,
                            "Al": 9,
                            "W": 9,
                            "B": "-",
                            "Ta": "-",
                            "X": "-"
                        },
                        "Measured composition in at.%": {
                            "Co": 81.6,
                            "Ni": 8.5,
                            "Al": 9.1,
                            "W": 9.1,
                            "B": "-",
                            "Ta": "-",
                            "X": "-"
                        }
                    },
                    {
                        "Utilised abbr.": "0.12B",
                        "Nominal composition in at.%": {
                            "Co": "Bal.",
                            "Ni": 9,
                            "Al": 9,
                            "W": 0.12,
                            "B": "0.12",
                            "Ta": "-",
                            "X": "-"
                        },
                        "Measured composition in at.%": {
                            "Co": 81.8,
                            "Ni": 8.8,
                            "Al": 9.3,
                            "W": 9.3,
                            "B": 0.12,
                            "Ta": "-",
                            "X": "-"
                        }
                    },
                    {
                        "Utilised abbr.": "0.08B",
                        "Nominal composition in at.%": {
                            "Co": "Bal.",
                            "Ni": 9,
                            "Al": 9,
                            "W": 0.08,
                            "B": "0.08",
                            "Ta": "-",
                            "X": "-"
                        },
                        "Measured composition in at.%": {
                            "Co": 81.5,
                            "Ni": 8.9,
                            "Al": 9.5,
                            "W": 9.5,
                            "B": 0.08,
                            "Ta": "-",
                            "X": "-"
                        }
                    },
                    {
                        "Utilised abbr.": "8W2Ta",
                        "Nominal composition in at.%": {
                            "Co": "Bal.",
                            "Ni": 9,
                            "Al": 9,
                            "W": 8,
                            "B": "-",
                            "Ta": 2,
                            "X": "-"
                        },
                        "Measured composition in at.%": {
                            "Co": 81.5,
                            "Ni": 8.1,
                            "Al": 8.4,
                            "W": 8.4,
                            "B": "-",
                            "Ta": 2.0,
                            "X": "-"
                        }
                    },
                    {
                        "Utilised abbr.": "2Ta2Cr",
                        "Nominal composition in at.%": {
                            "Co": "Bal.",
                            "Ni": 9,
                            "Al": 9,
                            "W": "-",
                            "B": "-",
                            "Ta": 2,
                            "X": 2
                        },
                        "Measured composition in at.%": {
                            "Co": 81.3,
                            "Ni": 8.0,
                            "Al": 8.0,
                            "W": 7.2,
                            "B": "-",
                            "Ta": 1.6,
                            "X": 1.9
                        }
                    },
                    {
                        "Utilised abbr.": "2Ta2Nb",
                        "Nominal composition in at.%": {
                            "Co": "Bal.",
                            "Ni": 9,
                            "Al": 9,
                            "W": "-",
                            "B": "-",
                            "Ta": 2,
                            "X": 2
                        },
                        "Measured composition in at.%": {
                            "Co": 82.5,
                            "Ni": 8.0,
                            "Al": 8.1,
                            "W": 6.7,
                            "B": "-",
                            "Ta": 1.4,
                            "X": 1.4
                        }
                    },
                    {
                        "Utilised abbr.": "2Ta2Si",
                        "Nominal composition in at.%": {
                            "Co": "Bal.",
                            "Ni": 9,
                            "Al": 9,
                            "W": "-",
                            "B": "-",
                            "Ta": 2,
                            "X": 2
                        },
                        "Measured composition in at.%": {
                            "Co": 80.8,
                            "Ni": 8.1,
                            "Al": 8.2,
                            "W": 7.7,
                            "B": "-",
                            "Ta": 1.6,
                            "X": 1.8
                        }
                    },
                    {
                        "Utilised abbr.": "2Ta2V",
                        "Nominal composition in at.%": {
                            "Co": "Bal.",
                            "Ni": 9,
                            "Al": 9,
                            "W": "-",
                            "B": "-",
                            "Ta": 2,
                            "X": 2
                        },
                        "Measured composition in at.%": {
                            "Co": 80.4,
                            "Ni": 8.2,
                            "Al": 8.2,
                            "W": 7.5,
                            "B": "-",
                            "Ta": 1.9,
                            "X": 2.0
                        }
                    },
                    {
                        "Utilised abbr.": "2Ta2Mo",
                        "Nominal composition in at.%": {
                            "Co": "Bal.",
                            "Ni": 9,
                            "Al": 9,
                            "W": "-",
                            "B": "-",
                            "Ta": 2,
                            "X": 2
                        },
                        "Measured composition in at.%": {
                            "Co": 78.6,
                            "Ni": 8.2,
                            "Al": 8.2,
                            "W": 7.6,
                            "B": "-",
                            "Ta": 1.8,
                            "X": 1.8
                        }
                    },
                    {
                        "Utilised abbr.": "2Ta2Ir",
                        "Nominal composition in at.%": {
                            "Co": "Bal.",
                            "Ni": 9,
                            "Al": 9,
                            "W": "-",
                            "B": "-",
                            "Ta": 2,
                            "X": 2
                        },
                        "Measured composition in at.%": {
                            "Co": 78.6,
                            "Ni": 8.1,
                            "Al": 8.1,
                            "W": 7.7,
                            "B": "-",
                            "Ta": 1.7,
                            "X": 2.5
                        }
                    }
                ]
            },
            "table_url": "https://github.com/pch-pokemon/knowledge_base/raw/main/26/Table1.png"
        }
    },
    {
        "metadata": {
            "source": "D:/knowledge_base/Data/26.json",
            "figures_num": "Fig. 1"
        },
        "page_content": {
            "figure_number": "Fig. 1",
            "caption": "Fig. 1 Mass gain (Δm/A) of 0.12B alloys (oxidised for 500 h) and 0.08B alloys (oxidised for 50 h).",
            "data": [
                {
                    "alloy": "0.08B",
                    "columns": [
                        "Time(h)",
                        "Mass gain(mg/cm²)"
                    ],
                    "temperature": "900 °C",
                    "values": [
                        [
                            8,
                            4.364
                        ],
                        [
                            14,
                            5.879
                        ],
                        [
                            23,
                            6.739
                        ],
                        [
                            30,
                            7.236
                        ],
                        [
                            44,
                            8.073
                        ]
                    ]
                },
                {
                    "alloy": "0.12B",
                    "columns": [
                        "Time(h)",
                        "Mass gain(mg/cm²)"
                    ],
                    "temperature": "900 °C",
                    "values": [
                        [
                            19,
                            4.342
                        ],
                        [
                            43,
                            5.653
                        ],
                        [
                            79,
                            7.055
                        ],
                        [
                            153,
                            8.819
                        ],
                        [
                            252,
                            10.402
                        ],
                        [
                            350,
                            11.691
                        ],
                        [
                            450,
                            12.867
                        ],
                        [
                            500,
                            13.319
                        ]
                    ]
                },
                {
                    "alloy": "0.08B",
                    "columns": [
                        "Time(h)",
                        "Mass gain(mg/cm²)"
                    ],
                    "temperature": "800 °C",
                    "values": [
                        [
                            13,
                            1.877
                        ],
                        [
                            21,
                            2.374
                        ],
                        [
                            30,
                            2.781
                        ],
                        [
                            37,
                            3.03
                        ],
                        [
                            45,
                            3.347
                        ]
                    ]
                },
                {
                    "alloy": "0.12B",
                    "columns": [
                        "Time(h)",
                        "Mass gain(mg/cm²)"
                    ],
                    "temperature": "800 °C",
                    "values": [
                        [
                            12,
                            1.244
                        ],
                        [
                            23,
                            1.922
                        ],
                        [
                            35,
                            2.307
                        ],
                        [
                            52,
                            2.668
                        ],
                        [
                            72,
                            2.894
                        ],
                        [
                            122,
                            3.188
                        ],
                        [
                            223,
                            3.256
                        ],
                        [
                            323,
                            3.279
                        ],
                        [
                            423,
                            3.369
                        ],
                        [
                            500,
                            3.46
                        ]
                    ]
                }
            ],
            "image_url": "https://github.com/pch-pokemon/knowledge_base/raw/main/26/Fig.1.png"
        }
    },
    {
        "metadata": {
            "source": "D:/knowledge_base/Data/26.json",
            "figures_num": "Fig. 2"
        },
        "page_content": {
            "figure_number": "Fig. 2",
            "caption": "Fig. 2 Comparison of the measured mean oxide layer thicknesses at different oxidation times.",
            "data": [
                {
                    "alloy": "0.12B",
                    "columns": [
                        "Time(h)",
                        "Thickness(μm)"
                    ],
                    "temperature": "900 °C",
                    "values": [
                        [
                            5,
                            29.67
                        ],
                        [
                            25,
                            49.29
                        ],
                        [
                            100,
                            87.21
                        ],
                        [
                            500,
                            125.35
                        ]
                    ]
                },
                {
                    "alloy": "0.12B",
                    "columns": [
                        "Time(h)",
                        "Thickness(μm)"
                    ],
                    "temperature": "800 °C",
                    "values": [
                        [
                            50,
                            70.48
                        ]
                    ]
                },
                {
                    "alloy": "0.08B",
                    "columns": [
                        "Time(h)",
                        "Thickness(μm)"
                    ],
                    "temperature": "900 °C",
                    "values": []
                },
                {
                    "alloy": "0.08B",
                    "columns": [
                        "Time(h)",
                        "Thickness(μm)"
                    ],
                    "temperature": "800 °C",
                    "values": [
                        [
                            50,
                            29.0
                        ]
                    ]
                }
            ],
            "image_url": "https://github.com/pch-pokemon/knowledge_base/raw/main/26/Fig.2.png"
        }
    },
    {
        "metadata": {
            "source": "D:/knowledge_base/Data/26.json",
            "figures_num": "Fig. 3"
        },
        "page_content": {
            "figure_number": "Fig. 3",
            "caption": "Fig. 3 SEM micrograph of 0.12B oxidised as 800°C for 500 h in air. b) Al-depleted area between the γ/γ' matrix and the inner Al₂O₃ layer.",
            "image_url": "https://github.com/pch-pokemon/knowledge_base/raw/main/26/Fig.3.png"
        }
    },
    {
        "metadata": {
            "source": "D:/knowledge_base/Data/26.json",
            "figures_num": "Fig. 4"
        },
        "page_content": {
            "figure_number": "Fig. 4",
            "caption": "EDX point scan of 0.12B oxidised at 800 °C for 500 h in air.",
            "image_url": "https://github.com/pch-pokemon/knowledge_base/raw/main/26/Fig.4.png"
        }
    },
    {
        "metadata": {
            "source": "D:/knowledge_base/Data/26.json",
            "figures_num": "Fig. 5"
        },
        "page_content": {
            "figure_number": "Fig. 5",
            "caption": "Fig. 5 SEM micrograph of 0.12B oxidised at 900 °C for 500 h in air.",
            "image_url": "https://github.com/pch-pokemon/knowledge_base/raw/main/26/Fig.5.png"
        }
    },
    {
        "metadata": {
            "source": "D:/knowledge_base/Data/26.json",
            "figures_num": "Fig. 6"
        },
        "page_content": {
            "figure_number": "Fig. 6",
            "caption": "Fig. 6 Oxides detected by XRD after oxidising 0.12B at 900 °C for 500 h in air.",
            "image_url": "https://github.com/pch-pokemon/knowledge_base/raw/main/26/Fig.6.png"
        }
    },
    {
        "metadata": {
            "source": "D:/knowledge_base/Data/26.json",
            "figures_num": "Fig. 7"
        },
        "page_content": {
            "figure_number": "Fig. 7",
            "caption": "Fig. 7 EDX point scan of 0.12B oxidised at 900 °C for 500 h in air.",
            "image_url": "https://github.com/pch-pokemon/knowledge_base/raw/main/26/Fig.7.png"
        }
    },
    {
        "metadata": {
            "source": "D:/knowledge_base/Data/26.json",
            "figures_num": "Fig. 8"
        },
        "page_content": {
            "figure_number": "Fig. 8",
            "caption": "Fig. 8 SEM micrographs and EDX mappings of 0.12B oxidised at 800 °C for 5, 24, 100, and 500 h.",
            "image_url": "https://github.com/pch-pokemon/knowledge_base/raw/main/26/Fig.8.png"
        }
    },
    {
        "metadata": {
            "source": "D:/knowledge_base/Data/26.json",
            "figures_num": "Fig. 9"
        },
        "page_content": {
            "figure_number": "Fig. 9",
            "caption": "Fig. 9 SEM micrographs and EDX mappings of 0.12B oxidised at 900 °C for 5, 24, 100, and 500 h.",
            "image_url": "https://github.com/pch-pokemon/knowledge_base/raw/main/26/Fig.9.png"
        }
    },
    {
        "metadata": {
            "source": "D:/knowledge_base/Data/26.json",
            "figures_num": "Fig. 10"
        },
        "page_content": {
            "figure_number": "Fig. 10",
            "caption": "Fig. 10 Comparison of the measured mean oxide layer thicknesses of 2Ta2Nb, 8W2Ta, 2Ta2V, 2Ta2Cr, 9W, 2Ta2Ir, 2Ta2Mo, and 2Ta2Si after different oxidation times at 900 °C.",
            "data": [
                {
                    "alloy": "2Ta2Nb",
                    "columns": [
                        "Time(h)",
                        "Thickness(μm)"
                    ],
                    "temperature": "900 °C",
                    "values": [
                        [
                            50,
                            109.94
                        ],
                        [
                            100,
                            415.22
                        ],
                        [
                            150,
                            463.31
                        ],
                        [
                            200,
                            483.93
                        ],
                        [
                            400,
                            749.94
                        ]
                    ]
                },
                {
                    "alloy": "2Ta2V",
                    "columns": [
                        "Time(h)",
                        "Thickness(μm)"
                    ],
                    "temperature": "900 °C",
                    "values": [
                        [
                            50,
                            229.69
                        ],
                        [
                            100,
                            267.98
                        ],
                        [
                            150,
                            313.13
                        ],
                        [
                            200,
                            366.14
                        ],
                        [
                            400,
                            408.34
                        ]
                    ]
                },
                {
                    "alloy": "8W2Ta",
                    "columns": [
                        "Time(h)",
                        "Thickness(μm)"
                    ],
                    "temperature": "900 °C",
                    "values": [
                        [
                            50,
                            174.72
                        ],
                        [
                            200,
                            332.76
                        ],
                        [
                            400,
                            456.44
                        ]
                    ]
                },
                {
                    "alloy": "2Ta2Cr",
                    "columns": [
                        "Time(h)",
                        "Thickness(μm)"
                    ],
                    "temperature": "900 °C",
