Repository: pch-pokemon/Multi_agent_for_alloy_oxidation

# High-Temperature Alloy Oxidation Multi-Agent System V1.0

This software is a knowledge-guided multi-agent system designed for intelligent prediction, mechanistic interpretation, thermodynamic analysis, and literature-grounded reasoning of oxidation behavior in high-temperature superalloys.

Unlike conventional tool-based frameworks, the system organizes the oxidation research process into a structured multi-agent workflow, enabling the transformation of fragmented mechanistic knowledge into design-relevant insights.

File: rag_core/data/1_100_chart.json (part 20 of 70)
[
                    "values": [
                        [
                            100,
                            178.65
                        ],
                        [
                            150,
                            230.68
                        ],
                        [
                            200,
                            272.88
                        ],
                        [
                            400,
                            359.26
                        ]
                    ]
                },
                {
                    "alloy": "9W",
                    "columns": [
                        "Time(h)",
                        "Thickness(μm)"
                    ],
                    "temperature": "900 °C",
                    "values": [
                        [
                            100,
                            133.5
                        ],
                        [
                            150,
                            163.93
                        ],
                        [
                            200,
                            292.52
                        ],
                        [
                            400,
                            298.41
                        ]
                    ]
                },
                {
                    "alloy": "2Ta2Ir",
                    "columns": [
                        "Time(h)",
                        "Thickness(μm)"
                    ],
                    "temperature": "900 °C",
                    "values": [
                        [
                            50,
                            150.18
                        ],
                        [
                            100,
                            150.18
                        ],
                        [
                            200,
                            192.39
                        ],
                        [
                            400,
                            233.62
                        ]
                    ]
                },
                {
                    "alloy": "2Ta2Mo",
                    "columns": [
                        "Time(h)",
                        "Thickness(μm)"
                    ],
                    "temperature": "900 °C",
                    "values": [
                        [
                            50,
                            68.71
                        ],
                        [
                            150,
                            137.42
                        ],
                        [
                            200,
                            156.07
                        ],
                        [
                            400,
                            231.66
                        ]
                    ]
                },
                {
                    "alloy": "2Ta2Si",
                    "columns": [
                        "Time(h)",
                        "Thickness(μm)"
                    ],
                    "temperature": "900 °C",
                    "values": [
                        [
                            50,
                            79.51
                        ],
                        [
                            100,
                            84.42
                        ],
                        [
                            150,
                            114.85
                        ],
                        [
                            200,
                            132.52
                        ],
                        [
                            400,
                            181.6
                        ]
                    ]
                }
            ],
            "image_url": "https://github.com/pch-pokemon/knowledge_base/raw/main/26/Fig.10.png"
        }
    },
    {
        "metadata": {
            "source": "D:/knowledge_base/Data/26.json",
            "figures_num": "Fig. 11"
        },
        "page_content": {
            "figure_number": "Fig. 11",
            "caption": "Fig. 11 SEM micrographs of 9W, 8W2Ta, 2Ta2Cr, 2Ta2Nb, 2Ta2Si, 2Ta2V, 2Ta2Mo, and 2Ta2Ir after oxidation at 900 °C for 150 h in air.",
            "image_url": "https://github.com/pch-pokemon/knowledge_base/raw/main/26/Fig.11.png"
        }
    },
    {
        "metadata": {
            "source": "D:/knowledge_base/Data/26.json",
            "figures_num": "Fig. 12"
        },
        "page_content": {
            "figure_number": "Fig. 12",
            "caption": "Fig. 12 EDX mappings of 8W2Ta oxidised at 900 °C for 150 h in air.",
            "image_url": "https://github.com/pch-pokemon/knowledge_base/raw/main/26/Fig.12.png"
        }
    },
    {
        "metadata": {
            "source": "D:/knowledge_base/Data/27.json",
            "tables_num": "Table 1"
        },
        "page_content": {
            "table_number": "Table 1",
            "caption": "Table 1 The main compositions of the new Ni-Co-based superalloy (wt. %).",
            "data": {
                "columns": [
                    "Element",
                    "Co",
                    "Cr",
                    "Ti",
                    "Al",
                    "W",
                    "Mo",
                    "C + B + Zr",
                    "Ni"
                ],
                "rows": [
                    {
                        "Element": "wt. %",
                        "Co": 24.7,
                        "Cr": 13.9,
                        "Ti": 5.3,
                        "Al": 2.3,
                        "W": 1.2,
                        "Mo": 2.8,
                        "C + B + Zr": 0.06,
                        "Ni": "Bal."
                    },
                    {
                        "Element": "at. %",
                        "Co": 24.6,
                        "Cr": 12.2,
                        "Ti": 4.3,
                        "Al": 1.1,
                        "W": 3.7,
                        "Mo": 4.5,
                        "C + B + Zr": 0.03,
                        "Ni": "Bal."
                    }
                ]
            },
            "table_url": "https://github.com/pch-pokemon/knowledge_base/raw/main/27/Table1.png"
        }
    },
    {
        "metadata": {
            "source": "D:/knowledge_base/Data/27.json",
            "tables_num": "Table 2"
        },
        "page_content": {
            "table_number": "Table 2",
            "caption": "Table 2 Chemical compositions of different regions in the oxide scale (at. %).",
            "data": {
                "columns": [
                    "Region",
                    "O",
                    "Al",
                    "Ti",
                    "Cr",
                    "Co",
                    "Ni",
                    "Mo",
                    "W"
                ],
                "rows": [
                    {
                        "Region": 1,
                        "O": 28.96,
                        "Al": 0.11,
                        "Ti": 1.63,
                        "Cr": 7.13,
                        "Co": 35.58,
                        "Ni": 25.56,
                        "Mo": 0.79,
                        "W": 0.24
                    },
                    {
                        "Region": 2,
                        "O": 73.75,
                        "Al": 0.89,
                        "Ti": 13.93,
                        "Cr": 9.57,
                        "Co": 1.37,
                        "Ni": 0.46,
                        "Mo": 0.03,
                        "W": 0
                    },
                    {
                        "Region": 3,
                        "O": 70.64,
                        "Al": 0.15,
                        "Ti": 27.38,
                        "Cr": 1.62,
                        "Co": 0.06,
                        "Ni": 0.11,
                        "Mo": 0.02,
                        "W": 0.02
                    },
                    {
                        "Region": 4,
                        "O": 68.55,
                        "Al": 0.18,
                        "Ti": 29.54,
                        "Cr": 1.46,
                        "Co": 0.08,
                        "Ni": 0.13,
                        "Mo": 0.02,
                        "W": 0.04
                    },
                    {
                        "Region": 5,
                        "O": 63.73,
                        "Al": 0.22,
                        "Ti": 34.53,
                        "Cr": 1.15,
                        "Co": 0.12,
                        "Ni": 0.18,
                        "Mo": 0.04,
                        "W": 0.03
                    },
                    {
                        "Region": 6,
                        "O": 55.94,
                        "Al": 0.24,
                        "Ti": 40.85,
                        "Cr": 2.21,
                        "Co": 0.26,
                        "Ni": 0.31,
                        "Mo": 0.07,
                        "W": 0.12
                    },
                    {
                        "Region": 7,
                        "O": 51.01,
                        "Al": 0.29,
                        "Ti": 42.55,
                        "Cr": 3.52,
                        "Co": 0.47,
                        "Ni": 0.4,
                        "Mo": 0.14,
                        "W": 0.62
                    },
                    {
                        "Region": 8,
                        "O": 65.42,
                        "Al": 1.41,
                        "Ti": 5.98,
                        "Cr": 25.99,
                        "Co": 0.45,
                        "Ni": 2.62,
                        "Mo": 0.01,
                        "W": 0.12
                    },
                    {
                        "Region": 9,
                        "O": 34.42,
                        "Al": 0.68,
                        "Ti": 1.82,
                        "Cr": 53.51,
                        "Co": 4.85,
                        "Ni": 3.04,
                        "Mo": 0.15,
                        "W": 0.54
                    }
                ]
            },
            "table_url": "https://github.com/pch-pokemon/knowledge_base/raw/main/27/Table2.png"
        }
    },
    {
        "metadata": {
            "source": "D:/knowledge_base/Data/27.json",
            "figures_num": "Fig. 1"
        },
        "page_content": {
            "figure_number": "Fig. 1",
            "caption": "Fig. 1 Isothermal oxidation kinetics at 800 °C, 900 °C, and 1000 °C. (a) oxidation mass gain curve (b) relationship between the square of weight gain and oxidation time.",
            "data": [
                {
                    "subfigure_label": "(a)",
                    "columns": [
                        "Time(h)",
                        "Mass gain(mg/cm²)"
                    ],
                    "temperature_type": [
                        {
                            "temperature": "1000 °C",
                            "values": [
                                [
                                    1,
                                    0.645
                                ],
                                [
                                    5,
                                    0.835
                                ],
                                [
                                    10,
                                    1.19
                                ],
                                [
                                    20,
                                    1.633
                                ],
                                [
                                    30,
                                    2.081
                                ],
                                [
                                    50,
                                    2.452
                                ],
                                [
                                    80,
                                    2.544
                                ],
                                [
                                    100,
                                    2.629
                                ]
                            ]
                        },
                        {
                            "temperature": "900 °C",
                            "values": [
                                [
                                    1,
                                    0.157
                                ],
                                [
                                    5,
                                    0.407
                                ],
                                [
                                    10,
                                    0.617
                                ],
                                [
                                    20,
                                    0.815
                                ],
                                [
                                    30,
                                    0.98
                                ],
                                [
                                    50,
                                    1.19
                                ],
                                [
                                    80,
                                    1.254
                                ],
                                [
                                    100,
                                    1.367
                                ]
                            ]
                        },
                        {
                            "temperature": "800 °C",
                            "values": [
                                [
                                    1,
                                    0.125
                                ],
                                [
                                    5,
                                    0.27
                                ],
                                [
                                    10,
                                    0.48
                                ],
                                [
                                    20,
                                    0.565
                                ],
                                [
                                    30,
                                    0.657
                                ],
                                [
                                    50,
                                    0.722
                                ],
                                [
                                    80,
                                    0.762
                                ],
                                [
                                    100,
                                    0.819
                                ]
                            ]
                        }
                    ],
                    "image_url": "https://github.com/pch-pokemon/knowledge_base/raw/main/27/Fig.1(a).png"
                },
                {
                    "subfigure_label": "(b)",
                    "columns": [
                        "Time(h)",
                        "(Mass gain)²(mg²/cm⁴)"
                    ],
                    "temperature_type": [
                        {
                            "temperature": "1000 °C",
                            "values": [
                                [
                                    1,
                                    0.416
                                ],
                                [
                                    5,
                                    0.697
                                ],
                                [
                                    10,
                                    1.416
                                ],
                                [
                                    20,
                                    2.667
                                ],
                                [
                                    30,
                                    4.331
                                ],
                                [
                                    50,
                                    6.012
                                ],
                                [
                                    80,
                                    6.472
                                ],
                                [
                                    100,
                                    6.912
                                ]
                            ]
                        },
                        {
                            "temperature": "900 °C",
                            "values": [
                                [
                                    1,
                                    0.025
                                ],
                                [
                                    5,
                                    0.166
                                ],
                                [
                                    10,
                                    0.381
                                ],
                                [
                                    20,
                                    0.664
                                ],
                                [
                                    30,
                                    0.96
                                ],
                                [
                                    50,
                                    1.416
                                ],
                                [
                                    80,
                                    1.573
                                ],
                                [
                                    100,
                                    1.869
                                ]
                            ]
                        },
                        {
                            "temperature": "800 °C",
                            "values": [
                                [
                                    1,
                                    0.016
                                ],
                                [
                                    5,
                                    0.073
                                ],
                                [
                                    10,
                                    0.23
                                ],
                                [
                                    20,
                                    0.319
                                ],
                                [
                                    30,
                                    0.432
                                ],
                                [
                                    50,
                                    0.521
                                ],
                                [
                                    80,
                                    0.581
                                ],
                                [
                                    100,
                                    0.671
                                ]
                            ]
                        }
                    ],
                    "image_url": "https://github.com/pch-pokemon/knowledge_base/raw/main/27/Fig.1(b).png"
                }
            ]
        }
    },
    {
        "metadata": {
            "source": "D:/knowledge_base/Data/27.json",
            "figures_num": "Fig. 2"
        },
        "page_content": {
            "figure_number": "Fig. 2",
            "caption": "Fig. 2 The XRD patterns of the new Ni-Co-based superalloy after oxidation at different temperatures for (a) 1 h, and (b) 100 h.",
            "image_url": "https://github.com/pch-pokemon/knowledge_base/raw/main/27/Fig.2.png"
        }
    },
    {
        "metadata": {
            "source": "D:/knowledge_base/Data/27.json",
            "figures_num": "Fig. 3"
        },
        "page_content": {
            "figure_number": "Fig. 3",
            "caption": " Fig. 3 Surface morphologies of the new Ni-Co-based superalloy exposed at 800 °C for (a) 1h, (b) 20 h, (c) 50 h, (d) 80 h, (e) 100 h.",
            "image_url": "https://github.com/pch-pokemon/knowledge_base/raw/main/27/Fig.3.png"
        }
    },
    {
        "metadata": {
            "source": "D:/knowledge_base/Data/27.json",
            "figures_num": "Fig. 4"
        },
        "page_content": {
            "figure_number": "Fig. 4",
            "caption": "Fig. 4 Surface morphologies of the new Ni-Co-based superalloy exposed at 900 °C for (a) 20 h, (b) 50 h, (c) 80 h, and (d) 100 h.",
            "image_url": "https://github.com/pch-pokemon/knowledge_base/raw/main/27/Fig.4.png"
        }
    },
    {
        "metadata": {
            "source": "D:/knowledge_base/Data/27.json",
            "figures_num": "Fig. 5"
        },
        "page_content": {
            "figure_number": "Fig. 5",
            "caption": "Fig. 5 Surface morphologies of the new Ni-Co-based superalloy exposed at 1000 °C for (a) 20 h, (b) 50 h, (c) 80 h, and (d) 100 h.",
            "image_url": "https://github.com/pch-pokemon/knowledge_base/raw/main/27/Fig.5.png"
        }
    },
    {
        "metadata": {
            "source": "D:/knowledge_base/Data/27.json",
            "figures_num": "Fig. 6"
        },
        "page_content": {
            "figure_number": "Fig. 6",
            "caption": "Fig. 6 The exfoliation in a local area of the sample surface oxidized at 1000 °C for 80 h.",
            "image_url": "https://github.com/pch-pokemon/knowledge_base/raw/main/27/Fig.6.png"
        }
    },
    {
        "metadata": {
            "source": "D:/knowledge_base/Data/27.json",
            "figures_num": "Fig. 7"
        },
        "page_content": {
            "figure_number": "Fig. 7",
            "caption": "Fig. 7 The cross-sectional morphology and elements distribution of the new Ni-Co-based superalloy after oxidation in air at 800 °C for 100 h.",
            "image_url": "https://github.com/pch-pokemon/knowledge_base/raw/main/27/Fig.7.png"
        }
    },
    {
        "metadata": {
            "source": "D:/knowledge_base/Data/27.json",
            "figures_num": "Fig. 8"
        },
        "page_content": {
            "figure_number": "Fig. 8",
            "caption": "Fig. 8 The cross-sectional morphology and elements distribution of the new Ni-Co-based superalloy after oxidation in air at 1000 °C for 100 h.",
            "image_url": "https://github.com/pch-pokemon/knowledge_base/raw/main/27/Fig.8.png"
        }
    },
    {
        "metadata": {
            "source": "D:/knowledge_base/Data/27.json",
            "figures_num": "Fig. 9"
        },
        "page_content": {
            "figure_number": "Fig. 9",
            "caption": "Fig. 9 The schematic illustration of the oxidation mechanism of the new Ni-Co-based superalloy.",
            "image_url": "https://github.com/pch-pokemon/knowledge_base/raw/main/27/Fig.9.png"
        }
    },
    {
        "metadata": {
            "source": "D:/knowledge_base/Data/28.json",
            "tables_num": "Table 1"
        },
        "page_content": {
            "table_number": "Table 1",
            "caption": "Table 1 Phase compositions, partitioning coefficients (Kₓ) and γ′ volume fraction.",
            "data": {
                "columns": [
                    "Alloy",
                    "γ|γ′ Composition, at.%",
                    "Co",
                    "Al",
                    "W",
                    "Ti",
                    "Ta",
                    "Partitioning coefficients",
                    "Al",
                    "W",
                    "Ti",
                    "Ta",
                    "γ′ Volume fraction, %"
                ],
                "rows": [
                    {
                        "Alloy": "Ternary",
                        "γ|γ′ Composition, at.%": "85.5|76.6",
                        "Co": 85.5,
                        "Al": 8.9,
                        "W": 6.0,
                        "Ti": "–",
                        "Ta": "–",
                        "Partitioning coefficients": {
                            "Al": 1.1,
                            "W": 2.6,
                            "Ti": "–",
                            "Ta": "–"
                        },
                        "γ′ Volume fraction, %": "38 ± 2"
                    },
                    {
                        "Alloy": "+2Ti",
                        "γ|γ′ Composition, at.%": "85.0|76.4",
                        "Co": 85.0,
                        "Al": 8.8,
                        "W": 5.0,
                        "Ti": 1.0,
                        "Ta": "–",
                        "Partitioning coefficients": {
                            "Al": 1.0,
                            "W": 2.4,
                            "Ti": 2.5,
                            "Ta": "–"
                        },
                        "γ′ Volume fraction, %": "57 ± 1"
                    },
                    {
                        "Alloy": "+2Ta",
                        "γ|γ′ Composition, at.%": "85.0|75.5",
                        "Co": 85.0,
                        "Al": 9.0,
                        "W": 4.5,
                        "Ti": "–",
                        "Ta": 0.5,
                        "Partitioning coefficients": {
                            "Al": 1.0,
                            "W": 2.7,
                            "Ti": "–",
                            "Ta": 2.9
                        },
                        "γ′ Volume fraction, %": "56 ± 1"
                    },
                    {
                        "Alloy": "+2Ti+2Ta",
                        "γ|γ′ Composition, at.%": "87.4|75.9",
                        "Co": 87.4,
                        "Al": 8.1,
                        "W": 3.4,
                        "Ti": 0.7,
                        "Ta": 2.3,
                        "Partitioning coefficients": {
                            "Al": 1.0,
                            "W": 3.4,
                            "Ti": 3.3,
                            "Ta": 2.2
                        },
                        "γ′ Volume fraction, %": "76 ± 2"
                    }
                ]
            },
            "table_url": "https://github.com/pch-pokemon/knowledge_base/raw/main/28/Table1.png"
        }
    },
    {
        "metadata": {
            "source": "D:/knowledge_base/Data/28.json",
            "tables_num": "Table 2"
        },
        "page_content": {
            "table_number": "Table 2",
            "caption": "Table 2 Average compositions of γ′ phase in the ternary alloy measured by APT in laser and voltage modes (in at.%) ±2σ confidence intervals due to the finite number of ions in the analyzed volumes are given.",
            "data": {
                "columns": [
                    "APT mode",
                    "Co",
                    "Al",
                    "W"
                ],
                "rows": [
                    {
                        "APT mode": "Laser",
                        "Co": "76.6 ± 0.1",
                        "Al": "9.4 ± 0.1",
                        "W": "14.0 ± 0.1"
                    },
                    {
                        "APT mode": "Voltage",
                        "Co": "74.7 ± 0.2",
                        "Al": "10.3 ± 0.2",
                        "W": "15.0 ± 0.2"
                    }
                ]
            },
            "table_url": "https://github.com/pch-pokemon/knowledge_base/raw/main/28/Table2.png"
        }
    },
    {
        "metadata": {
            "source": "D:/knowledge_base/Data/28.json",
            "figures_num": "Fig. 1"
        },
        "page_content": {
            "figure_number": "Fig. 1",
            "caption": "Fig. 1 SEM images of the microstructure after aging in (a) ternary Co–9Al–9W, (b) +2Ti, (c) +2Ta, (d) +2Ti+2Ta alloys.",
            "image_url": "https://github.com/pch-pokemon/knowledge_base/raw/main/28/Fig.1.png"
        }
    },
    {
        "metadata": {
            "source": "D:/knowledge_base/Data/28.json",
            "figures_num": "Fig. 2"
        },
        "page_content": {
            "figure_number": "Fig. 2",
            "caption": "Fig. 2 (a) APT atom map, (b) elemental concentration profiles and (c) lever rule plot used for calculation of the γ' volume fraction for the aged ternary Co–9Al–9W alloy.",
            "image_url": "https://github.com/pch-pokemon/knowledge_base/raw/main/28/Fig.2.png"
        }
    },
    {
        "metadata": {
            "source": "D:/knowledge_base/Data/28.json",
            "figures_num": "Fig. 3"
        },
        "page_content": {
            "figure_number": "Fig. 3",
            "caption": " Fig. 3 (a) APT atom map and (b) elemental concentration profiles for the aged +2Ti+2Ta alloy.",
            "image_url": "https://github.com/pch-pokemon/knowledge_base/raw/main/28/Fig.3.png"
        }
    },
    {
        "metadata": {
            "source": "D:/knowledge_base/Data/28.json",
            "figures_num": "Fig. 4"
        },
        "page_content": {
            "figure_number": "Fig. 4",
            "caption": "Fig. 4 Elemental concentration profiles for the +2Ti alloy: (a) air-cooled and (b) quenched after aging. Dashed lines show bulk concentrations of corresponding elements in γ matrix.",
            "image_url": "https://github.com/pch-pokemon/knowledge_base/raw/main/28/Fig.4.png"
        }
    },
    {
        "metadata": {
            "source": "D:/knowledge_base/Data/28.json",
            "figures_num": "Fig. 5"
        },
        "page_content": {
            "figure_number": "Fig. 5",
            "caption": "Fig. 5 (a) AFM images showing nanoindents of the alloy +2Ta and corresponding load–displacement curves of indented γ and γ' phases after applying a maximum indentation load of (a) 150 μN and (b) 250 μN.",
            "image_url": "https://github.com/pch-pokemon/knowledge_base/raw/main/28/Fig.5.png"
        }
    },
    {
        "metadata": {
            "source": "D:/knowledge_base/Data/28.json",
            "figures_num": "Fig. 6"
        },
        "page_content": {
            "figure_number": "Fig. 6",
            "caption": "Fig. 6 Hardness of γ and γ' phases of the alloys calculated from nanoindentation measurements with a maximum applied load of (a) 150 μN and (b) 250 μN.",
            "data": [
                {
                    "subfigure_label": "(a)",
                    "load": "150 μN",
                    "alloy_name": [
                        {
                            "alloy": "ternary",
                            "regions": [
                                {
                                    "region": "γ matrix",
                                    "Hardness (GPa)": 7.628
                                },
                                {
                                    "region": "γ' phases",
                                    "Hardness (GPa)": 9.796
                                }
                            ]
                        },
                        {
                            "alloy": "+2Ti",
                            "regions": [
                                {
                                    "region": "γ matrix",
                                    "Hardness (GPa)": 7.708
                                },
                                {
                                    "region": "γ' phases",
                                    "Hardness (GPa)": 9.336
                                }
                            ]
                        },
                        {
                            "alloy": "+2Ta",
                            "regions": [
                                {
                                    "region": "γ matrix",
                                    "Hardness (GPa)": 7.655
                                },
                                {
                                    "region": "γ' phases",
                                    "Hardness (GPa)": 10.221
                                }
                            ]
                        },
                        {
                            "alloy": "+2Ti+2Ta",
                            "regions": [
                                {
                                    "region": "γ matrix",
                                    "Hardness (GPa)": 8.142
                                },
                                {
                                    "region": "γ' phases",
                                    "Hardness (GPa)": 10.496
                                }
                            ]
                        }
                    ]
                },
                {
                    "subfigure_label": "(b)",
                    "load": "250 μN",
                    "alloys": [
                        {
                            "alloy": "ternary",
                            "regions": [
                                {
                                    "region": "γ matrix",
                                    "Hardness (GPa)": 7.204
                                },
                                {
                                    "region": "γ' phases",
                                    "Hardness (GPa)": 9.354
                                }
                            ]
                        },
                        {
                            "alloy": "+2Ti",
                            "regions": [
                                {
                                    "region": "γ matrix",
                                    "Hardness (GPa)": 7.389
                                },
                                {
                                    "region": "γ' phases",
                                    "Hardness (GPa)": 9.097
                                }
                            ]
                        },
                        {
                            "alloy": "+2Ta",
                            "regions": [
                                {
                                    "region": "γ matrix",
                                    "Hardness (GPa)": 7.212
                                },
                                {
                                    "region": "γ' phases",
                                    "Hardness (GPa)": 9.681
                                }
                            ]
                        },
                        {
                            "alloy": "+2Ti+2Ta",
                            "regions": [
                                {
                                    "region": "γ matrix",
                                    "Hardness (GPa)": 7.319
                                },
                                {
                                    "region": "γ' phases",
                                    "Hardness (GPa)": 9.673
                                }
                            ]
                        }
                    ]
                }
            ],
            "image_url": "https://github.com/pch-pokemon/knowledge_base/raw/main/28/Fig.6.png"
        }
    },
    {
        "metadata": {
            "source": "D:/knowledge_base/Data/29.json",
            "tables_num": "Table 1"
        },
        "page_content": {
            "table_number": "Table 1",
            "caption": "Table 1 Chemical composition of test alloys / wt%.",
            "data": {
                "units": "wt.%",
                "columns": [
                    "Alloy number",
                    "C",
                    "Cr",
                    "Ni",
                    "Al",
                    "Si",
                    "Mo",
                    "Ti",
                    "P and S",
                    "Fe"
                ],
                "rows": [
                    {
                        "Alloy number": 1,
                        "C": 0.058,
                        "Cr": 23.22,
                        "Ni": 12.06,
                        "Al": 3.52,
                        "Si": 2.51,
                        "Mo": 0.98,
                        "Ti": 0.52,
                        "P and S": "<0.01",
                        "Fe": "Bal"
                    },
                    {
                        "Alloy number": 2,
                        "C": 0.059,
                        "Cr": 22.96,
                        "Ni": 12.12,
                        "Al": 3.49,
                        "Si": 0,
                        "Mo": 1.12,
                        "Ti": 0.49,
                        "P and S": "<0.01",
                        "Fe": "Bal"
                    },
                    {
                        "Alloy number": 3,
                        "C": 0.061,
                        "Cr": 23.13,
                        "Ni": 11.97,
                        "Al": 0,
                        "Si": 2.48,
                        "Mo": 1.11,
                        "Ti": 0.53,
                        "P and S": "<0.01",
                        "Fe": "Bal"
                    },
                    {
                        "Alloy number": 4,
                        "C": 0.057,
                        "Cr": 15.06,
                        "Ni": 12.02,
                        "Al": 3.48,
                        "Si": 2.5,
                        "Mo": 0.99,
                        "Ti": 0.52,
                        "P and S": "<0.01",
                        "Fe": "Bal"
                    }
                ]
            },
            "table_url": "https://github.com/pch-pokemon/knowledge_base/raw/main/29/Table1.png"
        }
    },
    {
        "metadata": {
            "source": "D:/knowledge_base/Data/29.json",
            "tables_num": "Table 2"
        },
        "page_content": {
            "table_number": "Table 2",
            "caption": "Table 2 Oxidation weight gains and rates of test alloys in 500 hours oxidation at 1200°C.",
            "data": {
                "columns": [
                    "Alloy number",
                    "50 h",
                    "100 h",
                    "150 h",
                    "200 h",
                    "250 h",
                    "300 h",
                    "350 h",
                    "400 h",
                    "450 h",
                    "500 h",
                    "Gain rate (g/(m²·h))"
                ],
                "rows": [
                    {
                        "Alloy number": 1,
                        "50 h": 82.2,
                        "100 h": 112.4,
                        "150 h": 132.7,
                        "200 h": 147.1,
                        "250 h": 160.3,
                        "300 h": 170.9,
                        "350 h": 178.2,
                        "400 h": 184.7,
                        "450 h": 189.6,
                        "500 h": 193.0,
                        "Gain rate (g/(m²·h))": 0.08
                    },
                    {
                        "Alloy number": 2,
                        "50 h": 102.5,
                        "100 h": 152.2,
                        "150 h": 190.6,
                        "200 h": 227.1,
