Repository: pch-pokemon/Multi_agent_for_alloy_oxidation

# High-Temperature Alloy Oxidation Multi-Agent System V1.0

This software is a knowledge-guided multi-agent system designed for intelligent prediction, mechanistic interpretation, thermodynamic analysis, and literature-grounded reasoning of oxidation behavior in high-temperature superalloys.

Unlike conventional tool-based frameworks, the system organizes the oxidation research process into a structured multi-agent workflow, enabling the transformation of fragmented mechanistic knowledge into design-relevant insights.

File: rag_core/data/1_100_chart.json (part 21 of 70)
[
                        "250 h": 256.6,
                        "300 h": 288.7,
                        "350 h": 321.9,
                        "400 h": 349.8,
                        "450 h": 376.3,
                        "500 h": 403.5,
                        "Gain rate (g/(m²·h))": 0.54
                    },
                    {
                        "Alloy number": 3,
                        "50 h": 118.6,
                        "100 h": 210.8,
                        "150 h": 285.3,
                        "200 h": 349.7,
                        "250 h": 415.5,
                        "300 h": 464.1,
                        "350 h": 509.3,
                        "400 h": 551.4,
                        "450 h": 591.2,
                        "500 h": 630.6,
                        "Gain rate (g/(m²·h))": 0.79
                    },
                    {
                        "Alloy number": 4,
                        "50 h": 157.3,
                        "100 h": 293.5,
                        "150 h": 412.1,
                        "200 h": 981.9,
                        "250 h": 1617.5,
                        "300 h": "—",
                        "350 h": "—",
                        "400 h": "—",
                        "450 h": "—",
                        "500 h": "—",
                        "Gain rate (g/(m²·h))": 12.05
                    }
                ]
            },
            "table_url": "https://github.com/pch-pokemon/knowledge_base/raw/main/29/Table2.png"
        }
    },
    {
        "metadata": {
            "source": "D:/knowledge_base/Data/29.json",
            "tables_num": "Table 3"
        },
        "page_content": {
            "table_number": "Table 3",
            "caption": "Table 3 Regression equations of kinetic curves of test alloys at 1200°C",
            "data": {
                "columns": [
                    "Alloy number",
                    "Regression equation",
                    "Regression time zone (h)",
                    "Correlation coefficient R"
                ],
                "rows": [
                    {
                        "Alloy number": 1,
                        "Regression equation": "y = 22.5748 × x^{0.3505}",
                        "Regression time zone (h)": "0-500",
                        "Correlation coefficient R": 0.9941
                    },
                    {
                        "Alloy number": 2,
                        "Regression equation": "y = 8.8678 × x^{0.6130}",
                        "Regression time zone (h)": "0-500",
                        "Correlation coefficient R": 0.9995
                    },
                    {
                        "Alloy number": 3,
                        "Regression equation": "y = 9.8194 × x^{0.6723}",
                        "Regression time zone (h)": "0-500",
                        "Correlation coefficient R": 0.9984
                    },
                    {
                        "Alloy number": 4,
                        "Regression equation": "—",
                        "Regression time zone (h)": "0-250",
                        "Correlation coefficient R": "—"
                    }
                ]
            },
            "table_url": "https://github.com/pch-pokemon/knowledge_base/raw/main/29/Table3.png"
        }
    },
    {
        "metadata": {
            "source": "D:/knowledge_base/Data/29.json",
            "figures_num": "Fig. 1"
        },
        "page_content": {
            "figure_number": "Fig. 1",
            "caption": "Fig. 1 Oxidation kinetic curves of test alloys at 1200 °C.",
            "data": [
                {
                    "columns": [
                        "Time(h)",
                        "Mass gain(mg/cm²)"
                    ],
                    "alloy": "alloy No.4",
                    "values": [
                        [
                            50,
                            16.099
                        ],
                        [
                            100,
                            29.068
                        ],
                        [
                            150,
                            41.366
                        ],
                        [
                            200,
                            98.385
                        ],
                        [
                            250,
                            161.217
                        ]
                    ]
                },
                {
                    "columns": [
                        "Time(h)",
                        "Mass gain(mg/cm²)"
                    ],
                    "alloy": "alloy No.3",
                    "values": [
                        [
                            50,
                            11.851
                        ],
                        [
                            100,
                            20.795
                        ],
                        [
                            150,
                            28.845
                        ],
                        [
                            200,
                            35.329
                        ],
                        [
                            250,
                            41.814
                        ],
                        [
                            300,
                            46.509
                        ],
                        [
                            350,
                            51.429
                        ],
                        [
                            400,
                            55.901
                        ],
                        [
                            450,
                            59.478
                        ],
                        [
                            500,
                            63.28
                        ]
                    ]
                },
                {
                    "columns": [
                        "Time(h)",
                        "Mass gain(mg/cm²)"
                    ],
                    "alloy": "alloy No.2",
                    "values": [
                        [
                            50,
                            9.391
                        ],
                        [
                            100,
                            16.547
                        ],
                        [
                            150,
                            19.901
                        ],
                        [
                            200,
                            22.137
                        ],
                        [
                            250,
                            25.938
                        ],
                        [
                            300,
                            29.068
                        ],
                        [
                            350,
                            32.199
                        ],
                        [
                            400,
                            34.435
                        ],
                        [
                            450,
                            37.342
                        ],
                        [
                            500,
                            39.801
                        ]
                    ]
                },
                {
                    "columns": [
                        "Time(h)",
                        "Mass gain(mg/cm²)"
                    ],
                    "alloy": "alloy No.1",
                    "values": [
                        [
                            50,
                            7.379
                        ],
                        [
                            100,
                            10.733
                        ],
                        [
                            150,
                            13.193
                        ],
                        [
                            200,
                            13.863
                        ],
                        [
                            250,
                            15.876
                        ],
                        [
                            300,
                            16.323
                        ],
                        [
                            350,
                            17.441
                        ],
                        [
                            400,
                            18.559
                        ],
                        [
                            450,
                            19.006
                        ],
                        [
                            500,
                            18.783
                        ]
                    ]
                }
            ],
            "image_url": "https://github.com/pch-pokemon/knowledge_base/raw/main/29/Fig.1.png"
        }
    },
    {
        "metadata": {
            "source": "D:/knowledge_base/Data/29.json",
            "figures_num": "Fig. 2"
        },
        "page_content": {
            "figure_number": "Fig. 2",
            "caption": "Fig. 2 XRD patterns of scale on test alloy No.1.",
            "image_url": "https://github.com/pch-pokemon/knowledge_base/raw/main/29/Fig.2.png"
        }
    },
    {
        "metadata": {
            "source": "D:/knowledge_base/Data/29.json",
            "figures_num": "Fig. 3"
        },
        "page_content": {
            "figure_number": "Fig. 3",
            "caption": " Fig. 3 XRD patterns of scale on test alloy No.2.",
            "image_url": "https://github.com/pch-pokemon/knowledge_base/raw/main/29/Fig.3.png"
        }
    },
    {
        "metadata": {
            "source": "D:/knowledge_base/Data/29.json",
            "figures_num": "Fig. 4"
        },
        "page_content": {
            "figure_number": "Fig. 4",
            "caption": "Fig. 4 XRD patterns of scale on test alloy No.3.",
            "image_url": "https://github.com/pch-pokemon/knowledge_base/raw/main/29/Fig.4.png"
        }
    },
    {
        "metadata": {
            "source": "D:/knowledge_base/Data/29.json",
            "figures_num": "Fig. 5"
        },
        "page_content": {
            "figure_number": "Fig. 5",
            "caption": "Fig. 5 XRD patterns of scale on test alloy No.4.",
            "image_url": "https://github.com/pch-pokemon/knowledge_base/raw/main/29/Fig.5.png"
        }
    },
    {
        "metadata": {
            "source": "D:/knowledge_base/Data/29.json",
            "figures_num": "Fig. 6"
        },
        "page_content": {
            "figure_number": "Fig. 6",
            "caption": "Fig. 6 Scales morphology of test alloys (a) alloy No.1; (b) alloy No.2; (c) alloy No.3; (d) alloy No.4.",
            "image_url": "https://github.com/pch-pokemon/knowledge_base/raw/main/29/Fig.6.png"
        }
    },
    {
        "metadata": {
            "source": "D:/knowledge_base/Data/30.json",
            "tables_num": "Table 1"
        },
        "page_content": {
            "table_number": "Table 1",
            "caption": "Table 1 Rate constants kₚ (mg²·cm⁻⁴·h⁻¹) for investigated specimens at 900 and 1000 °C.",
            "data": {
                "units": "kₚ (mg²·cm⁻⁴·h⁻¹)",
                "columns": [
                    "Specimens",
                    "kₚ (900°C)",
                    "R² (900°C)",
                    "kₚ (1000°C)",
                    "R² (1000°C)"
                ],
                "rows": [
                    {
                        "Specimens": "0Ni0Cr",
                        "kₚ (900°C)": 5.4817,
                        "R² (900°C)": 0.9668,
                        "kₚ (1000°C)": 49.8234,
                        "R² (1000°C)": 0.9846
                    },
                    {
                        "Specimens": "30Ni0Cr",
                        "kₚ (900°C)": 2.5655,
                        "R² (900°C)": 0.9737,
                        "kₚ (1000°C)": 5.2915,
                        "R² (1000°C)": 0.9935
                    },
                    {
                        "Specimens": "30Ni6Cr",
                        "kₚ (900°C)": 0.2496,
                        "R² (900°C)": 0.9728,
                        "kₚ (1000°C)": 0.7382,
                        "R² (1000°C)": 0.9258
                    },
                    {
                        "Specimens": "30Ni8Cr",
                        "kₚ (900°C)": "/",
                        "R² (900°C)": "/",
                        "kₚ (1000°C)": 0.2781,
                        "R² (1000°C)": 0.9375
                    },
                    {
                        "Specimens": "30Ni10Cr",
                        "kₚ (900°C)": 0.0409,
                        "R² (900°C)": 0.94937,
                        "kₚ (1000°C)": 0.1618,
                        "R² (1000°C)": 0.9914
                    }
                ]
            },
            "table_url": "https://github.com/pch-pokemon/knowledge_base/raw/main/30/Table1.png"
        }
    },
    {
        "metadata": {
            "source": "D:/knowledge_base/Data/30.json",
            "tables_num": "Table 2"
        },
        "page_content": {
            "table_number": "Table 2",
            "caption": "Table 2 EDS point analysis of the oxides in the 0Ni0Cr, 30Ni0Cr, and 30Ni6Cr alloys after oxidation at 900 °C for 500 h.",
            "data": {
                "columns": [
                    "Position",
                    "Co",
                    "Al",
                    "W",
                    "O",
                    "Ti",
                    "Ta",
                    "Ni",
                    "Cr",
                    "N",
                    "Phase"
                ],
                "rows": [
                    {
                        "Position": 1,
                        "Co": 60.4,
                        "Al": 0.0,
                        "W": 0.3,
                        "O": 39.3,
                        "Ti": 0.0,
                        "Ta": 0.0,
                        "Ni": "/",
                        "Cr": "/",
                        "N": "/",
                        "Phase": "CoO"
                    },
                    {
                        "Position": 2,
                        "Co": 38.6,
                        "Al": 12.5,
                        "W": 0.2,
                        "O": 45.6,
                        "Ti": 1.6,
                        "Ta": 1.5,
                        "Ni": "/",
                        "Cr": "/",
                        "N": "/",
                        "Phase": "Co₂AlO₄/CoO"
                    },
                    {
                        "Position": 3,
                        "Co": 52.1,
                        "Al": 3.5,
                        "W": 1.6,
                        "O": 42.0,
                        "Ti": 0.5,
                        "Ta": 0.3,
                        "Ni": "/",
                        "Cr": "/",
                        "N": "/",
                        "Phase": "CoO"
                    },
                    {
                        "Position": 4,
                        "Co": 23.9,
                        "Al": 2.8,
                        "W": 16.3,
                        "O": 54.7,
                        "Ti": 0.8,
                        "Ta": 1.5,
                        "Ni": "/",
                        "Cr": "/",
                        "N": "/",
                        "Phase": "CoWO₄"
                    },
                    {
                        "Position": 5,
                        "Co": 68.5,
                        "Al": 0.7,
                        "W": 13.3,
                        "O": 11.2,
                        "Ti": 1.4,
                        "Ta": 4.9,
                        "Ni": "/",
                        "Cr": "/",
                        "N": "/",
                        "Phase": "CoAl₂O₄"
                    },
                    {
                        "Position": 6,
                        "Co": 23.9,
                        "Al": 29.3,
                        "W": 5.0,
                        "O": 40.1,
                        "Ti": 0.6,
                        "Ta": 1.1,
                        "Ni": "/",
                        "Cr": "/",
                        "N": "/",
                        "Phase": "γ-Co"
                    },
                    {
                        "Position": 7,
                        "Co": 82.7,
                        "Al": 5.7,
                        "W": 3.4,
                        "O": 6.9,
                        "Ti": 0.9,
                        "Ta": 0.4,
                        "Ni": "/",
                        "Cr": "/",
                        "N": "/",
                        "Phase": "(Co,Ni)O"
                    },
                    {
                        "Position": 8,
                        "Co": 46.8,
                        "Al": 0.0,
                        "W": 0.3,
                        "O": 43.2,
                        "Ti": 0.0,
                        "Ta": 0.0,
                        "Ni": "9.7",
                        "Cr": "/",
                        "N": "/",
                        "Phase": "CoWO₄"
                    },
                    {
                        "Position": 9,
                        "Co": 18.3,
                        "Al": 0.0,
                        "W": 19.0,
                        "O": 61.3,
                        "Ti": 0.0,
                        "Ta": 0.0,
                        "Ni": "/",
                        "Cr": "/",
                        "N": "/",
                        "Phase": "Co₃W/γ-Co"
                    },
                    {
                        "Position": 10,
                        "Co": 21.0,
                        "Al": 6.6,
                        "W": 1.7,
                        "O": 42.3,
                        "Ti": 2.4,
                        "Ta": 2.1,
                        "Ni": "23.9",
                        "Cr": "/",
                        "N": "/",
                        "Phase": "CoAl₂O₄"
                    },
                    {
                        "Position": 11,
                        "Co": 14.2,
                        "Al": 5.6,
                        "W": 14.5,
                        "O": 52.5,
                        "Ti": 1.2,
                        "Ta": 2.0,
                        "Ni": "10.0",
                        "Cr": "/",
                        "N": "/",
                        "Phase": "(Co,Ni)O"
                    },
                    {
                        "Position": 12,
                        "Co": 5.2,
                        "Al": 3.1,
                        "W": 1.1,
                        "O": 38.6,
                        "Ti": 0.5,
                        "Ta": 0.2,
                        "Ni": "50.7",
                        "Cr": "/",
                        "N": "/",
                        "Phase": "NiO"
                    },
                    {
                        "Position": 13,
                        "Co": 5.7,
                        "Al": 4.0,
                        "W": 18.8,
                        "O": 50.0,
                        "Ti": 0.7,
                        "Ta": 0.3,
                        "Ni": "20.8",
                        "Cr": "/",
                        "N": "/",
                        "Phase": "NiWO₄"
                    },
                    {
                        "Position": 14,
                        "Co": 3.1,
                        "Al": 42.9,
                        "W": 1.6,
                        "O": 47.8,
                        "Ti": 0.7,
                        "Ta": 1.0,
                        "Ni": "2.9",
                        "Cr": "/",
                        "N": "/",
                        "Phase": "Al₂O₃"
                    },
                    {
                        "Position": 15,
                        "Co": 45.2,
                        "Al": 3.3,
                        "W": 5.0,
                        "O": 8.5,
                        "Ti": 0.5,
                        "Ta": 0.3,
                        "Ni": "36.8",
                        "Cr": "0.1",
                        "N": "/",
                        "Phase": "(Co,Ni)O"
                    },
                    {
                        "Position": 16,
                        "Co": 25.6,
                        "Al": 0.4,
                        "W": 24.3,
                        "O": 46.5,
                        "Ti": 0.3,
                        "Ta": 0.2,
                        "Ni": "31.2",
                        "Cr": "0.1",
                        "N": "/",
                        "Phase": "CoWO₄"
                    },
                    {
                        "Position": 17,
                        "Co": 38.7,
                        "Al": 0.0,
                        "W": 0.3,
                        "O": 29.4,
                        "Ti": 0.3,
                        "Ta": 0.1,
                        "Ni": "50.7",
                        "Cr": "4.2",
                        "N": "/",
                        "Phase": "(Co,Ni)O"
                    },
                    {
                        "Position": 18,
                        "Co": 19.6,
                        "Al": 29.1,
                        "W": 1.6,
                        "O": 35.8,
                        "Ti": 1.3,
                        "Ta": 0.1,
                        "Ni": "50.7",
                        "Cr": "0.1",
                        "N": "/",
                        "Phase": "(Co,Ni)Al₂O₄"
                    },
                    {
                        "Position": 19,
                        "Co": 2.2,
                        "Al": 2.8,
                        "W": 3.2,
                        "O": 44.3,
                        "Ti": 5.2,
                        "Ta": 1.8,
                        "Ni": "39.6",
                        "Cr": "0.1",
                        "N": "/",
                        "Phase": "Cr₂O₃"
                    },
                    {
                        "Position": 20,
                        "Co": 3.2,
                        "Al": 4.3,
                        "W": 2.1,
                        "O": 57.4,
                        "Ti": 7.3,
                        "Ta": 14.6,
                        "Ni": "8.9",
                        "Cr": "/",
                        "N": "/",
                        "Phase": "(Ti,Ta)O₂/(Co,Ni)Cr₂O₄"
                    },
                    {
                        "Position": 21,
                        "Co": 1.6,
                        "Al": 46.9,
                        "W": 0.3,
                        "O": 50.1,
                        "Ti": 0.0,
                        "Ta": 0.1,
                        "Ni": "50.7",
                        "Cr": "0.1",
                        "N": "/",
                        "Phase": "Al₂O₃"
                    },
                    {
                        "Position": 22,
                        "Co": 47.2,
                        "Al": 1.6,
                        "W": 5.1,
                        "O": 7.9,
                        "Ti": 0.2,
                        "Ta": 0.1,
                        "Ni": "33.8",
                        "Cr": "3.7",
                        "N": "/",
                        "Phase": "γ-(Co,Ni)"
                    },
                    {
                        "Position": 23,
                        "Co": 21.2,
                        "Al": 0.8,
                        "W": 2.5,
                        "O": 14.6,
                        "Ti": 5.3,
                        "Ta": 2.1,
                        "Ni": "14.4",
                        "Cr": "2.1",
                        "N": "11.0",
                        "Phase": "TiN, γ-(Co,Ni)"
                    }
                ]
            },
            "table_url": "https://github.com/pch-pokemon/knowledge_base/raw/main/30/Table2.png"
        }
    },
    {
        "metadata": {
            "source": "D:/knowledge_base/Data/30.json",
            "tables_num": "Table 3"
        },
        "page_content": {
            "table_number": "Table 3",
            "caption": "Table 3 Chemical compositions (at.%) of the representative regions in Fig. 7 by EDS analysis.",
            "data": {
                "columns": [
                    "Position",
                    "Co",
                    "Al",
                    "W",
                    "O",
                    "Ti",
                    "Ta",
                    "Phases"
                ],
                "rows": [
                    {
                        "Position": 1,
                        "Co": 3.8,
                        "Al": 4.7,
                        "W": 3.9,
                        "O": 47.1,
                        "Ti": 0.8,
                        "Ta": 39.7,
                        "Phases": "TaO"
                    },
                    {
                        "Position": 2,
                        "Co": 20.3,
                        "Al": 1.0,
                        "W": 16.0,
                        "O": 55.5,
                        "Ti": 1.4,
                        "Ta": 5.8,
                        "Phases": "CoWO₄"
                    },
                    {
                        "Position": 3,
                        "Co": 16.4,
                        "Al": 27.2,
                        "W": 0.0,
                        "O": 55.0,
                        "Ti": 0.8,
                        "Ta": 0.6,
                        "Phases": "CoAl₂O₄"
                    },
                    {
                        "Position": 5,
                        "Co": 27.6,
                        "Al": 3.2,
                        "W": 0.0,
                        "O": 56.0,
                        "Ti": 11.1,
                        "Ta": 2.1,
                        "Phases": "CoTiO₄"
                    },
                    {
                        "Position": 6,
                        "Co": 28.6,
                        "Al": 6.8,
                        "W": 0.0,
                        "O": 52.7,
                        "Ti": 9.7,
                        "Ta": 2.2,
                        "Phases": "Co₂(Ti,Al)O₄"
                    }
                ]
            },
            "table_url": "https://github.com/pch-pokemon/knowledge_base/raw/main/30/Table4.png"
        }
    },
    {
        "metadata": {
            "source": "D:/knowledge_base/Data/30.json",
            "tables_num": "Table 4"
        },
        "page_content": {
            "table_number": "Table 4",
            "caption": "Table 4 Chemical compositions (at.%) of the representative regions in Fig. 9 measured by EDS.",
            "data": {
                "columns": [
                    "Position",
                    "Co",
                    "Al",
                    "W",
                    "O",
                    "Ti",
                    "Ta",
                    "Ni",
                    "Phases"
                ],
                "rows": [
                    {
                        "Position": 1,
                        "Co": 12.1,
                        "Al": 0.7,
                        "W": 15.3,
                        "O": 54.6,
                        "Ti": 0.3,
                        "Ta": 11.0,
                        "Ni": 6.0,
                        "Phases": "(Co,Ni)WO₄"
                    },
                    {
                        "Position": 2,
                        "Co": 16.3,
                        "Al": 2.8,
                        "W": 1.3,
                        "O": 48.0,
                        "Ti": 1.1,
                        "Ta": 3.7,
                        "Ni": 26.8,
                        "Phases": "(Co,Ni)O"
                    },
                    {
                        "Position": 3,
                        "Co": 11.4,
                        "Al": 18.8,
                        "W": 0.7,
                        "O": 54.6,
                        "Ti": 2.7,
                        "Ta": 3.4,
                        "Ni": 8.4,
                        "Phases": "(Co,Ni)Al₂O₄/(Co,Ni)O"
                    },
                    {
                        "Position": 4,
                        "Co": 7.2,
                        "Al": 2.7,
                        "W": 0.0,
                        "O": 56.8,
                        "Ti": 1.5,
                        "Ta": 27.6,
                        "Ni": 4.2,
                        "Phases": "TaO₂"
                    },
                    {
                        "Position": 5,
                        "Co": 8.0,
                        "Al": 8.3,
                        "W": 0.4,
                        "O": 59.5,
                        "Ti": 2.2,
                        "Ta": 16.0,
                        "Ni": 5.6,
                        "Phases": "TaO₂/(Co,Ni)₂Al₄O₄"
                    },
                    {
                        "Position": 6,
                        "Co": 9.9,
                        "Al": 20.2,
                        "W": 0.0,
                        "O": 59.5,
                        "Ti": 1.8,
                        "Ta": 2.3,
                        "Ni": 6.3,
                        "Phases": "(Co,Ni)Al₂O₄"
                    }
                ]
            },
            "table_url": "https://github.com/pch-pokemon/knowledge_base/raw/main/30/Table4.png"
        }
    },
    {
        "metadata": {
            "source": "D:/knowledge_base/Data/30.json",
            "tables_num": "Table 5"
        },
        "page_content": {
            "table_number": "Table 5",
            "caption": "Table 5 Chemical composition (at.%) of the regions marked in Fig. 11 measured by EDS.",
            "data": {
                "columns": [
                    "Position",
                    "Co",
                    "Al",
                    "W",
                    "O",
                    "Ti",
                    "Ta",
                    "Ni",
                    "Cr",
                    "Phases"
                ],
                "rows": [
                    {
                        "Position": 1,
                        "Co": 40.1,
                        "Al": 6.9,
                        "W": 0.5,
                        "O": 36.6,
                        "Ti": 2.8,
                        "Ta": 3.3,
                        "Ni": 3.5,
                        "Cr": 6.3,
                        "Phases": "CoO"
                    },
                    {
                        "Position": 2,
                        "Co": 20.8,
                        "Al": 23.3,
                        "W": 0.4,
                        "O": 43.8,
                        "Ti": 0.6,
                        "Ta": 2.4,
                        "Ni": 3.5,
                        "Cr": 5.2,
                        "Phases": "CoAl₂O₄/CoO"
                    },
                    {
                        "Position": 3,
                        "Co": 17.0,
                        "Al": 13.4,
                        "W": 4.9,
                        "O": 47.4,
                        "Ti": 0.6,
                        "Ta": 5.6,
                        "Ni": 2.2,
                        "Cr": 8.9,
                        "Phases": "Co(Al,Cr)₂O₄/CoWO₄"
                    },
                    {
                        "Position": 4,
                        "Co": 0.5,
                        "Al": 2.9,
                        "W": 2.2,
                        "O": 63.3,
                        "Ti": 3.9,
                        "Ta": 4.0,
                        "Ni": 0.1,
                        "Cr": 23.1,
                        "Phases": "Cr₂O₃"
                    },
                    {
                        "Position": 5,
                        "Co": 43.2,
                        "Al": 0.7,
                        "W": 6.4,
                        "O": 3.4,
                        "Ti": 0.2,
                        "Ta": 5.1,
                        "Ni": 40.2,
                        "Cr": 0.8,
                        "Phases": "γ-(Co,Ni)"
                    },
                    {
                        "Position": 6,
                        "Co": 1.5,
                        "Al": 2.2,
                        "W": 0.1,
                        "O": 63.8,
                        "Ti": 7.2,
                        "Ta": 16.0,
                        "Ni": 1.4,
                        "Cr": 7.8,
                        "Phases": "(Ta,Ti)O₂/CrTaO₄"
                    },
                    {
                        "Position": 7,
                        "Co": 0.6,
                        "Al": 7.4,
                        "W": 2.8,
                        "O": 64.4,
                        "Ti": 2.7,
                        "Ta": 4.8,
                        "Ni": 0.3,
                        "Cr": 17.0,
                        "Phases": "Cr₂O₃"
                    },
                    {
                        "Position": 8,
                        "Co": 45.5,
                        "Al": 0.3,
                        "W": 6.1,
                        "O": 1.1,
                        "Ti": 0.1,
                        "Ta": 0.1,
                        "Ni": 41.6,
                        "Cr": 0.5,
                        "Phases": "γ-(Co,Ni)"
                    },
                    {
                        "Position": 9,
                        "Co": 0.6,
                        "Al": 34.4,
                        "W": 0.1,
                        "O": 61.7,
                        "Ti": 0.2,
                        "Ta": 1.7,
                        "Ni": 0.5,
                        "Cr": 0.8,
                        "Phases": "Al₂O₃"
                    }
                ]
            },
            "table_url": "https://github.com/pch-pokemon/knowledge_base/raw/main/30/Table5.png"
        }
    },
    {
        "metadata": {
            "source": "D:/knowledge_base/Data/30.json",
            "figures_num": "Fig. 1"
        },
        "page_content": {
            "figure_number": "Fig. 1",
            "caption": "Fig. 1 Mass change (Δm/A, mg cm⁻²) with oxidation time of the tested superalloys after oxidation at (a) 900 and (b) 1000 °C.",
            "data": [
                {
                    "subfigure_label": "(a)",
                    "columns": [
                        "Time(h)",
                        "Mass gain(mg/cm²)"
                    ],
                    "temperature": "900 °C",
                    "alloy_name": [
                        {
                            "alloy": "0Ni0Cr",
                            "values": [
                                [
                                    50,
                                    16.049
                                ],
                                [
                                    100,
                                    25.926
                                ],
                                [
                                    200,
                                    33.333
                                ],
                                [
                                    500,
                                    49.383
                                ],
                                [
                                    1000,
                                    96.543
                                ]
                            ]
                        },
                        {
                            "alloy": "30Ni0Cr",
                            "values": [
                                [
                                    50,
                                    8.889
                                ],
                                [
                                    100,
                                    16.296
                                ],
                                [
                                    200,
                                    21.975
                                ],
                                [
                                    500,
                                    21.481
                                ],
                                [
                                    1000,
                                    29.383
                                ]
                            ]
                        },
                        {
                            "alloy": "30Ni6Cr",
                            "values": [
                                [
                                    50,
                                    1.251
                                ],
                                [
                                    100,
                                    3.167
                                ],
                                [
                                    200,
                                    6.099
                                ],
                                [
                                    500,
                                    7.227
                                ],
                                [
                                    1000,
                                    23.463
                                ]
                            ]
                        },
                        {
                            "alloy": "30Ni8Cr",
                            "values": [
                                [
                                    50,
                                    1.363
                                ],
                                [
                                    100,
                                    0.912
                                ],
                                [
                                    200,
                                    0.574
                                ],
                                [
                                    500,
                                    4.295
                                ],
                                [
                                    1000,
                                    5.422
                                ]
                            ]
                        },
                        {
                            "alloy": "30Ni10Cr",
                            "values": [
                                [
                                    50,
                                    2.04
                                ],
                                [
                                    100,
                                    2.716
                                ],
                                [
                                    200,
                                    3.167
                                ],
                                [
                                    500,
                                    4.182
                                ],
                                [
                                    1000,
                                    6.099
                                ]
                            ]
                        }
                    ],
                    "image_url": "https://github.com/pch-pokemon/knowledge_base/raw/main/30/Fig.1(a).png"
                },
                {
                    "subfigure_label": "(b)",
                    "columns": [
                        "Time(h)",
                        "Mass gain(mg/cm²)"
