Repository: pch-pokemon/Multi_agent_for_alloy_oxidation

# High-Temperature Alloy Oxidation Multi-Agent System V1.0

This software is a knowledge-guided multi-agent system designed for intelligent prediction, mechanistic interpretation, thermodynamic analysis, and literature-grounded reasoning of oxidation behavior in high-temperature superalloys.

Unlike conventional tool-based frameworks, the system organizes the oxidation research process into a structured multi-agent workflow, enabling the transformation of fragmented mechanistic knowledge into design-relevant insights.

File: rag_core/data/1_100_chart.json (part 22 of 70)
[
                    ],
                    "temperature": "1000 °C",
                    "alloy_name": [
                        {
                            "alloy": "0Ni0Cr",
                            "values": [
                                [
                                    50,
                                    36.198
                                ],
                                [
                                    100,
                                    54.298
                                ],
                                [
                                    200,
                                    93.471
                                ],
                                [
                                    500,
                                    116.529
                                ],
                                [
                                    1000,
                                    177.273
                                ]
                            ]
                        },
                        {
                            "alloy": "30Ni0Cr",
                            "values": [
                                [
                                    50,
                                    17.107
                                ],
                                [
                                    100,
                                    22.314
                                ],
                                [
                                    200,
                                    32.975
                                ],
                                [
                                    500,
                                    44.876
                                ],
                                [
                                    1000,
                                    91.24
                                ]
                            ]
                        },
                        {
                            "alloy": "30Ni6Cr",
                            "values": [
                                [
                                    50,
                                    5.617
                                ],
                                [
                                    100,
                                    9.964
                                ],
                                [
                                    200,
                                    12.082
                                ],
                                [
                                    500,
                                    9.853
                                ],
                                [
                                    1000,
                                    42.397
                                ]
                            ]
                        },
                        {
                            "alloy": "30Ni8Cr",
                            "values": [
                                [
                                    50,
                                    2.849
                                ],
                                [
                                    100,
                                    2.163
                                ],
                                [
                                    200,
                                    7.08
                                ],
                                [
                                    500,
                                    1.363
                                ],
                                [
                                    1000,
                                    13.827
                                ]
                            ]
                        },
                        {
                            "alloy": "30Ni10Cr",
                            "values": [
                                [
                                    50,
                                    2.049
                                ],
                                [
                                    100,
                                    3.879
                                ],
                                [
                                    200,
                                    5.251
                                ],
                                [
                                    500,
                                    5.251
                                ],
                                [
                                    1000,
                                    19.772
                                ]
                            ]
                        }
                    ],
                    "image_url": "https://github.com/pch-pokemon/knowledge_base/raw/main/30/Fig.1(b).png"
                }
            ]
        }
    },
    {
        "metadata": {
            "source": "D:/knowledge_base/Data/30.json",
            "figures_num": "Fig. 2"
        },
        "page_content": {
            "figure_number": "Fig. 2",
            "caption": "Fig. 2 XRD patterns of oxides for the 0Ni0Cr, 30Ni0Cr, 30Ni6Cr and 30Ni10Cr alloys after oxidation at 1000 °C for 500 h.",
            "image_url": "https://github.com/pch-pokemon/knowledge_base/raw/main/30/Fig.2.png"
        }
    },
    {
        "metadata": {
            "source": "D:/knowledge_base/Data/30.json",
            "figures_num": "Fig. 3"
        },
        "page_content": {
            "figure_number": "Fig. 3",
            "caption": "Fig. 3 Cross-sections of oxide scales under the back scattered electron mode together with EDS line analysis (along the dash lines) for (a) 0Ni0Cr, (b) 30Ni0Cr, (c) 30Ni6Cr, (d) 30Ni8Cr and (e) 30Ni10Cr alloys after oxidation at 900 °C for 500 h in air.",
            "image_url": "https://github.com/pch-pokemon/knowledge_base/raw/main/30/Fig.3.png"
        }
    },
    {
        "metadata": {
            "source": "D:/knowledge_base/Data/30.json",
            "figures_num": "Fig. 4"
        },
        "page_content": {
            "figure_number": "Fig. 4",
            "caption": "Fig. 4 SEM micrographs and EDS maps of the 0Ni0Cr, 30Ni0Cr, 30Ni6Cr, 30Ni8Cr and 30Ni10Cr alloys after oxidation at 900 °C for 500 h in air (All the element maps have the same scale bar with the SEM images).",
            "image_url": "https://github.com/pch-pokemon/knowledge_base/raw/main/30/Fig.4.png"
        }
    },
    {
        "metadata": {
            "source": "D:/knowledge_base/Data/30.json",
            "figures_num": "Fig. 5"
        },
        "page_content": {
            "figure_number": "Fig. 5",
            "caption": "Fig. 5 SEM micrographs and EDS maps of the 0Ni0Cr, 30Ni0Cr 30Ni6Cr, 30Ni8Cr and 30Ni10Cr alloys after oxidation at 1000 °C for 500 h in air (All the element maps have the same scale bar with the SEM images).",
            "image_url": "https://github.com/pch-pokemon/knowledge_base/raw/main/30/Fig.5.png"
        }
    },
    {
        "metadata": {
            "source": "D:/knowledge_base/Data/30.json",
            "figures_num": "Fig. 6"
        },
        "page_content": {
            "figure_number": "Fig. 6",
            "caption": "Fig. 6 Element distribution in the oxide scale of the 30Ni10Cr alloy after oxidation at 1000 °C for 1000 h.",
            "image_url": "https://github.com/pch-pokemon/knowledge_base/raw/main/30/Fig.6.png"
        }
    },
    {
        "metadata": {
            "source": "D:/knowledge_base/Data/30.json",
            "figures_num": "Fig. 7"
        },
        "page_content": {
            "figure_number": "Fig. 7",
            "caption": "Fig. 7 Shows the STEM micrographs and diffraction patterns of the intermediate oxide layer of the 0Ni0Cr alloy after oxidation at 900 °C for 48 h.",
            "image_url": "https://github.com/pch-pokemon/knowledge_base/raw/main/30/Fig.7.png"
        }
    },
    {
        "metadata": {
            "source": "D:/knowledge_base/Data/30.json",
            "figures_num": "Fig. 8"
        },
        "page_content": {
            "figure_number": "Fig. 8",
            "caption": "Fig. 8 HAADF-STEM image and element distribution in the selected region (near the upper right of Fig. 7d) of the intermediate layer in the 0Ni0Cr alloy after oxidation at 900 °C for 48 h.",
            "image_url": "https://github.com/pch-pokemon/knowledge_base/raw/main/30/Fig.8.png"
        }
    },
    {
        "metadata": {
            "source": "D:/knowledge_base/Data/30.json",
            "figures_num": "Fig. 9"
        },
        "page_content": {
            "figure_number": "Fig. 9",
            "caption": "Fig. 9 TEM investigation of the intermediate oxide layer in the 30Ni0Cr alloy after oxidation at 900 °C for 48 h. (a) HAADF-STEM image, (a₁-a₃) corresponding SAED patterns of the marked regions in (a), and (b, c and d) are enlarged HAADF-STEM images of the marked regions in (a). EDS point analysis results of regions 1-6 are shown in Table 4.",
            "image_url": "https://github.com/pch-pokemon/knowledge_base/raw/main/30/Fig.9.png"
        }
    },
    {
        "metadata": {
            "source": "D:/knowledge_base/Data/30.json",
            "figures_num": "Fig. 10"
        },
        "page_content": {
            "figure_number": "Fig. 10",
            "caption": "Fig. 10 HAADF-STEM image and element distribution in the region of the intermediate layer which is also shown in Fig. 9b in the 30Ni0Cr alloy after oxidation at 900 °C for 48 h.",
            "image_url": "https://github.com/pch-pokemon/knowledge_base/raw/main/30/Fig.10.png"
        }
    },
    {
        "metadata": {
            "source": "D:/knowledge_base/Data/30.json",
            "figures_num": "Fig. 11"
        },
        "page_content": {
            "figure_number": "Fig. 11",
            "caption": "Fig. 11 TEM investigation of the intermediate oxide layer in the 30Ni6Cr alloy after oxidation at 900 °C for 48 h. (a) HAADF-STEM image, (a₁-a₃) corresponding SAED patterns of the regions marked in (a), (b, c and d) are enlarged HAADF-STEM images of the regions marked in (a). EDS point analysis results of regions 1–9 are listed in Table 5.",
            "image_url": "https://github.com/pch-pokemon/knowledge_base/raw/main/30/Fig.11.png"
        }
    },
    {
        "metadata": {
            "source": "D:/knowledge_base/Data/30.json",
            "figures_num": "Fig. 12"
        },
        "page_content": {
            "figure_number": "Fig. 12",
            "caption": "Fig. 12 STEM-EDS maps of the oxide scale in the 30Ni6Cr alloy after oxidation at 900 °C for 48 h.",
            "image_url": "https://github.com/pch-pokemon/knowledge_base/raw/main/30/Fig.12.png"
        }
    },
    {
        "metadata": {
            "source": "D:/knowledge_base/Data/30.json",
            "figures_num": "Fig. 13"
        },
        "page_content": {
            "figure_number": "Fig. 13",
            "caption": "Fig. 13 SEM micrograph of the spalled off oxide scale in the 0Ni0Cr alloy after oxidation at 900 °C for 200 h.",
            "image_url": "https://github.com/pch-pokemon/knowledge_base/raw/main/30/Fig.13.png"
        }
    },
    {
        "metadata": {
            "source": "D:/knowledge_base/Data/30.json",
            "figures_num": "Fig. 14"
        },
        "page_content": {
            "figure_number": "Fig. 14",
            "caption": "Fig. 14 Cross-section SEM micrographs of the oxide scales of the alloys tested at 1000 °C for 100 and 500 h.",
            "image_url": "https://github.com/pch-pokemon/knowledge_base/raw/main/30/Fig.14.png"
        }
    },
    {
        "metadata": {
            "source": "D:/knowledge_base/Data/30.json",
            "figures_num": "Fig. 15"
        },
        "page_content": {
            "figure_number": "Fig. 15",
            "caption": "Fig. 15 Schematic illustration of the formation of multilayered oxide scales in the Ni/Cr-free, Ni-containing and Ni/Cr-containing Co-base and CoNi-base superalloys during isothermal oxidation at 900 °C in air.",
            "image_url": "https://github.com/pch-pokemon/knowledge_base/raw/main/30/Fig.15.png"
        }
    },
    {
        "metadata": {
            "source": "D:/knowledge_base/Data/30.json",
            "figures_num": "Fig. 16"
        },
        "page_content": {
            "figure_number": "Fig. 16",
            "caption": "Fig. 16 Activity of the alloying elements and Gibbs free energy of formation of oxides at 1000 °C calculated using Thermo-Calc 2021a with the TCNI10 database. Chemical activity of alloying elements (a) in the Co-9Al-5W-2Ti-2Ta-xNi-0Cr (x = 0–80 at.%) alloys and (b) in the Cr-containing Co-9Al-5W-2Ti-2Ta-30Ni-yCr (y = 0–15 at.%) alloys, and (c) Gibbs free energy of formation of Al₂O₃ and Cr₂O₃ in the Co-9Al-5W-2Ti-2Ta-30Ni-yCr (y = 0–15 at.%) alloys.",
            "data": [
                {
                    "subfigure_label": "(c)",
                    "columns": [
                        "Cr concentration in alloys (at.%)",
                        "Gibbs free energy of formation of oxides(kJ/mol)"
                    ],
                    "type_oxides": [
                        {
                            "oxide": "Al₂O₃",
                            "values": [
                                [
                                    0,
                                    -607.165
                                ],
                                [
                                    2,
                                    -608.392
                                ],
                                [
                                    4,
                                    -609.618
                                ],
                                [
                                    6,
                                    -611.117
                                ],
                                [
                                    8,
                                    -612.412
                                ],
                                [
                                    10,
                                    -612.275
                                ],
                                [
                                    12,
                                    -612.003
                                ],
                                [
                                    15,
                                    -611.458
                                ]
                            ]
                        },
                        {
                            "oxide": "Cr₂O₃",
                            "values": [
                                [
                                    2,
                                    -408.303
                                ],
                                [
                                    4,
                                    -418.824
                                ],
                                [
                                    6,
                                    -424.855
                                ],
                                [
                                    8,
                                    -429.344
                                ],
                                [
                                    10,
                                    -432.29
                                ],
                                [
                                    12,
                                    -434.3
                                ],
                                [
                                    15,
                                    -436.638
                                ]
                            ]
                        }
                    ]
                }
            ],
            "image_url": "https://github.com/pch-pokemon/knowledge_base/raw/main/30/Fig.16.png"
        }
    },
    {
        "metadata": {
            "source": "D:/knowledge_base/Data/31.json",
            "tables_num": "Table 1"
        },
        "page_content": {
            "table_number": "Table 1",
            "caption": "Table 1 Chemical compositions of the three obtained alloys (average and standard deviation calculated from five EDS ×1000 full frame measurements; * C not measurable by EDS but considered as well respected).",
            "data": {
                "columns": [
                    "Alloys (×1000) wt.%",
                    "CBLT",
                    "CBLT+Ni",
                    "CBLT++Ni"
                ],
                "rows": [
                    {
                        "Alloys (×1000) wt.%": "Co",
                        "CBLT": "Bal.",
                        "CBLT+Ni": "13.2 ± 0.5",
                        "CBLT++Ni": "25.4 ± 0.5"
                    },
                    {
                        "Alloys (×1000) wt.%": "Ni",
                        "CBLT": "/",
                        "CBLT+Ni": "26.5 ± 0.7",
                        "CBLT++Ni": "25.6 ± 0.4"
                    },
                    {
                        "Alloys (×1000) wt.%": "Cr",
                        "CBLT": "25.5 ± 0.3",
                        "CBLT+Ni": "26.5 ± 0.7",
                        "CBLT++Ni": "25.6 ± 0.4"
                    },
                    {
                        "Alloys (×1000) wt.%": "Ta",
                        "CBLT": "7.7 ± 0.7",
                        "CBLT+Ni": "7.2 ± 2.2",
                        "CBLT++Ni": "7.8 ± 0.6"
                    },
                    {
                        "Alloys (×1000) wt.%": "C",
                        "CBLT": "0.4*",
                        "CBLT+Ni": "0.4*",
                        "CBLT++Ni": "0.4*"
                    }
                ]
            },
            "table_url": "https://github.com/pch-pokemon/knowledge_base/raw/main/31/Table1.png"
        }
    },
    {
        "metadata": {
            "source": "D:/knowledge_base/Data/31.json",
            "tables_num": "Table 2"
        },
        "page_content": {
            "table_number": "Table 2",
            "caption": "Table 2 Average values of the melting end and solidification start temperatures (temperature frontier between the mushy state and the liquid state) and of the melting start and solidification end (temperature frontier between the solid state and the mushy state); DSC curves, cycle 2.",
            "data": {
                "columns": [
                    "Alloys Melting Ranges",
                    "CBLT",
                    "CBLT+Ni",
                    "CBLT++Ni"
                ],
                "rows": [
                    {
                        "Alloys Melting Ranges": "Liquid-Mushy",
                        "CBLT": "1416°C",
                        "CBLT+Ni": "1414°C",
                        "CBLT++Ni": "1423°C"
                    },
                    {
                        "Alloys Melting Ranges": "Mushy-Solid",
                        "CBLT": "1317°C",
                        "CBLT+Ni": "1322°C",
                        "CBLT++Ni": "1344°C"
                    }
                ]
            },
            "table_url": "https://github.com/pch-pokemon/knowledge_base/raw/main/31/Table2.png"
        }
    },
    {
        "metadata": {
            "source": "D:/knowledge_base/Data/31.json",
            "tables_num": "Table 3"
        },
        "page_content": {
            "table_number": "Table 3",
            "caption": "Table 3 The average coefficients of thermal expansion (heating) or contraction (cooling) over the (25–1250°C) temperature range.",
            "data": {
                "columns": [
                    "Average Thermal Expansion Coefficient",
                    "CBLT",
                    "CBLT+Ni",
                    "CBLT++Ni"
                ],
                "rows": [
                    {
                        "Average Thermal Expansion Coefficient": "Heating (× 10⁻⁶ °C⁻¹)",
                        "CBLT": 19.5,
                        "CBLT+Ni": 18.8,
                        "CBLT++Ni": 18.7
                    },
                    {
                        "Average Thermal Expansion Coefficient": "Cooling (× 10⁻⁶ °C⁻¹)",
                        "CBLT": 17.3,
                        "CBLT+Ni": 17.8,
                        "CBLT++Ni": 17.5
                    }
                ]
            },
            "table_url": "https://github.com/pch-pokemon/knowledge_base/raw/main/31/Table3.png"
        }
    },
    {
        "metadata": {
            "source": "D:/knowledge_base/Data/31.json",
            "tables_num": "Table 4"
        },
        "page_content": {
            "table_number": "Table 4",
            "caption": "Table 4 Values of the temperature of the total mass gain achieved during the 70 h-isothermal stage and of the parabolic constant of oxidation after correction from chromia volatilization * (rate estimated at Kv = 200 × 10⁻¹⁰ g cm⁻² s⁻¹).",
            "data": {
                "columns": [
                    "Thermal Gravimetry Analysis",
                    "CBLT",
                    "CBLT+Ni",
                    "CBLT++Ni"
                ],
                "rows": [
                    {
                        "Thermal Gravimetry Analysis": "Isothermal mass gain",
                        "CBLT": "12.3 mg/cm² (16.8 mg/cm²)*",
                        "CBLT+Ni": "13.9 mg/cm² (18.2 mg/cm²)*",
                        "CBLT++Ni": "12.3 mg/cm² (16.7 mg/cm²)*"
                    },
                    {
                        "Thermal Gravimetry Analysis": "Kp corrected from Cr₂O₃ volatilization",
                        "CBLT": "659 (×10⁻¹² g² cm⁻⁴ s⁻¹)*",
                        "CBLT+Ni": "648 (×10⁻¹² g² cm⁻⁴ s⁻¹)*",
                        "CBLT++Ni": "620 (×10⁻¹² g² cm⁻⁴ s⁻¹)*"
                    }
                ]
            },
            "table_url": "https://github.com/pch-pokemon/knowledge_base/raw/main/31/Table4.png"
        }
    },
    {
        "metadata": {
            "source": "D:/knowledge_base/Data/31.json",
            "figures_num": "Fig. 1"
        },
        "page_content": {
            "figure_number": "Fig. 1",
            "caption": "Fig. 1 SEM/BSE microstructures of the three alloys in their as-cast states (large micrographs ×250; inserted micrographs ×2000): (A): the CBLT alloy; (B): the CBLT+Ni alloy; (C): the CBLT++Ni alloy.",
            "image_url": "https://github.com/pch-pokemon/knowledge_base/raw/main/31/Fig.1.png"
        }
    },
    {
        "metadata": {
            "source": "D:/knowledge_base/Data/31.json",
            "figures_num": "Fig. 2"
        },
        "page_content": {
            "figure_number": "Fig. 2",
            "caption": "Fig. 2 The differential scanning calorimetry (DSC) curves obtained for the two successive cycles (plotted as heat flow versus temperature): (A) the CBLT alloy; (B): the CBLT+Ni alloy; (C) the CBLT++Ni alloy.",
            "image_url": "https://github.com/pch-pokemon/knowledge_base/raw/main/31/Fig.2.png"
        }
    },
    {
        "metadata": {
            "source": "D:/knowledge_base/Data/31.json",
            "figures_num": "Fig. 3"
        },
        "page_content": {
            "figure_number": "Fig. 3",
            "caption": "Fig. 3 The thermo-mechanical analysis (TMA) curves obtained for three alloys (plotted in the (deformation versus temperature) scheme): (A) the CBLT alloy; (B) the CBLT+Ni alloy; (C) the CBLT++Ni alloy.",
            "image_url": "https://github.com/pch-pokemon/knowledge_base/raw/main/31/Fig.3.png"
        }
    },
    {
        "metadata": {
            "source": "D:/knowledge_base/Data/31.json",
            "figures_num": "Fig. 4"
        },
        "page_content": {
            "figure_number": "Fig. 4",
            "caption": "Fig. 4 The isothermal parts of the TMA curves (plotted in the (deformation versus time) scheme): (A) the CBLT alloy; (B) the CBLT+Ni alloy; (C) the CBLT++Ni alloy.",
            "image_url": "https://github.com/pch-pokemon/knowledge_base/raw/main/31/Fig.4.png"
        }
    },
    {
        "metadata": {
            "source": "D:/knowledge_base/Data/31.json",
            "figures_num": "Fig. 5"
        },
        "page_content": {
            "figure_number": "Fig. 5",
            "caption": "Fig. 5 The heating parts of the thermogravimetry (TG) curves (plotted as mass gain versus time, after correction from the consequence of the air density variation); A: the CBLT alloy; B: the CBLT+Ni alloy; C: the CBLT++Ni alloy.",
            "image_url": "https://github.com/pch-pokemon/knowledge_base/raw/main/31/Fig.5.png"
        }
    },
    {
        "metadata": {
            "source": "D:/knowledge_base/Data/31.json",
            "figures_num": "Fig. 6"
        },
        "page_content": {
            "figure_number": "Fig. 6",
            "caption": "Fig. 6 The isothermal parts of the TG curves (plotted as mass gain versus time): A: the CBLT alloy; B: the CBLT+Ni alloy; C: the CBLT++Ni alloy.",
            "data": [
                {
                    "columns": [
                        "Time(h)",
                        "Mass gain(mg/cm²)"
                    ],
                    "alloy_name": [
                        {
                            "alloy": "CBLT+Ni alloy",
                            "values": [
                                [
                                    0.91,
                                    3.199
                                ],
                                [
                                    4.39,
                                    5.033
                                ],
                                [
                                    9.41,
                                    6.684
                                ],
                                [
                                    17.55,
                                    8.518
                                ],
                                [
                                    27.6,
                                    10.067
                                ],
                                [
                                    38.38,
                                    11.351
                                ],
                                [
                                    48.62,
                                    12.37
                                ],
                                [
                                    58.67,
                                    13.083
                                ],
                                [
                                    70,
                                    14.02
                                ]
                            ]
                        },
                        {
                            "alloy": "CBLT++Ni alloy",
                            "values": [
                                [
                                    2.19,
                                    2.67
                                ],
                                [
                                    5.94,
                                    4.076
                                ],
                                [
                                    12.15,
                                    5.889
                                ],
                                [
                                    22.39,
                                    7.703
                                ],
                                [
                                    34.54,
                                    9.191
                                ],
                                [
                                    43.31,
                                    10.108
                                ],
                                [
                                    56.02,
                                    11.269
                                ],
                                [
                                    69.54,
                                    12.207
                                ]
                            ]
                        },
                        {
                            "alloy": "CBLT alloy",
                            "values": [
                                [
                                    3.02,
                                    2.262
                                ],
                                [
                                    9.14,
                                    4.015
                                ],
                                [
                                    17.09,
                                    5.604
                                ],
                                [
                                    28.97,
                                    7.153
                                ],
                                [
                                    37.38,
                                    8.253
                                ],
                                [
                                    45.69,
                                    9.252
                                ],
                                [
                                    53.73,
                                    10.291
                                ],
                                [
                                    61.32,
                                    11.208
                                ],
                                [
                                    69.63,
                                    12.349
                                ]
                            ]
                        }
                    ]
                }
            ],
            "image_url": "https://github.com/pch-pokemon/knowledge_base/raw/main/31/Fig.6.png"
        }
    },
    {
        "metadata": {
            "source": "D:/knowledge_base/Data/31.json",
            "figures_num": "Fig. 7"
        },
        "page_content": {
            "figure_number": "Fig. 7",
            "caption": "Fig. 7 The cooling parts of the TG curves (plotted as mass variation versus time, after correction from the consequence of the air density variation): A: the CBLT alloy; B: the CBLT+Ni alloy; C: the CBLT++Ni alloy.",
            "image_url": "https://github.com/pch-pokemon/knowledge_base/raw/main/31/Fig.7.png"
        }
    },
    {
        "metadata": {
            "source": "D:/knowledge_base/Data/31.json",
            "figures_num": "Fig. 8"
        },
        "page_content": {
            "figure_number": "Fig. 8",
            "caption": "Fig. 8 General view of the surfaces and subsurfaces affected by oxidation: (A): the CBLT alloy; (B): the CBLT+Ni alloy; (C): the CBLT++Ni alloy.",
            "image_url": "https://github.com/pch-pokemon/knowledge_base/raw/main/31/Fig.8.png"
        }
    },
    {
        "metadata": {
            "source": "D:/knowledge_base/Data/31.json",
            "figures_num": "Fig. 9"
        },
        "page_content": {
            "figure_number": "Fig. 9",
            "caption": "Fig. 9 Detailed view of the surfaces and subsurfaces affected by oxidation: (A): the CBLT alloy; (B): the CBLT+Ni alloy; (C): the CBLT++Ni alloy.",
            "image_url": "https://github.com/pch-pokemon/knowledge_base/raw/main/31/Fig.9.png"
        }
    },
    {
        "metadata": {
            "source": "D:/knowledge_base/Data/31.json",
            "figures_num": "Fig. 10"
        },
        "page_content": {
            "figure_number": "Fig. 10",
            "caption": "Fig. 10 View of the carbides population in the bulk after 70 h at 1250 °C (large micrographs 250; inserted micrographs ×2000): (A): the CBLT alloy; (B): the CBLT+Ni alloy; (C): the CBLT++Ni alloy.",
            "image_url": "https://github.com/pch-pokemon/knowledge_base/raw/main/31/Fig.10.png"
        }
    },
    {
        "metadata": {
            "source": "D:/knowledge_base/Data/31.json",
            "figures_num": "Fig. 11"
        },
        "page_content": {
            "figure_number": "Fig. 11",
            "caption": "Fig. 11 Isopleth section at 25 wt % Cr, 6 wt % Ta and 0.4 wt % C of the quinary Co-Ni-Cr-C-Ta diagram (computed with Thermo–Calc N and a home-made thermodynamic database).",
            "image_url": "https://github.com/pch-pokemon/knowledge_base/raw/main/31/Fig.11.png"
        }
    },
    {
        "metadata": {
            "source": "D:/knowledge_base/Data/32.json",
            "tables_num": "Table 1"
        },
        "page_content": {
            "table_number": "Table 1",
            "caption": "Table 1 Nominal composition (at.%), with values in parentheses given in (wt.%) and phase transformation temperatures measured by DSC of the L24 series of Cr-containing high γ'-volume fraction Co-based superalloys. The composition of the alloys are measured using SEM-EDS in at.% to compare with the nominal composition.",
            "data": {
                "columns": [
                    "Alloy",
                    "Co",
                    "Ni",
                    "Al",
                    "Ti",
                    "W",
                    "Ta",
                    "B",
                    "Cr",
                    "γ'-solvus (° C)",
                    "γ'-solidus (° C)",
                    "γ'-liquidus (° C)"
                ],
                "rows": [
                    {
                        "Alloy": "0Cr (Nominal)",
                        "Co": "48.9",
                        "Ni": "30",
                        "Al": "11",
                        "Ti": "2",
                        "W": "5.5",
                        "Ta": "2.5",
                        "B": "0.1",
                        "Cr": "0",
                        "γ'-solvus (° C)": 1225,
                        "γ'-solidus (° C)": 1337,
                        "γ'-liquidus (° C)": 1399
                    },
                    {
                        "Alloy": "0Cr (EDS)",
                        "Co": "44.3",
                        "Ni": "27.1",
                        "Al": "4.6",
                        "Ti": "1.5",
                        "W": "15.6",
                        "Ta": "6.7",
                        "B": "0.02",
                        "Cr": "0",
                        "γ'-solvus (° C)": 1225,
                        "γ'-solidus (° C)": 1337,
                        "γ'-liquidus (° C)": 1399
                    },
                    {
                        "Alloy": "4Cr (Nominal)",
                        "Co": "45.7",
                        "Ni": "30",
                        "Al": "10.9",
                        "Ti": "1.92",
                        "W": "5.3",
                        "Ta": "2.4",
                        "B": "0.1",
                        "Cr": "4",
                        "γ'-solvus (° C)": 1188,
                        "γ'-solidus (° C)": 1318,
                        "γ'-liquidus (° C)": 1390
                    },
                    {
                        "Alloy": "4Cr (EDS)",
                        "Co": "41.8",
                        "Ni": "27.3",
                        "Al": "4.4",
                        "Ti": "1.4",
                        "W": "15.1",
                        "Ta": "6.7",
                        "B": "0.02",
                        "Cr": "3.2",
                        "γ'-solvus (° C)": 1188,
                        "γ'-solidus (° C)": 1318,
                        "γ'-liquidus (° C)": 1390
                    },
                    {
                        "Alloy": "8Cr (Nominal)",
                        "Co": "42.5",
                        "Ni": "30",
                        "Al": "10.1",
                        "Ti": "1.85",
                        "W": "5.1",
                        "Ta": "2.3",
                        "B": "0.1",
                        "Cr": "8",
                        "γ'-solvus (° C)": 1152,
                        "γ'-solidus (° C)": 1308,
                        "γ'-liquidus (° C)": 1380
                    },
                    {
                        "Alloy": "8Cr (EDS)",
                        "Co": "39.2",
                        "Ni": "27.5",
                        "Al": "4.3",
                        "Ti": "1.4",
                        "W": "14.6",
                        "Ta": "6.5",
                        "B": "0.02",
                        "Cr": "8.02",
                        "γ'-solvus (° C)": 1152,
                        "γ'-solidus (° C)": 1308,
                        "γ'-liquidus (° C)": 1380
                    },
                    {
                        "Alloy": "12Cr (Nominal)",
                        "Co": "39.3",
                        "Ni": "30",
                        "Al": "9.7",
                        "Ti": "1.77",
                        "W": "4.9",
                        "Ta": "2.2",
                        "B": "0.1",
                        "Cr": "12",
                        "γ'-solvus (° C)": 1118,
                        "γ'-solidus (° C)": 1299,
                        "γ'-liquidus (° C)": 1368
                    },
                    {
                        "Alloy": "12Cr (EDS)",
                        "Co": "36.5",
                        "Ni": "27.7",
                        "Al": "4.1",
                        "Ti": "1.3",
                        "W": "14.1",
                        "Ta": "6.3",
                        "B": "0.02",
                        "Cr": "9.8",
                        "γ'-solvus (° C)": 1118,
                        "γ'-solidus (° C)": 1299,
                        "γ'-liquidus (° C)": 1368
                    }
                ]
            },
            "table_url": "https://github.com/pch-pokemon/knowledge_base/raw/main/32/Table1.png"
        }
    },
    {
        "metadata": {
            "source": "D:/knowledge_base/Data/32.json",
            "tables_num": "Table 2"
        },
        "page_content": {
            "table_number": "Table 2",
            "caption": "Table 2 Composition of γ- and γ'-phases, γ'/γ partitioning coefficient κ, lever-rule and stereologically derived γ'-volume fraction of L24-0Cr, -4Cr and -8Cr.",
            "data": {
                "columns": [
                    "Composition (at.%)",
                    "Co",
                    "Ni",
                    "Al",
                    "W",
                    "Cr",
                    "Ti",
                    "Ta",
                    "B",
                    "φγ'-lever (%)",
                    "φγ'-stereological (%)"
                ],
                "rows": [
                    {
                        "Composition (at.%)": "0Cr (nanotip)",
                        "Co": 54.5,
                        "Ni": 27.5,
                        "Al": 11.6,
                        "W": 2.9,
                        "Cr": "-",
                        "Ti": 1.77,
                        "Ta": 1.4,
                        "B": 0.04,
                        "φγ'-lever (%)": "98±1.3",
                        "φγ'-stereological (%)": "90±0.7"
                    },
                    {
                        "Composition (at.%)": "0Cr (γ)",
                        "Co": 70.0,
                        "Ni": 20.5,
                        "Al": 6.8,
                        "W": 1.49,
                        "Cr": "-",
                        "Ti": 0.52,
                        "Ta": 0.35,
                        "B": 0.02,
                        "φγ'-lever (%)": "98±1.3",
                        "φγ'-stereological (%)": "90±0.7"
                    },
                    {
                        "Composition (at.%)": "0Cr (γ')",
                        "Co": 50.5,
