Repository: pch-pokemon/Multi_agent_for_alloy_oxidation

# High-Temperature Alloy Oxidation Multi-Agent System V1.0

This software is a knowledge-guided multi-agent system designed for intelligent prediction, mechanistic interpretation, thermodynamic analysis, and literature-grounded reasoning of oxidation behavior in high-temperature superalloys.

Unlike conventional tool-based frameworks, the system organizes the oxidation research process into a structured multi-agent workflow, enabling the transformation of fragmented mechanistic knowledge into design-relevant insights.

File: rag_core/data/1_100_chart.json (part 23 of 70)
[
                        "Ni": 28.4,
                        "Al": 13.4,
                        "W": 3.6,
                        "Cr": "-",
                        "Ti": 2.39,
                        "Ta": 1.64,
                        "B": 0.04,
                        "φγ'-lever (%)": "98±1.3",
                        "φγ'-stereological (%)": "90±0.7"
                    },
                    {
                        "Composition (at.%)": "0Cr (κ)",
                        "Co": 0.72,
                        "Ni": 1.39,
                        "Al": 1.97,
                        "W": 2.42,
                        "Cr": "-",
                        "Ti": 4.58,
                        "Ta": 4.69,
                        "B": 2.88,
                        "φγ'-lever (%)": "98±1.3",
                        "φγ'-stereological (%)": "90±0.7"
                    },
                    {
                        "Composition (at.%)": "4Cr (nanotip)",
                        "Co": 55.2,
                        "Ni": 31.5,
                        "Al": 14.7,
                        "W": 3.6,
                        "Cr": 6.5,
                        "Ti": 2.0,
                        "Ta": 1.2,
                        "B": 0.04,
                        "φγ'-lever (%)": "98±1.8",
                        "φγ'-stereological (%)": "86±3.1"
                    },
                    {
                        "Composition (at.%)": "4Cr (γ)",
                        "Co": 58.4,
                        "Ni": 18.3,
                        "Al": 6.2,
                        "W": 1.7,
                        "Cr": 15.0,
                        "Ti": 0.39,
                        "Ta": 0.82,
                        "B": 0.02,
                        "φγ'-lever (%)": "98±1.8",
                        "φγ'-stereological (%)": "86±3.1"
                    },
                    {
                        "Composition (at.%)": "4Cr (γ')",
                        "Co": 46.5,
                        "Ni": 29.0,
                        "Al": 13.6,
                        "W": 3.39,
                        "Cr": 4.46,
                        "Ti": 1.92,
                        "Ta": 1.49,
                        "B": 0.04,
                        "φγ'-lever (%)": "98±1.8",
                        "φγ'-stereological (%)": "86±3.1"
                    },
                    {
                        "Composition (at.%)": "4Cr (κ)",
                        "Co": 0.8,
                        "Ni": 1.59,
                        "Al": 2.19,
                        "W": 1.99,
                        "Cr": 0.3,
                        "Ti": 4.89,
                        "Ta": 1.88,
                        "B": 1.56,
                        "φγ'-lever (%)": "98±1.8",
                        "φγ'-stereological (%)": "86±3.1"
                    },
                    {
                        "Composition (at.%)": "8Cr (nanotip)",
                        "Co": 41.2,
                        "Ni": 33.9,
                        "Al": 11.6,
                        "W": 2.88,
                        "Cr": 18.6,
                        "Ti": 1.88,
                        "Ta": 1.45,
                        "B": 0.06,
                        "φγ'-lever (%)": "59±12",
                        "φγ'-stereological (%)": "83±0.4"
                    },
                    {
                        "Composition (at.%)": "8Cr (γ)",
                        "Co": 42.2,
                        "Ni": 21.4,
                        "Al": 6.31,
                        "W": 2.56,
                        "Cr": 26.5,
                        "Ti": 0.58,
                        "Ta": 0.36,
                        "B": 0.08,
                        "φγ'-lever (%)": "59±12",
                        "φγ'-stereological (%)": "83±0.4"
                    },
                    {
                        "Composition (at.%)": "8Cr (γ')",
                        "Co": 40.4,
                        "Ni": 40.4,
                        "Al": 15.0,
                        "W": 2.62,
                        "Cr": 5.72,
                        "Ti": 2.93,
                        "Ta": 2.36,
                        "B": 0.35,
                        "φγ'-lever (%)": "59±12",
                        "φγ'-stereological (%)": "83±0.4"
                    },
                    {
                        "Composition (at.%)": "8Cr (κ)",
                        "Co": 1.89,
                        "Ni": 2.37,
                        "Al": 1.02,
                        "W": 1.02,
                        "Cr": 0.22,
                        "Ti": 5.09,
                        "Ta": 6.63,
                        "B": 0.38,
                        "φγ'-lever (%)": "59±12",
                        "φγ'-stereological (%)": "83±0.4"
                    }
                ]
            },
            "table_url": "https://github.com/pch-pokemon/knowledge_base/raw/main/32/Table2.png"
        }
    },
    {
        "metadata": {
            "source": "D:/knowledge_base/Data/32.json",
            "figures_num": "Fig. 1"
        },
        "page_content": {
            "figure_number": "Fig. 1",
            "caption": "Fig. 1 Microstructure of a) L24-0Cr, b) -4Cr, c) -8Cr and d) -12Cr aged at 900°C for 168 h. In, L24-8Cr, the μ-phase precipitates can be seen around the grain boundaries, while in L24-12Cr, the μ-phase appears throughout the microstructure. Insets of c) and d) illustrate the morphologies of the γ' precipitates.",
            "image_url": "https://github.com/pch-pokemon/knowledge_base/raw/main/32/Fig.1.png"
        }
    },
    {
        "metadata": {
            "source": "D:/knowledge_base/Data/32.json",
            "figures_num": "Fig. 2"
        },
        "page_content": {
            "figure_number": "Fig. 2",
            "caption": "Fig. 2 X-ray diffraction pattern displaying γ-and γ'-peaks for: a) L24-0Cr, b) -4Cr, c) -8Cr, and d) -12 Cr aged at 900°C for 168 h. Peaks for the μ-phase are observed in both L24-8Cr and -12Cr.",
            "image_url": "https://github.com/pch-pokemon/knowledge_base/raw/main/32/Fig.2.png"
        }
    },
    {
        "metadata": {
            "source": "D:/knowledge_base/Data/32.json",
            "figures_num": "Fig. 3"
        },
        "page_content": {
            "figure_number": "Fig. 3",
            "caption": "Fig. 3 Lattice parameters and lattice parameter misfits between the γ- and γ'-phases measured employing high-energy synchrotron X-ray diffraction.",
            "data": [
                {
                    "columns": [
                        "aγ",
                        "aγ'"
                    ],
                    "alloy_name": [
                        {
                            "alloy": "0Cr",
                            "values": [
                                [
                                    4.051,
                                    3.61
                                ]
                            ]
                        },
                        {
                            "alloy": "4Cr",
                            "values": [
                                [
                                    5.087,
                                    3.606
                                ]
                            ]
                        },
                        {
                            "alloy": "8Cr",
                            "values": [
                                [
                                    5.043,
                                    3.603
                                ]
                            ]
                        },
                        {
                            "alloy": "12Cr",
                            "values": [
                                [
                                    3.908,
                                    3.594
                                ]
                            ]
                        }
                    ]
                }
            ],
            "image_url": "https://github.com/pch-pokemon/knowledge_base/raw/main/32/Fig.3.png"
        }
    },
    {
        "metadata": {
            "source": "D:/knowledge_base/Data/32.json",
            "figures_num": "Fig. 4"
        },
        "page_content": {
            "figure_number": "Fig. 4",
            "caption": "Fig. 4 APT reconstruction and elemental proximity histogram of: a) L24-0Cr, b) -4Cr, and c) -8Cr heat treated for 24 h at 900°C.",
            "image_url": "https://github.com/pch-pokemon/knowledge_base/raw/main/32/Fig.4.png"
        }
    },
    {
        "metadata": {
            "source": "D:/knowledge_base/Data/32.json",
            "figures_num": "Fig. 5"
        },
        "page_content": {
            "figure_number": "Fig. 5",
            "caption": "Fig. 5 Plot of elemental partitioning coefficient, k, of L24-0Cr, -4Cr and -8Cr.",
            "data": [
                {
                    "columns": [
                        "alloy",
                        "κ_Al",
                        "κ_Ti",
                        "κ_Ni",
                        "κ_Co",
                        "κ_W",
                        "κ_Ta",
                        "κ_B",
                        "κ_Cr"
                    ],
                    "values": [
                        {
                            "alloy": "0Cr",
                            "κ_Al": 1.989,
                            "κ_Ti": 4.579,
                            "κ_Ni": 1.396,
                            "κ_Co": 0.684,
                            "κ_W": 2.426,
                            "κ_Ta": 4.698,
                            "κ_B": 2.873,
                            "κ_Cr": null
                        },
                        {
                            "alloy": "4Cr",
                            "κ_Al": 2.171,
                            "κ_Ti": 4.862,
                            "κ_Ni": 1.569,
                            "κ_Co": 0.784,
                            "κ_W": 1.998,
                            "κ_Ta": 1.888,
                            "κ_B": 1.551,
                            "κ_Cr": 0.292
                        },
                        {
                            "alloy": "8Cr",
                            "κ_Al": 2.363,
                            "κ_Ti": 5.081,
                            "κ_Ni": 1.879,
                            "κ_Co": 0.693,
                            "κ_W": null,
                            "κ_Ta": 6.604,
                            "κ_B": 0.356,
                            "κ_Cr": 0.201
                        }
                    ]
                }
            ],
            "image_url": "https://github.com/pch-pokemon/knowledge_base/raw/main/32/Fig.5.png"
        }
    },
    {
        "metadata": {
            "source": "D:/knowledge_base/Data/32.json",
            "figures_num": "Fig. 6"
        },
        "page_content": {
            "figure_number": "Fig. 6",
            "caption": "Fig. 6 (Color online) Oxide structure and elemental distribution of a) L24-0Cr and b) - 12Cr measured by SEM-EDS after 20 h at 900°C to permit isothermal oxidation.",
            "image_url": "https://github.com/pch-pokemon/knowledge_base/raw/main/32/Fig.6.png"
        }
    },
    {
        "metadata": {
            "source": "D:/knowledge_base/Data/32.json",
            "figures_num": "Fig. 7"
        },
        "page_content": {
            "figure_number": "Fig. 7",
            "caption": "Fig. 7 Oxide scale thickness and parabolic rate constant, k, as a function of Cr concentration. The oxidation tests were performed at 900°C for 20 h.",
            "data": [
                {
                    "columns": [
                        "alloy",
                        "Thickness (μm)",
                        "kₚ (mg²·cm⁻⁴·h⁻¹)"
                    ],
                    "values": [
                        [
                            "0Cr",
                            3.738,
                            "1.01 × 10⁻³"
                        ],
                        [
                            "4Cr",
                            0.899,
                            "7.5 × 10⁻³"
                        ],
                        [
                            "8Cr",
                            0.863,
                            "4.5 × 10⁻³"
                        ],
                        [
                            "12Cr",
                            0.649,
                            "0.746 × 10⁻³"
                        ]
                    ]
                }
            ],
            "image_url": "https://github.com/pch-pokemon/knowledge_base/raw/main/32/Fig.7.png"
        }
    },
    {
        "metadata": {
            "source": "D:/knowledge_base/Data/32.json",
            "figures_num": "Fig. 8"
        },
        "page_content": {
            "figure_number": "Fig. 8",
            "caption": "Fig. 8 Norton plot of L24-0Cr, -4Cr and -8Cr subjected to compression creep at 850°C. The stress exponents, n, are derived from the Mukherjee-Bird-Dorn power law creep model.",
            "data": [
                {
                    "columns": [
                        "alloy",
                        "n"
                    ],
                    "values": [
                        [
                            "0Cr",
                            "3.2"
                        ],
                        [
                            "4Cr",
                            "9.5"
                        ],
                        [
                            "8Cr",
                            "11.6"
                        ],
                        [
                            "Ni₃Al(Zr,B)",
                            "4.4"
                        ],
                        [
                            "Ni₃Al + αCr",
                            "4.1"
                        ],
                        [
                            "Ni₃Al + αCr + β",
                            "7.1"
                        ]
                    ]
                }
            ],
            "image_url": "https://github.com/pch-pokemon/knowledge_base/raw/main/32/Fig.8.png"
        }
    },
    {
        "metadata": {
            "source": "D:/knowledge_base/Data/32.json",
            "figures_num": "Fig. 9"
        },
        "page_content": {
            "figure_number": "Fig. 9",
            "caption": "Fig. 9 Post-creep microstructure of a), b) L24-0Cr, c), d) -4Cr and e), f) -8Cr. Planes perpendicular and parallel to the loading direction are shown to illustrate γ' rafting direction.",
            "image_url": "https://github.com/pch-pokemon/knowledge_base/raw/main/32/Fig.9.png"
        }
    },
    {
        "metadata": {
            "source": "D:/knowledge_base/Data/33.json",
            "tables_num": "Table 1"
        },
        "page_content": {
            "table_number": "Table 1",
            "caption": "Table 1 Nominal and measured (EDS) chemical composition of castings used in studies.",
            "data": {
                "columns": [
                    "Nominal composition in at%",
                    "Co-K",
                    "Ni-K",
                    "Al-K",
                    "W-M",
                    "Y-L"
                ],
                "rows": [
                    {
                        "Nominal composition in at%": "Co-9Al-9 W",
                        "Co-K": 82.4,
                        "Ni-K": "-",
                        "Al-K": 8.5,
                        "W-M": 9.1,
                        "Y-L": "-"
                    },
                    {
                        "Nominal composition in at%": "Co-9Al-9 W-0.5Y",
                        "Co-K": 81.8,
                        "Ni-K": "-",
                        "Al-K": 8.4,
                        "W-M": 9.2,
                        "Y-L": 0.6
                    },
                    {
                        "Nominal composition in at%": "Co-20Ni-9Al-9 W",
                        "Co-K": 62.5,
                        "Ni-K": 19.7,
                        "Al-K": 8.6,
                        "W-M": 9.2,
                        "Y-L": "-"
                    },
                    {
                        "Nominal composition in at%": "Co-20Ni-9Al-9 W-0.5Y",
                        "Co-K": 62.1,
                        "Ni-K": 19.8,
                        "Al-K": 8.5,
                        "W-M": 9.1,
                        "Y-L": 0.5
                    },
                    {
                        "Nominal composition in at%": "Co-9Al-0.5Y",
                        "Co-K": 90.9,
                        "Ni-K": "-",
                        "Al-K": "-",
                        "W-M": 8.6,
                        "Y-L": 0.5
                    },
                    {
                        "Nominal composition in at%": "Co-9 W-0.5Y",
                        "Co-K": 90.3,
                        "Ni-K": "-",
                        "Al-K": "-",
                        "W-M": 9.1,
                        "Y-L": 0.6
                    },
                    {
                        "Nominal composition in at%": "Co-0.5Y",
                        "Co-K": 99.5,
                        "Ni-K": "-",
                        "Al-K": "-",
                        "W-M": "-",
                        "Y-L": 0.5
                    }
                ]
            },
            "table_url": "https://github.com/pch-pokemon/knowledge_base/raw/main/33/Table1.png"
        }
    },
    {
        "metadata": {
            "source": "D:/knowledge_base/Data/33.json",
            "tables_num": "Table 2"
        },
        "page_content": {
            "table_number": "Table 2",
            "caption": "Table 2 Chemical composition (EDS) in micro areas corresponding EDS points in Fig. 3.",
            "data": {
                "columns": [
                    "Point",
                    "O-K",
                    "Al-K",
                    "Co-K",
                    "Y-K",
                    "W-L"
                ],
                "rows": [
                    {
                        "Point": 1,
                        "O-K": 58.06,
                        "Al-K": "-",
                        "Co-K": 41.93,
                        "Y-K": "-",
                        "W-L": "-"
                    },
                    {
                        "Point": 2,
                        "O-K": 56.68,
                        "Al-K": "-",
                        "Co-K": 23.1,
                        "Y-K": "-",
                        "W-L": 21.21
                    },
                    {
                        "Point": 3,
                        "O-K": 76.97,
                        "Al-K": "-",
                        "Co-K": 14.68,
                        "Y-K": "-",
                        "W-L": 8.33
                    },
                    {
                        "Point": 4,
                        "O-K": 62.22,
                        "Al-K": 24.08,
                        "Co-K": 13.54,
                        "Y-K": "-",
                        "W-L": 0.14
                    },
                    {
                        "Point": 5,
                        "O-K": 65.14,
                        "Al-K": 12.85,
                        "Co-K": 15.09,
                        "Y-K": "-",
                        "W-L": 6.9
                    },
                    {
                        "Point": 6,
                        "O-K": 52.05,
                        "Al-K": 0.3,
                        "Co-K": 47.49,
                        "Y-K": "-",
                        "W-L": 0.15
                    },
                    {
                        "Point": 7,
                        "O-K": 55.83,
                        "Al-K": 11.26,
                        "Co-K": 32.79,
                        "Y-K": "-",
                        "W-L": 0.1
                    },
                    {
                        "Point": 8,
                        "O-K": 57.13,
                        "Al-K": 7.13,
                        "Co-K": 2.72,
                        "Y-K": 23.31,
                        "W-L": 9.68
                    },
                    {
                        "Point": 9,
                        "O-K": 71.07,
                        "Al-K": 1.75,
                        "Co-K": 0.64,
                        "Y-K": 16.67,
                        "W-L": 9.85
                    }
                ]
            },
            "table_url": "https://github.com/pch-pokemon/knowledge_base/raw/main/33/Table2.png"
        }
    },
    {
        "metadata": {
            "source": "D:/knowledge_base/Data/33.json",
            "tables_num": "Table 3"
        },
        "page_content": {
            "table_number": "Table 3",
            "caption": "Table 3 Chemical composition (EDS) in micro areas corresponding EDS points in Fig. 4.",
            "data": {
                "columns": [
                    "Point",
                    "O-K",
                    "Al-K",
                    "Co-K",
                    "Y-K",
                    "W-L"
                ],
                "rows": [
                    {
                        "Point": 1,
                        "O-K": 65.71,
                        "Al-K": "-",
                        "Co-K": "-",
                        "Y-K": 34.29,
                        "W-L": "-"
                    },
                    {
                        "Point": 2,
                        "O-K": 61.03,
                        "Al-K": 18.74,
                        "Co-K": "-",
                        "Y-K": 20.21,
                        "W-L": "-"
                    },
                    {
                        "Point": 3,
                        "O-K": 69.92,
                        "Al-K": 28.6,
                        "Co-K": "-",
                        "Y-K": 1.46,
                        "W-L": "-"
                    },
                    {
                        "Point": 4,
                        "O-K": "-",
                        "Al-K": "-",
                        "Co-K": 80.77,
                        "Y-K": "-",
                        "W-L": 19.22
                    },
                    {
                        "Point": 5,
                        "O-K": "-",
                        "Al-K": "-",
                        "Co-K": 82.44,
                        "Y-K": "-",
                        "W-L": 17.55
                    },
                    {
                        "Point": 6,
                        "O-K": 68.62,
                        "Al-K": 30.41,
                        "Co-K": "-",
                        "Y-K": 0.96,
                        "W-L": "-"
                    },
                    {
                        "Point": 7,
                        "O-K": "-",
                        "Al-K": "-",
                        "Co-K": 90.55,
                        "Y-K": "-",
                        "W-L": 9.44
                    },
                    {
                        "Point": 8,
                        "O-K": "-",
                        "Al-K": "-",
                        "Co-K": 80.11,
                        "Y-K": "-",
                        "W-L": 19.88
                    },
                    {
                        "Point": 9,
                        "O-K": 66.52,
                        "Al-K": 33.47,
                        "Co-K": "-",
                        "Y-K": "-",
                        "W-L": "-"
                    }
                ]
            },
            "table_url": "https://github.com/pch-pokemon/knowledge_base/raw/main/33/Table3.png"
        }
    },
    {
        "metadata": {
            "source": "D:/knowledge_base/Data/33.json",
            "tables_num": "Table 4"
        },
        "page_content": {
            "table_number": "Table 4",
            "caption": "Table 4 Chemical composition (EDS) in micro areas corresponding EDS points in Fig. 5.",
            "data": {
                "columns": [
                    "Point",
                    "O-K",
                    "Al-K",
                    "Co-K",
                    "Y-K",
                    "W-L"
                ],
                "rows": [
                    {
                        "Point": 1,
                        "O-K": 14.11,
                        "Al-K": "-",
                        "Co-K": 1.91,
                        "Y-K": 83.97,
                        "W-L": "-"
                    },
                    {
                        "Point": 2,
                        "O-K": "-",
                        "Al-K": 3.27,
                        "Co-K": 87.74,
                        "Y-K": "-",
                        "W-L": 8.97
                    },
                    {
                        "Point": 3,
                        "O-K": "-",
                        "Al-K": 2.28,
                        "Co-K": 91.67,
                        "Y-K": "-",
                        "W-L": 6.03
                    },
                    {
                        "Point": 4,
                        "O-K": "-",
                        "Al-K": 3.43,
                        "Co-K": 91.61,
                        "Y-K": "-",
                        "W-L": 4.95
                    },
                    {
                        "Point": 5,
                        "O-K": "-",
                        "Al-K": 4.68,
                        "Co-K": 84.8,
                        "Y-K": "-",
                        "W-L": 10.5
                    }
                ]
            },
            "table_url": "https://github.com/pch-pokemon/knowledge_base/raw/main/33/Table4.png"
        }
    },
    {
        "metadata": {
            "source": "D:/knowledge_base/Data/33.json",
            "tables_num": "Table 5"
        },
        "page_content": {
            "table_number": "Table 5",
            "caption": "Table 5 Chemical composition (EDS) in micro areas corresponding EDS points in Fig. 6.",
            "data": {
                "columns": [
                    "Point",
                    "Al-K",
                    "Co-K",
                    "Y-K",
                    "W-L"
                ],
                "rows": [
                    {
                        "Point": 1,
                        "Al-K": 4.46,
                        "Co-K": 83.13,
                        "Y-K": 12.02,
                        "W-L": 0.37
                    },
                    {
                        "Point": 2,
                        "Al-K": 6.81,
                        "Co-K": 81.47,
                        "Y-K": 9.96,
                        "W-L": 1.74
                    },
                    {
                        "Point": 3,
                        "Al-K": 6.97,
                        "Co-K": 80.37,
                        "Y-K": 11,
                        "W-L": 1.64
                    },
                    {
                        "Point": 4,
                        "Al-K": 2.06,
                        "Co-K": 87.53,
                        "Y-K": 9.37,
                        "W-L": 1.03
                    },
                    {
                        "Point": 5,
                        "Al-K": 2.43,
                        "Co-K": 85.31,
                        "Y-K": 10.53,
                        "W-L": 1.72
                    }
                ]
            },
            "table_url": "https://github.com/pch-pokemon/knowledge_base/raw/main/33/Table5.png"
        }
    },
    {
        "metadata": {
            "source": "D:/knowledge_base/Data/33.json",
            "tables_num": "Table 6"
        },
        "page_content": {
            "table_number": "Table 6",
            "caption": "Table 6 Chemical composition (EDS) in micro areas corresponding to dendrite cores and Y-rich areas of different investigated alloys; the measurement points are indicated in Fig. 9.",
            "data": {
                "columns": [
                    "Area/point",
                    "Al-K",
                    "Co-K",
                    "Ni-K",
                    "Y-L",
                    "W-M"
                ],
                "rows": [
                    {
                        "Area/point": 1,
                        "Al-K": 12.1,
                        "Co-K": 75.3,
                        "Ni-K": "-",
                        "Y-L": 10,
                        "W-M": 2.6
                    },
                    {
                        "Area/point": 2,
                        "Al-K": 8.5,
                        "Co-K": 82.1,
                        "Ni-K": "-",
                        "Y-L": "-",
                        "W-M": 9.4
                    },
                    {
                        "Area/point": 3,
                        "Al-K": 11.7,
                        "Co-K": 52.7,
                        "Ni-K": 23.4,
                        "Y-L": 11,
                        "W-M": 1.2
                    },
                    {
                        "Area/point": 4,
                        "Al-K": 6.5,
                        "Co-K": 71.7,
                        "Ni-K": 12.4,
                        "Y-L": "-",
                        "W-M": 9.4
                    },
                    {
                        "Area/point": 5,
                        "Al-K": 7.1,
                        "Co-K": 83.4,
                        "Ni-K": "-",
                        "Y-L": 9.5,
                        "W-M": "-"
                    },
                    {
                        "Area/point": 6,
                        "Al-K": 8.8,
                        "Co-K": 91.2,
                        "Ni-K": "-",
                        "Y-L": "-",
                        "W-M": 0.15
                    },
                    {
                        "Area/point": 7,
                        "Al-K": "-",
                        "Co-K": 86,
                        "Ni-K": "-",
                        "Y-L": 10.7,
                        "W-M": 3.2
                    },
                    {
                        "Area/point": 8,
                        "Al-K": "-",
                        "Co-K": 91,
                        "Ni-K": "-",
                        "Y-L": "-",
                        "W-M": 9
                    }
                ]
            },
            "table_url": "https://github.com/pch-pokemon/knowledge_base/raw/main/33/Table6.png"
        }
    },
    {
        "metadata": {
            "source": "D:/knowledge_base/Data/33.json",
            "tables_num": "Table 7"
        },
        "page_content": {
            "table_number": "Table 7",
            "caption": "Table 7 Thermodynamic data obtained from interactive Elingham Richardson diagram.",
            "data": {
                "columns": [
                    "Oxide",
                    "Equilibrium partial pressure reacting gas [log (bar)]",
                    "Free energy, ΔG [kJmol⁻¹]"
                ],
                "rows": [
                    {
                        "Oxide": "Y₂O₃",
                        "Equilibrium partial pressure reacting gas [log (bar)]": -46.5,
                        "Free energy, ΔG [kJmol⁻¹]": -1044.561
                    },
                    {
                        "Oxide": "Al₂O₃",
                        "Equilibrium partial pressure reacting gas [log (bar)]": -38.686,
                        "Free energy, ΔG [kJmol⁻¹]": -869.041
                    },
                    {
                        "Oxide": "Cr₂O₃",
                        "Equilibrium partial pressure reacting gas [log (bar)]": -24.329,
                        "Free energy, ΔG [kJmol⁻¹]": -546.528
                    },
                    {
                        "Oxide": "WO₃",
                        "Equilibrium partial pressure reacting gas [log (bar)]": -16.183,
                        "Free energy, ΔG [kJmol⁻¹]": -363.543
                    },
                    {
                        "Oxide": "CoO",
                        "Equilibrium partial pressure reacting gas [log (bar)]": -13.645,
                        "Free energy, ΔG [kJmol⁻¹]": -306.51
                    },
                    {
                        "Oxide": "NiO",
                        "Equilibrium partial pressure reacting gas [log (bar)]": -11.98,
                        "Free energy, ΔG [kJmol⁻¹]": -269.122
                    }
                ]
            },
            "table_url": "https://github.com/pch-pokemon/knowledge_base/raw/main/33/Table7.png"
        }
    },
    {
        "metadata": {
            "source": "D:/knowledge_base/Data/33.json",
            "figures_num": "Fig. 1"
        },
        "page_content": {
            "figure_number": "Fig. 1",
            "caption": "Fig. 1 Mass change plots connected with oxidation at 900 °C: a) isothermal oxidation; b) cyclic oxidation.",
            "data": [
                {
                    "subfigure_label": "(a)",
                    "oxidation_type": "isothermal oxidation",
                    "columns": [
                        "Time(h)",
                        "Mass gain(mg/cm²)"
                    ],
                    "alloy_name": [
                        {
                            "alloy": "Co-9Al-9W",
                            "values": [
                                [
                                    25,
                                    9.921
                                ],
                                [
                                    100,
                                    17.394
                                ],
                                [
                                    300,
                                    33.201
                                ],
                                [
                                    500,
                                    41.534
                                ]
                            ]
                        },
                        {
                            "alloy": "Co-9Al-9W-0.5Y(heat treatment)",
                            "values": [
                                [
                                    25,
                                    9.788
                                ],
                                [
                                    100,
                                    15.079
                                ],
                                [
                                    300,
                                    24.934
                                ],
                                [
                                    500,
                                    31.614
                                ]
                            ]
                        },
                        {
                            "alloy": "Co-20Ni-9Al-9W",
                            "values": [
                                [
                                    25,
                                    9.061
                                ],
                                [
                                    100,
                                    16.468
                                ],
                                [
                                    300,
                                    29.696
                                ],
                                [
                                    500,
                                    37.169
                                ]
                            ]
                        },
                        {
                            "alloy": "Co-20Ni-9Al-9W-0.5Y",
                            "values": [
                                [
                                    25,
                                    7.54
                                ],
                                [
                                    100,
                                    12.037
                                ],
                                [
                                    300,
                                    16.865
                                ],
                                [
                                    500,
                                    19.114
                                ]
                            ]
                        },
                        {
                            "alloy": "Co-9Al-9W-0.5Y",
                            "values": [
                                [
                                    25,
                                    9.392
                                ],
                                [
                                    100,
                                    16.071
                                ],
                                [
                                    300,
                                    23.28
                                ],
                                [
                                    500,
                                    28.042
                                ]
                            ]
                        }
                    ],
                    "image_url": "https://github.com/pch-pokemon/knowledge_base/raw/main/33/Fig.1(a).png"
                },
                {
                    "subfigure_label": "(b)",
                    "oxidation_type": "cyclic oxidation",
                    "columns": [
                        "Time(h)",
                        "Mass gain(mg/cm²)"
                    ],
                    "alloy_name": [
                        {
                            "alloy": "Co-9Al-9W",
                            "values": [
                                [
                                    100,
                                    -113.158
                                ],
                                [
                                    200,
                                    -243.86
                                ],
                                [
                                    300,
                                    -365.789
                                ],
                                [
                                    400,
                                    -471.93
                                ],
                                [
                                    500,
                                    -571.053
                                ]
                            ]
                        },
                        {
                            "alloy": "Co-9Al-9W-0.5Y(heat treatment)",
                            "values": [
                                [
                                    50,
                                    14.035
                                ],
                                [
                                    100,
                                    13.158
                                ],
                                [
                                    200,
                                    15.789
                                ],
                                [
                                    300,
                                    -31.579
                                ],
                                [
                                    400,
                                    -66.667
                                ],
                                [
                                    500,
                                    -81.579
                                ]
                            ]
                        },
                        {
