Repository: pch-pokemon/Multi_agent_for_alloy_oxidation

# High-Temperature Alloy Oxidation Multi-Agent System V1.0

This software is a knowledge-guided multi-agent system designed for intelligent prediction, mechanistic interpretation, thermodynamic analysis, and literature-grounded reasoning of oxidation behavior in high-temperature superalloys.

Unlike conventional tool-based frameworks, the system organizes the oxidation research process into a structured multi-agent workflow, enabling the transformation of fragmented mechanistic knowledge into design-relevant insights.

File: rag_core/data/1_100_chart.json (part 24 of 70)
[
                            "alloy": "Co-20Ni-9Al-9W",
                            "values": [
                                [
                                    25,
                                    9.061
                                ],
                                [
                                    100,
                                    16.468
                                ],
                                [
                                    300,
                                    29.696
                                ],
                                [
                                    500,
                                    37.169
                                ]
                            ]
                        },
                        {
                            "alloy": "Co-20Ni-9Al-9W-0.5Y",
                            "values": [
                                [
                                    100,
                                    15.789
                                ],
                                [
                                    200,
                                    20.175
                                ],
                                [
                                    300,
                                    21.93
                                ],
                                [
                                    400,
                                    22.807
                                ],
                                [
                                    500,
                                    11.404
                                ]
                            ]
                        },
                        {
                            "alloy": "Co-9Al-9W-0.5Y",
                            "values": [
                                [
                                    100,
                                    19.298
                                ],
                                [
                                    200,
                                    21.93
                                ],
                                [
                                    250,
                                    20.175
                                ],
                                [
                                    300,
                                    1.754
                                ],
                                [
                                    400,
                                    -42.982
                                ],
                                [
                                    500,
                                    -71.053
                                ]
                            ]
                        }
                    ],
                    "image_url": "https://github.com/pch-pokemon/knowledge_base/raw/main/33/Fig.1(b).png"
                }
            ]
        }
    },
    {
        "metadata": {
            "source": "D:/knowledge_base/Data/33.json",
            "figures_num": "Fig. 2"
        },
        "page_content": {
            "figure_number": "Fig. 2",
            "caption": "Fig. 2 High resolution SEM images of the oxide scale grown on as-cast Co-9Al-9W-0.5Y after oxidation at 900 °C for 100 h.",
            "image_url": "https://github.com/pch-pokemon/knowledge_base/raw/main/33/Fig.2.png"
        }
    },
    {
        "metadata": {
            "source": "D:/knowledge_base/Data/33.json",
            "figures_num": "Fig. 3"
        },
        "page_content": {
            "figure_number": "Fig. 3",
            "caption": "Fig. 3 Microstructural analysis of the oxides formed in the middle oxide layer of Co-9Al-9W-0.5Y, including STEM and TEM micrographs, SAED patters, and elemental distribution (EDS) mapping in the marked regions.",
            "image_url": "https://github.com/pch-pokemon/knowledge_base/raw/main/33/Fig.3.png"
        }
    },
    {
        "metadata": {
            "source": "D:/knowledge_base/Data/33.json",
            "figures_num": "Fig. 4"
        },
        "page_content": {
            "figure_number": "Fig. 4",
            "caption": "Fig. 4 Microstructural analysis of the oxides formed in internal oxidation zone of Co-9Al-9W-0.5Y, including STEM and TEM micrographs, SAED patters, and elemental distribution (EDS) mapping in the marked regions.",
            "image_url": "https://github.com/pch-pokemon/knowledge_base/raw/main/33/Fig.4.png"
        }
    },
    {
        "metadata": {
            "source": "D:/knowledge_base/Data/33.json",
            "figures_num": "Fig. 5"
        },
        "page_content": {
            "figure_number": "Fig. 5",
            "caption": "Fig. 5 Microstructural analysis of the oxides formed in bottom area of internal oxidation zone of Co-9Al-9W-0.5Y, including STEM and TEM micrographs, SAED patters, and elemental distribution (EDS) mapping in the marked regions.",
            "image_url": "https://github.com/pch-pokemon/knowledge_base/raw/main/33/Fig.5.png"
        }
    },
    {
        "metadata": {
            "source": "D:/knowledge_base/Data/33.json",
            "figures_num": "Fig. 6"
        },
        "page_content": {
            "figure_number": "Fig. 6",
            "caption": "Fig. 6 Microstructural analysis of substrate area of Co-9Al-9W-0.5Y, including STEM and TEM micrographs, SAED patters, and elemental distribution (EDS) mapping in the marked regions.",
            "image_url": "https://github.com/pch-pokemon/knowledge_base/raw/main/33/Fig.6.png"
        }
    },
    {
        "metadata": {
            "source": "D:/knowledge_base/Data/33.json",
            "figures_num": "Fig. 7"
        },
        "page_content": {
            "figure_number": "Fig. 7",
            "caption": "Fig. 7 SEM images of the oxide scale grown on as-heat treated Co-9Al-9W-0.5Y after oxidation at 900 °C for 100 h; the marked zones are corresponding to characteristic areas of oxide scale shown in Fig. 2.",
            "image_url": "https://github.com/pch-pokemon/knowledge_base/raw/main/33/Fig.7.png"
        }
    },
    {
        "metadata": {
            "source": "D:/knowledge_base/Data/33.json",
            "figures_num": "Fig. 8"
        },
        "page_content": {
            "figure_number": "Fig. 8",
            "caption": "Fig. 8 SEM images of the oxide scale grown on Co-9Al-9W-0.5Y after oxidation at 900 °C; the micrographs and elemental distribution (EDS) mapping are corresponding to samples oxidized from 1 min (a) to 25 h (f).",
            "image_url": "https://github.com/pch-pokemon/knowledge_base/raw/main/33/Fig.8.png"
        }
    },
    {
        "metadata": {
            "source": "D:/knowledge_base/Data/33.json",
            "figures_num": "Fig. 9"
        },
        "page_content": {
            "figure_number": "Fig. 9",
            "caption": "Fig. 9 SEM images of the Co-based alloys containing yttrium: a) as-cast Co-9Al-9W-0.5Y; b) as-cast Co-20Ni-9Al-9W-0.5Y; c) as-cast Co-9Al-0.5Y; d) as-cast Co-9W-0.5Y; e) as-cast Co-0.5Y; f) as-aged Co-9Al-9W-0.5Y.",
            "image_url": "https://github.com/pch-pokemon/knowledge_base/raw/main/33/Fig.9.png"
        }
    },
    {
        "metadata": {
            "source": "D:/knowledge_base/Data/33.json",
            "figures_num": "Fig. 10"
        },
        "page_content": {
            "figure_number": "Fig. 10",
            "caption": "Fig. 10 SEM images of the oxide scale grown on the Co-based binary and ternary alloys: a) Co-0.5Y; b) Co-9W-0.5Y; c) Co-9Al-0.5Y.",
            "image_url": "https://github.com/pch-pokemon/knowledge_base/raw/main/33/Fig.10.png"
        }
    },
    {
        "metadata": {
            "source": "D:/knowledge_base/Data/33.json",
            "figures_num": "Fig. 11"
        },
        "page_content": {
            "figure_number": "Fig. 11",
            "caption": "Fig. 11 SEM images of the oxide scale grown on as-cast Co-20Ni-9Al-9W-0.5Y (a-b) and Ni-9Al-0.5Y (c-d) alloys.",
            "image_url": "https://github.com/pch-pokemon/knowledge_base/raw/main/33/Fig.11.png"
        }
    },
    {
        "metadata": {
            "source": "D:/knowledge_base/Data/33.json",
            "figures_num": "Fig. 12"
        },
        "page_content": {
            "figure_number": "Fig. 12",
            "caption": "Fig. 12 EBSD identification of interdendritic phases: YCo₅ in as-cast Co-9Al-9W-0.5Y alloy (a); Y₂Co₁₅Al₂ in as-cast Co-9Al-W-0.5Y alloy (b).",
            "image_url": "https://github.com/pch-pokemon/knowledge_base/raw/main/33/Fig.12.png"
        }
    },
    {
        "metadata": {
            "source": "D:/knowledge_base/Data/33.json",
            "figures_num": "Fig. 13"
        },
        "page_content": {
            "figure_number": "Fig. 13",
            "caption": "Fig. 13 Schematic presenting characteristic oxidation zones of binary Co-Y alloys.",
            "image_url": "https://github.com/pch-pokemon/knowledge_base/raw/main/33/Fig.13.png"
        }
    },
    {
        "metadata": {
            "source": "D:/knowledge_base/Data/33.json",
            "figures_num": "Fig. 14"
        },
        "page_content": {
            "figure_number": "Fig. 14",
            "caption": "Fig. 14 Schematic of oxidation mechanism of Y-containing phases in Co-Al-W-Y alloys at 900 °C.",
            "image_url": "https://github.com/pch-pokemon/knowledge_base/raw/main/33/Fig.14.png"
        }
    },
    {
        "metadata": {
            "source": "D:/knowledge_base/Data/33.json",
            "figures_num": "Fig. S1"
        },
        "page_content": {
            "figure_number": "Fig. S1",
            "caption": "Fig. S1 Schematic of oxidation mechanism of Y-containing phases in Co-Al-W-Y alloys at 900 °C.",
            "image_url": "https://github.com/pch-pokemon/knowledge_base/raw/main/33/Fig.S1.png"
        }
    },
    {
        "metadata": {
            "source": "D:/knowledge_base/Data/33.json",
            "figures_num": "Fig. S2"
        },
        "page_content": {
            "figure_number": "Fig. S2",
            "caption": "Fig. S2 Schematic of oxidation mechanism of Y-containing phases in Co-Al-W-Y alloys at 900 °C.",
            "image_url": "https://github.com/pch-pokemon/knowledge_base/raw/main/33/Fig.S2.png"
        }
    },
    {
        "metadata": {
            "source": "D:/knowledge_base/Data/33.json",
            "figures_num": "Fig. S3"
        },
        "page_content": {
            "figure_number": "Fig. S3",
            "caption": "Fig. S3 Schematic of oxidation mechanism of Y-containing phases in Co-Al-W-Y alloys at 900 °C.",
            "image_url": "https://github.com/pch-pokemon/knowledge_base/raw/main/33/Fig.S3.png"
        }
    },
    {
        "metadata": {
            "source": "D:/knowledge_base/Data/33.json",
            "figures_num": "Fig. S4"
        },
        "page_content": {
            "figure_number": "Fig. S4",
            "caption": "Fig. S4 Schematic of oxidation mechanism of Y-containing phases in Co-Al-W-Y alloys at 900 °C.",
            "image_url": "https://github.com/pch-pokemon/knowledge_base/raw/main/33/Fig.S4.png"
        }
    },
    {
        "metadata": {
            "source": "D:/knowledge_base/Data/33.json",
            "figures_num": "Fig. S5"
        },
        "page_content": {
            "figure_number": "Fig. S5",
            "caption": "Fig. S5 Schematic of oxidation mechanism of Y-containing phases in Co-Al-W-Y alloys at 900 °C.",
            "image_url": "https://github.com/pch-pokemon/knowledge_base/raw/main/33/Fig.S5.png"
        }
    },
    {
        "metadata": {
            "source": "D:/knowledge_base/Data/33.json",
            "figures_num": "Fig. S6"
        },
        "page_content": {
            "figure_number": "Fig. S6",
            "caption": "Fig. S6 Schematic of oxidation mechanism of Y-containing phases in Co-Al-W-Y alloys at 900 °C.",
            "image_url": "https://github.com/pch-pokemon/knowledge_base/raw/main/33/Fig.S6.png"
        }
    },
    {
        "metadata": {
            "source": "D:/knowledge_base/Data/33.json",
            "figures_num": "Fig. S7"
        },
        "page_content": {
            "figure_number": "Fig. S7",
            "caption": "Fig. S7 Schematic of oxidation mechanism of Y-containing phases in Co-Al-W-Y alloys at 900 °C.",
            "image_url": "https://github.com/pch-pokemon/knowledge_base/raw/main/33/Fig.S7.png"
        }
    },
    {
        "metadata": {
            "source": "D:/knowledge_base/Data/34.json",
            "tables_num": "Table 1"
        },
        "page_content": {
            "table_number": "Table 1",
            "caption": "Table 1 Investigated alloys. The composition was measured on the solution heat treated samples by EDS. See also [10]. (Compositions marked with ‘*’ could not be determined using EDS. However, GDOES measurements confirmed the nominal Si content.) Values for the γ' volume fraction marked with ‘*’ represents the γ' volume fraction if all phases are taken into account Vγ′/(γ,γ′), while the γ′-volume fraction Vγ′/(γ,γ′) indicates the γ′-volume fraction if only the phases γ and γ′ are considered.",
            "data": {
                "columns": [
                    "Utilized abbreviations",
                    "Nominal composition",
                    "Measured composition (at.%)",
                    "Transformation temperatures (°C)",
                    "γ′ volume fraction (%)"
                ],
                "rows": [
                    {
                        "Utilized abbreviations": "9W",
                        "Nominal composition": "Co-9Al-9W",
                        "Measured composition (at.%)": "Co 83.4, Al 8.1, W 8.4, Ta –, X –",
                        "Transformation temperatures (°C)": "Solv 963, Solid 1445, Liq 1469",
                        "γ′ volume fraction (%)": 58
                    },
                    {
                        "Utilized abbreviations": "9W(SX)",
                        "Nominal composition": "Co-9Al-9W",
                        "Measured composition (at.%)": "Co 81.8, Al 8.5, W 9.6, Ta –, X –",
                        "Transformation temperatures (°C)": "Solv 985, Solid 1441, Liq 1466",
                        "γ′ volume fraction (%)": 58
                    },
                    {
                        "Utilized abbreviations": "9W-0.04B",
                        "Nominal composition": "Co-9Al-9W-0.04B",
                        "Measured composition (at.%)": "Co 81.9, Al 8.4, W 9.7, Ta –, X –",
                        "Transformation temperatures (°C)": "Solv 986, Solid 1440, Liq 1467",
                        "γ′ volume fraction (%)": 58
                    },
                    {
                        "Utilized abbreviations": "9W-0.08B",
                        "Nominal composition": "Co-9Al-9W-0.08B",
                        "Measured composition (at.%)": "Co 81.5, Al 8.9, W 9.5, Ta –, X –",
                        "Transformation temperatures (°C)": "Solv 984, Solid 1439, Liq 1465",
                        "γ′ volume fraction (%)": 58
                    },
                    {
                        "Utilized abbreviations": "9W-0.12B",
                        "Nominal composition": "Co-9Al-9W-0.12B",
                        "Measured composition (at.%)": "Co 82.2, Al 8.3, W 9.4, Ta –, X –",
                        "Transformation temperatures (°C)": "Solv 982, Solid 1444, Liq 1469",
                        "γ′ volume fraction (%)": 58
                    },
                    {
                        "Utilized abbreviations": "8W-2Ta-0.08B",
                        "Nominal composition": "Co-9Al-8W-2Ta-0.08B",
                        "Measured composition (at.%)": "Co 80.4, Al 8.9, W 8.5, Ta 2.2, X –",
                        "Transformation temperatures (°C)": "Solv 1101, Solid 1414, Liq 1439",
                        "γ′ volume fraction (%)": 80
                    },
                    {
                        "Utilized abbreviations": "9W-2Ta-0.12B",
                        "Nominal composition": "Co-9Al-9W-2Ta-0.12B",
                        "Measured composition (at.%)": "Co 79.8, Al 8.9, W 9.3, Ta 2.0, X –",
                        "Transformation temperatures (°C)": "Solv 1097, Solid 1410, Liq 1434",
                        "γ′ volume fraction (%)": 82
                    },
                    {
                        "Utilized abbreviations": "8W-2Ta-2Nb",
                        "Nominal composition": "Co-9Al-8W-2Ta-2Nb",
                        "Measured composition (at.%)": "Co 82.6, Al 8.0, W 6.7, Ta 1.4, Nb 1.4",
                        "Transformation temperatures (°C)": "Solv 1079, Solid 1390, Liq 1411",
                        "γ′ volume fraction (%)": 78
                    },
                    {
                        "Utilized abbreviations": "9W-0.5Nb",
                        "Nominal composition": "Co-9Al-9W-0.5Nb",
                        "Measured composition (at.%)": "Co 82.0, Al 8.2, W 9.4, Nb 0.4",
                        "Transformation temperatures (°C)": "Solv 1011, Solid 1430, Liq 1459",
                        "γ′ volume fraction (%)": 72
                    },
                    {
                        "Utilized abbreviations": "10W-2Nb",
                        "Nominal composition": "Co-9Al-10W-2Nb",
                        "Measured composition (at.%)": "Co 78.6, Al 9.4, W 10.2, Nb 1.8",
                        "Transformation temperatures (°C)": "Solv 1064, Solid 1377, Liq 1426",
                        "γ′ volume fraction (%)": 81
                    }
                ]
            },
            "table_url": "https://github.com/pch-pokemon/knowledge_base/raw/main/34/Table1.png"
        }
    },
    {
        "metadata": {
            "source": "D:/knowledge_base/Data/34.json",
            "tables_num": "Table 2"
        },
        "page_content": {
            "table_number": "Table 2",
            "caption": "Table 2 Reference alloys. Compositions are given in atomic percent.",
            "data": {
                "columns": [
                    "Alloy",
                    "Ni",
                    "Co",
                    "Cr",
                    "Mo",
                    "W",
                    "Al",
                    "Ti",
                    "Nb",
                    "Fe",
                    "Mn",
                    "Si",
                    "C",
                    "B",
                    "Zr",
                    "La"
                ],
                "rows": [
                    {
                        "Alloy": "IN100 [2]",
                        "Ni": 56.8,
                        "Co": 13.8,
                        "Cr": 10.4,
                        "Mo": 1.7,
                        "W": "-",
                        "Al": 11.0,
                        "Ti": 5.3,
                        "Nb": "-",
                        "Fe": "-",
                        "Mn": "-",
                        "Si": "-",
                        "C": 0.8,
                        "B": 0.07,
                        "Zr": 0.04,
                        "La": "-"
                    },
                    {
                        "Alloy": "IN713C [24]",
                        "Ni": 69.1,
                        "Co": "-",
                        "Cr": 13.2,
                        "Mo": 2.4,
                        "W": "-",
                        "Al": 12.4,
                        "Ti": 0.9,
                        "Nb": 1.3,
                        "Fe": "-",
                        "Mn": "-",
                        "Si": "-",
                        "C": 0.5,
                        "B": 0.06,
                        "Zr": 0.06,
                        "La": "-"
                    },
                    {
                        "Alloy": "Haynes188 [25]",
                        "Ni": 23.4,
                        "Co": 39.4,
                        "Cr": 26.4,
                        "Mo": "-",
                        "W": 4.7,
                        "Al": "-",
                        "Ti": "-",
                        "Nb": "-",
                        "Fe": 3.3,
                        "Mn": 1.4,
                        "Si": 0.8,
                        "C": 0.5,
                        "B": 0.09,
                        "Zr": "-",
                        "La": 0.01
                    }
                ]
            },
            "table_url": "https://github.com/pch-pokemon/knowledge_base/raw/main/34/Table2.png"
        }
    },
    {
        "metadata": {
            "source": "D:/knowledge_base/Data/34.json",
            "figures_num": "Fig. 1"
        },
        "page_content": {
            "figure_number": "Fig. 1",
            "caption": "Fig. 1 Morphology of the grain boundaries of the alloys with different boron contents. (a–e) Heat treatment 12 h at 1300 °C and 200 h at 900 °C. The volume fraction of the grain boundary phase is less than 1%. (f) The 9W–0.12B alloy also has been investigated after a heat treatment of 12 h at 1300 °C and 1000 h at 900 °C. All micrographs in this figure have the same magnification.",
            "image_url": "https://github.com/pch-pokemon/knowledge_base/raw/main/34/Fig.1.png"
        }
    },
    {
        "metadata": {
            "source": "D:/knowledge_base/Data/34.json",
            "figures_num": "Fig. 2"
        },
        "page_content": {
            "figure_number": "Fig. 2",
            "caption": "Fig. 2 Width of the γ′-depleted zone as a function of t¹/² (a) and as a function of the boron content (b).",
            "data": [
                {
                    "subfigure_label": "(a)",
                    "temperature": "900 °C",
                    "columns": [
                        "t¹/²(h¹/²)",
                        "Width of the γ′-depleted zone(μm)"
                    ],
                    "values": [
                        [
                            3.16,
                            1.367
                        ],
                        [
                            7.07,
                            1.872
                        ],
                        [
                            14.14,
                            2.604
                        ],
                        [
                            31.62,
                            4.772
                        ]
                    ],
                    "image_url": "https://github.com/pch-pokemon/knowledge_base/raw/main/34/Fig.2(a).png"
                },
                {
                    "subfigure_label": "(b)",
                    "enviro": "900 °C-200 h",
                    "columns": [
                        "Boron content(at.%)",
                        "Width of the γ′-depleted zone(μm)"
                    ],
                    "values": [
                        [
                            0.04,
                            2.89
                        ],
                        [
                            0.08,
                            2.596
                        ],
                        [
                            0.12,
                            2.651
                        ]
                    ],
                    "image_url": "https://github.com/pch-pokemon/knowledge_base/raw/main/34/Fig.2(b).png"
                }
            ]
        }
    },
    {
        "metadata": {
            "source": "D:/knowledge_base/Data/34.json",
            "figures_num": "Fig. 3"
        },
        "page_content": {
            "figure_number": "Fig. 3",
            "caption": "Fig. 3 Influence of the Ta addition on the grain boundary morphology. Upper row: alloys without Ta; lower row: alloys with Ta (Vf = volume fraction; heat treatment: 12h at 1300 °C and 200h at 900 °C). All micrographs in this figure have the same magnification.",
            "image_url": "https://github.com/pch-pokemon/knowledge_base/raw/main/34/Fig.3.png"
        }
    },
    {
        "metadata": {
            "source": "D:/knowledge_base/Data/34.json",
            "figures_num": "Fig. 4"
        },
        "page_content": {
            "figure_number": "Fig. 4",
            "caption": "Fig. 4 Creep curves of experiments performed at 850 °C with several stress changes. The applied stresses in MPa are indicated next to the creep curves. (a) Creep experiments on alloy Co–9Al–9W–0.04B and a conventional Co-base alloy Haynes 188. (b) Creep experiments on Co–9Al–9W–0.04B and Ni-base IN713C. At a stress of 400 MPa two different curves are shown to indicate the scatter width.",
            "image_url": "https://github.com/pch-pokemon/knowledge_base/raw/main/34/Fig.4.png"
        }
    },
    {
        "metadata": {
            "source": "D:/knowledge_base/Data/34.json",
            "figures_num": "Fig. 5"
        },
        "page_content": {
            "figure_number": "Fig. 5",
            "caption": "Fig. 5 Minimum creep rate plotted over inverse temperature for creep experiments performed at 850 °C, 900 °C and 950 °C at a stress level of 250 MPa.",
            "image_url": "https://github.com/pch-pokemon/knowledge_base/raw/main/34/Fig.5.png"
        }
    },
    {
        "metadata": {
            "source": "D:/knowledge_base/Data/34.json",
            "figures_num": "Fig. 6"
        },
        "page_content": {
            "figure_number": "Fig. 6",
            "caption": "Fig. 6 Comparison of creep strength of polycrystalline Co-base (9W–B and 9W–2Ti–0.12B) and Ni-base superalloys (IN100 and IN713C) tested at 850 °C at different stresses. The corresponding stress exponent n is shown next to the respective line.",
            "image_url": "https://github.com/pch-pokemon/knowledge_base/raw/main/34/Fig.6.png"
        }
    },
    {
        "metadata": {
            "source": "D:/knowledge_base/Data/34.json",
            "figures_num": "Fig. 7"
        },
        "page_content": {
            "figure_number": "Fig. 7",
            "caption": "Fig. 7Norton plot of polycrystalline alloys with different boron contents and the single crystalline ternary alloy 9W (SX) creep tested at 850°C and different stresses.",
            "image_url": "https://github.com/pch-pokemon/knowledge_base/raw/main/34/Fig.7.png"
        }
    },
    {
        "metadata": {
            "source": "D:/knowledge_base/Data/34.json",
            "figures_num": "Fig. 8"
        },
        "page_content": {
            "figure_number": "Fig. 8",
            "caption": "Fig. 8 Creep experiments on the investigated alloys at 850°C. Only minimum creep rates at 350 MPa are shown.",
            "image_url": "https://github.com/pch-pokemon/knowledge_base/raw/main/34/Fig.8.png"
        }
    },
    {
        "metadata": {
            "source": "D:/knowledge_base/Data/34.json",
            "figures_num": "Fig. 9"
        },
        "page_content": {
            "figure_number": "Fig. 9",
            "caption": "Fig. 9 Microstructures of the alloys Co–9Al–9W–2Ti–0.12B, Co–9Al–9W–1Mo–0.04B, Co–9Al–9W–2Si and Co–9Al–9W–0.08B in aged condition (a–d) and after creep tests at 850 °C (e–l). Images are taken parallel (e–h) and perpendicular (i–l), respectively, to the applied stress axis. All micrographs in this figure have the same magnification.",
            "image_url": "https://github.com/pch-pokemon/knowledge_base/raw/main/34/Fig.9.png"
        }
    },
    {
        "metadata": {
            "source": "D:/knowledge_base/Data/34.json",
            "figures_num": "Fig. 10"
        },
        "page_content": {
            "figure_number": "Fig. 10",
            "caption": "Fig. 10 TEM micrographs of the deformation structure in crept specimens of alloy 9W–0.12B (a) and alloy 10W–2Nb (b) pictured along [001] direction in two beam case using the [200] reflection (both crept at 850 °C under final load of 450 MPa).",
            "image_url": "https://github.com/pch-pokemon/knowledge_base/raw/main/34/Fig.10.png"
        }
    },
    {
        "metadata": {
            "source": "D:/knowledge_base/Data/34.json",
            "figures_num": "Fig. 11"
        },
        "page_content": {
            "figure_number": "Fig. 11",
            "caption": "Fig. 11 Microstructures of the alloy 9W-08B after creep tests at 950°C. Image taken (a) perpendicular and (b) parallel to the applied stress.",
            "image_url": "https://github.com/pch-pokemon/knowledge_base/raw/main/34/Fig.11.png"
        }
    },
    {
        "metadata": {
            "source": "D:/knowledge_base/Data/34.json",
            "figures_num": "Fig. 12"
        },
        "page_content": {
            "figure_number": "Fig. 12",
            "caption": "Fig. 12 Norton plots of the creep experiments divided into groups according to the stress exponent n. (a) Boron free alloys exhibiting intermetallic phases at the grain boundaries. (b) Alloys exhibiting W-rich precipitates or W-rich borides at the grain boundary with the adjacent γ'-depleted zone.",
            "image_url": "https://github.com/pch-pokemon/knowledge_base/raw/main/34/Fig.12.png"
        }
    },
    {
        "metadata": {
            "source": "D:/knowledge_base/Data/35.json",
            "tables_num": "Table 1"
        },
        "page_content": {
            "table_number": "Table 1",
            "caption": "Table 1 Nominal and actual (determined by EDX) compositions of alloys Co-101 and Stellite-21.",
            "data": {
                "columns": [
                    "Alloy",
                    "Co",
                    "Cr",
                    "Ni",
                    "Mo",
                    "Fe",
                    "Si",
                    "Mn",
                    "C",
                    "W"
                ],
                "rows": [
                    {
                        "Alloy": "Co-101 (Nominal)",
                        "Co": "Bal.",
                        "Cr": 30.0,
                        "Ni": 10.0,
                        "Mo": 5.0,
                        "Fe": 3.0,
                        "Si": 0.6,
                        "Mn": 0.5,
                        "C": 0.5,
                        "W": "-"
                    },
                    {
                        "Alloy": "Co-101 (EDX)",
                        "Co": "Bal.",
                        "Cr": 33.86,
                        "Ni": 9.87,
                        "Mo": 4.89,
                        "Fe": 1.15,
                        "Si": 0.72,
                        "Mn": 0.63,
                        "C": 2.34,
                        "W": "-"
                    },
                    {
                        "Alloy": "Stellite-21 (Nominal)",
                        "Co": "Bal.",
                        "Cr": 29.0,
                        "Ni": 2.8,
                        "Mo": 5.3,
                        "Fe": 2.0,
                        "Si": 1.0,
                        "Mn": 0.7,
                        "C": 0.28,
                        "W": 0.4
                    },
                    {
                        "Alloy": "Stellite-21 (EDX)",
                        "Co": "Bal.",
                        "Cr": 31.6,
                        "Ni": 2.7,
                        "Mo": 5.37,
                        "Fe": 2.26,
                        "Si": 0.94,
                        "Mn": 0.723,
                        "C": 1.32,
                        "W": 0.123
                    }
                ]
            },
            "table_url": "https://github.com/pch-pokemon/knowledge_base/raw/main/35/Table1.png"
        }
    },
    {
        "metadata": {
            "source": "D:/knowledge_base/Data/35.json",
            "figures_num": "Fig. 1"
        },
        "page_content": {
            "figure_number": "Fig. 1",
            "caption": "Fig. 1 BSE micrographs of Co-101 in the as-cast state. (a) low magnification image showing the dendritic microstructure, (b) region containing the dark contrast M₇C₃ constituent, (c) region of the lamella intergrowth of the dark M₇C₃ and bright contrast M₂₃C₆ phases, and (d) the needle-like features surrounded by the γ matrix. EDX elemental distribution maps of Co, Ni, Fe, Si, Cr, Mn, C, and Mo are shown, taken from the highlighted region in (a).",
            "image_url": "https://github.com/pch-pokemon/knowledge_base/raw/main/35/Fig.1.png"
        }
    },
    {
        "metadata": {
            "source": "D:/knowledge_base/Data/35.json",
            "figures_num": "Fig. 2"
        },
        "page_content": {
            "figure_number": "Fig. 2",
            "caption": "Fig. 2 High resolution SEM images of the oxide scale grown on as-cast Co-9Al-9W-0.5Y after oxidation at 900 °C for 100 h.",
            "image_url": "https://github.com/pch-pokemon/knowledge_base/raw/main/35/Fig.2.png"
        }
    },
    {
        "metadata": {
            "source": "D:/knowledge_base/Data/35.json",
            "figures_num": "Fig. 3"
        },
        "page_content": {
            "figure_number": "Fig. 3",
            "caption": "Fig. 3 Bright field (BF) image of a region of interest in Co-101 with corresponding STEM-EDX elemental distribution maps of Co, Ni, Fe, Cr, C, Mo and Si. SADPs of the major phases in Co-101, labelled A, B and C in the BF image, were identified as the γ matrix, M₇C₃ and M₂₃C₆ with zone axes [110], [0001] and [084̄], respectively.",
            "image_url": "https://github.com/pch-pokemon/knowledge_base/raw/main/35/Fig.3.png"
        }
    },
    {
        "metadata": {
            "source": "D:/knowledge_base/Data/35.json",
            "figures_num": "Fig. 4"
        },
        "page_content": {
            "figure_number": "Fig. 4",
            "caption": "Fig. 4 DSC heating traces of as-cast (black trace) and 10 h 1250 °C heat-treated Co-101 (red trace) with peak temperatures labelled.",
            "image_url": "https://github.com/pch-pokemon/knowledge_base/raw/main/35/Fig.4.png"
        }
    },
    {
        "metadata": {
            "source": "D:/knowledge_base/Data/35.json",
            "figures_num": "Fig. 5"
        },
        "page_content": {
            "figure_number": "Fig. 5",
            "caption": "Fig. 5 BSE micrographs of heat-treated Co-101, (a) low magnification image showing the dendritic microstructure of Co-101, (b), higher magnification image of the interdendritic M₇C₃ phase.",
            "image_url": "https://github.com/pch-pokemon/knowledge_base/raw/main/35/Fig.5.png"
        }
    },
    {
        "metadata": {
            "source": "D:/knowledge_base/Data/35.json",
            "figures_num": "Fig. 6"
        },
        "page_content": {
            "figure_number": "Fig. 6",
            "caption": "Fig. 6 BSE images and corresponding Co, Ni, Mo, Cr, Si, and O EDX element distribution maps after 100 h oxidation at 1000 °C for (a) as-cast and (b) 1250 °C 10 h heat treated Co-101.",
            "image_url": "https://github.com/pch-pokemon/knowledge_base/raw/main/35/Fig.6.png"
        }
    },
    {
        "metadata": {
            "source": "D:/knowledge_base/Data/35.json",
            "figures_num": "Fig. 7"
        },
        "page_content": {
            "figure_number": "Fig. 7",
            "caption": "Fig. 7 BSE images of the secondary carbide precipitation after oxidation testing at 1000 °C for 100 h of (a) as-cast and (b) solution heat treated Co-101 specimens.",
            "image_url": "https://github.com/pch-pokemon/knowledge_base/raw/main/35/Fig.7.png"
        }
    },
    {
        "metadata": {
            "source": "D:/knowledge_base/Data/35.json",
            "figures_num": "Fig. 8"
        },
        "page_content": {
            "figure_number": "Fig. 8",
            "caption": "Fig. 8 BSE micrographs of Stellite-21 in the as-cast state. (a) Low magnification image of the dendritic microstructure. (b) Higher magnification image of the interdendritic lamella intergrowth.",
            "image_url": "https://github.com/pch-pokemon/knowledge_base/raw/main/35/Fig.8.png"
        }
    },
    {
        "metadata": {
            "source": "D:/knowledge_base/Data/35.json",
            "figures_num": "Fig. 9"
        },
        "page_content": {
            "figure_number": "Fig. 9",
            "caption": "Fig. 9 Bright field (BF) image of a region of interest in Stellite-21 with corresponding STEM-EDX elemental distribution maps of Co, Ni, Fe, Cr and Mo. SADPs of the regions labelled A and B in the BF image, were identified as containing the γ matrix and M₂₃C₆ with [111] zone axes.",
            "image_url": "https://github.com/pch-pokemon/knowledge_base/raw/main/35/Fig.9.png"
        }
    },
    {
        "metadata": {
            "source": "D:/knowledge_base/Data/35.json",
            "figures_num": "Fig. 10"
        },
        "page_content": {
            "figure_number": "Fig. 10",
            "caption": "Fig. 10 DSC thermogram of as-cast Stellite-21 with the two major endothermic peaks labelled.",
            "image_url": "https://github.com/pch-pokemon/knowledge_base/raw/main/35/Fig.10.png"
        }
    },
    {
        "metadata": {
            "source": "D:/knowledge_base/Data/35.json",
            "figures_num": "Fig. 11"
        },
        "page_content": {
            "figure_number": "Fig. 11",
            "caption": "Fig. 11 BSE micrographs of Stellite-21 in the 1250 °C 10 h heat-treated state. (a) Low magnification image of the microstructure. (b) High magnification images of the precipitates.",
            "image_url": "https://github.com/pch-pokemon/knowledge_base/raw/main/35/Fig.11.png"
        }
    },
    {
        "metadata": {
            "source": "D:/knowledge_base/Data/35.json",
            "figures_num": "Fig. 12"
        },
        "page_content": {
            "figure_number": "Fig. 12",
            "caption": "Fig. 12 BSE image as well as Co, Ni, Mo, Cr, Si, and O EDX element distribution maps after 100 h oxidation at 1000 °C of (a) as-cast and (b) 1250 °C 10 h heat-treated Stellite-21.",
            "image_url": "https://github.com/pch-pokemon/knowledge_base/raw/main/35/Fig.12.png"
        }
    },
    {
        "metadata": {
            "source": "D:/knowledge_base/Data/35.json",
            "figures_num": "Fig. 13"
        },
        "page_content": {
            "figure_number": "Fig. 13",
            "caption": "Fig. 13 BSE images of the secondary carbide precipitation after oxidation testing at 1000 °C for 100 h of (a) as-cast and (b) solution heat treated Co-101 specimens.",
            "image_url": "https://github.com/pch-pokemon/knowledge_base/raw/main/35/Fig.13.png"
        }
    },
    {
        "metadata": {
            "source": "D:/knowledge_base/Data/36.json",
            "tables_num": "Table 1"
        },
        "page_content": {
            "table_number": "Table 1",
            "caption": "Table 1 Nominal compositions of alloys.",
            "data": {
                "columns": [
                    "Alloy",
                    "Co",
                    "Al",
                    "W",
                    "Cr"
                ],
                "rows": [
                    {
                        "Alloy": "0Cr",
                        "Co": "Bal.",
                        "Al": "9",
                        "W": "9",
                        "Cr": "0"
                    },
                    {
                        "Alloy": "2Cr",
                        "Co": "Bal.",
                        "Al": "9",
                        "W": "9",
                        "Cr": "2"
                    },
                    {
                        "Alloy": "4Cr",
                        "Co": "Bal.",
                        "Al": "9",
                        "W": "9",
                        "Cr": "4"
                    },
                    {
                        "Alloy": "6Cr",
                        "Co": "Bal.",
                        "Al": "9",
