Repository: pch-pokemon/Multi_agent_for_alloy_oxidation

# High-Temperature Alloy Oxidation Multi-Agent System V1.0

This software is a knowledge-guided multi-agent system designed for intelligent prediction, mechanistic interpretation, thermodynamic analysis, and literature-grounded reasoning of oxidation behavior in high-temperature superalloys.

Unlike conventional tool-based frameworks, the system organizes the oxidation research process into a structured multi-agent workflow, enabling the transformation of fragmented mechanistic knowledge into design-relevant insights.

File: rag_core/data/1_100_chart.json (part 25 of 70)
[
                        "W": "9",
                        "Cr": "6"
                    },
                    {
                        "Alloy": "8Cr",
                        "Co": "Bal.",
                        "Al": "9",
                        "W": "9",
                        "Cr": "8"
                    },
                    {
                        "Alloy": "10Cr",
                        "Co": "Bal.",
                        "Al": "9",
                        "W": "9",
                        "Cr": "10"
                    }
                ]
            },
            "table_url": "https://github.com/pch-pokemon/knowledge_base/raw/main/36/Table1.png"
        }
    },
    {
        "metadata": {
            "source": "D:/knowledge_base/Data/36.json",
            "figures_num": "Fig. 1"
        },
        "page_content": {
            "figure_number": "Fig. 1",
            "caption": "Fig. 1 SEM images of the alloys with different Cr contents after ageing at 900 °C for 50 h: (a) 0Cr, (b) 2Cr, (c) 4Cr, (d) 6Cr, (e) 8Cr and (f) 10Cr. All the images have the same scale bars as that shown at the bottom of Fig. 1f.",
            "image_url": "https://github.com/pch-pokemon/knowledge_base/raw/main/36/Fig.1.png"
        }
    },
    {
        "metadata": {
            "source": "D:/knowledge_base/Data/36.json",
            "figures_num": "Fig. 2"
        },
        "page_content": {
            "figure_number": "Fig. 2",
            "caption": "Fig. 2 Alloys after ageing at 900 °C for 300 h: (a) 2Cr and (b) 10Cr alloys. Typical TEM images and diffraction patterns of all the precipitates: (c–d) DO₁₉-Co₃W phase, (e–f) μ-Co₇W₆ phase and (g–h) B2-CoAl phase.",
            "image_url": "https://github.com/pch-pokemon/knowledge_base/raw/main/36/Fig.2.png"
        }
    },
    {
        "metadata": {
            "source": "D:/knowledge_base/Data/36.json",
            "figures_num": "Fig. 3"
        },
        "page_content": {
            "figure_number": "Fig. 3",
            "caption": "Fig. 3 Evolution of the volume fraction of the γ' phase as a function of ageing time at 900 °C for different Cr contents: (a) 2Cr and 6Cr alloys after ageing for different lengths of time and (b) comparison of the six alloys after ageing for 300 h.",
            "data": [
                {
                    "subfigure_label": "(a)",
                    "columns": [
                        "aging time",
                        "volume fraction of the γ' phase"
                    ],
                    "alloy_name": [
                        {
                            "alloy": "2Cr",
                            "values": [
                                [
                                    "50h",
                                    "83%"
                                ],
                                [
                                    "168h",
                                    "78%"
                                ],
                                [
                                    "500h",
                                    "59%"
                                ]
                            ]
                        },
                        {
                            "alloy": "6Cr",
                            "values": [
                                [
                                    "50h",
                                    "72%"
                                ],
                                [
                                    "168h",
                                    "56%"
                                ],
                                [
                                    "500h",
                                    "44%"
                                ]
                            ]
                        }
                    ],
                    "image_url": "https://github.com/pch-pokemon/knowledge_base/raw/main/36/Fig.3(a).png"
                },
                {
                    "subfigure_label": "(b)",
                    "aging time": "300h",
                    "columns": [
                        "alloy",
                        "volume fraction of the γ' phase"
                    ],
                    "values": [
                        [
                            "0Cr",
                            "62%"
                        ],
                        [
                            "2Cr",
                            "59%"
                        ],
                        [
                            "4Cr",
                            "54%"
                        ],
                        [
                            "6Cr",
                            "44%"
                        ],
                        [
                            "8Cr",
                            "41%"
                        ],
                        [
                            "10Cr",
                            "33%"
                        ]
                    ],
                    "image_url": "https://github.com/pch-pokemon/knowledge_base/raw/main/36/Fig.3(b).png"
                }
            ]
        }
    },
    {
        "metadata": {
            "source": "D:/knowledge_base/Data/36.json",
            "figures_num": "Fig. 4"
        },
        "page_content": {
            "figure_number": "Fig. 4",
            "caption": "Fig. 4 (a) Vickers hardness values of the 2Cr and 6Cr alloys under different heat treatment conditions. (b) Vickers hardness values of the six alloys after ageing at 900 °C for 50 h.",
            "data": [
                {
                    "subfigure_label": "(a)",
                    "columns": [
                        "heat treatment conditions",
                        "Vickers hardness(HV)"
                    ],
                    "alloy_name": [
                        {
                            "alloy": "2Cr",
                            "values": [
                                [
                                    "as-cast",
                                    311.409
                                ],
                                [
                                    "solid-solution",
                                    299.06
                                ],
                                [
                                    "aging 50h",
                                    368.322
                                ],
                                [
                                    "aging 168h",
                                    342.013
                                ],
                                [
                                    "aging 300h",
                                    319.463
                                ]
                            ]
                        },
                        {
                            "alloy": "6Cr",
                            "values": [
                                [
                                    "as-cast",
                                    291.141
                                ],
                                [
                                    "solid-solution",
                                    284.43
                                ],
                                [
                                    "aging 50h",
                                    334.497
                                ],
                                [
                                    "aging 168h",
                                    323.49
                                ],
                                [
                                    "aging 300h",
                                    314.497
                                ]
                            ]
                        }
                    ],
                    "image_url": "https://github.com/pch-pokemon/knowledge_base/raw/main/36/Fig.4(a).png"
                },
                {
                    "subfigure_label": "(b)",
                    "aging treatment": "900 °C-50 h.",
                    "columns": [
                        "alloy",
                        "Vickers hardness(HV)"
                    ],
                    "values": [
                        [
                            "0Cr",
                            398.482
                        ],
                        [
                            "2Cr",
                            368.509
                        ],
                        [
                            "4Cr",
                            342.52
                        ],
                        [
                            "6Cr",
                            334.553
                        ],
                        [
                            "8Cr",
                            283.902
                        ],
                        [
                            "10Cr",
                            268.916
                        ]
                    ],
                    "image_url": "https://github.com/pch-pokemon/knowledge_base/raw/main/36/Fig.4(b).png"
                }
            ]
        }
    },
    {
        "metadata": {
            "source": "D:/knowledge_base/Data/36.json",
            "figures_num": "Fig. 5"
        },
        "page_content": {
            "figure_number": "Fig. 5",
            "caption": "Fig. 5 (a–g) Series of TEM images obtained during the oxidation process of the 0Cr alloy as it was heated from 20 °C to 350 °C. (h) HRTEM image from the border of the oxidized alloy and (i) the EDP corresponding to image (h).",
            "image_url": "https://github.com/pch-pokemon/knowledge_base/raw/main/36/Fig.5.png"
        }
    },
    {
        "metadata": {
            "source": "D:/knowledge_base/Data/36.json",
            "figures_num": "Fig. 6"
        },
        "page_content": {
            "figure_number": "Fig. 6",
            "caption": "Fig. 6 High-angle annular dark-field image and elemental distribution mappings of the 0Cr alloy: (a–d) the original alloy and (e–l) the oxidized alloy. Elemental line-scan on the surface layer in (m) the γ phase and (n) the γ' phase.",
            "image_url": "https://github.com/pch-pokemon/knowledge_base/raw/main/36/Fig.6.png"
        }
    },
    {
        "metadata": {
            "source": "D:/knowledge_base/Data/36.json",
            "figures_num": "Fig. 7"
        },
        "page_content": {
            "figure_number": "Fig. 7",
            "caption": "Fig. 7 (a–g) Series of TEM images obtained during the oxidation process of the 6Cr alloy as it was heated from 20 °C to 350 °C. (h) HRTEM image from the border of the oxidized alloy and (i) the EDP corresponding to image (h).",
            "image_url": "https://github.com/pch-pokemon/knowledge_base/raw/main/36/Fig.7.png"
        }
    },
    {
        "metadata": {
            "source": "D:/knowledge_base/Data/36.json",
            "figures_num": "Fig. 8"
        },
        "page_content": {
            "figure_number": "Fig. 8",
            "caption": "Fig. 8 High-angle annular dark-field image and elemental distribution mappings of 6Cr alloy: (a-e) the original alloy and (f-o) the oxidized alloy. Elemental line-scan on the surface layer in (p) the γ phase and (q) the γ' phase.",
            "image_url": "https://github.com/pch-pokemon/knowledge_base/raw/main/36/Fig.8.png"
        }
    },
    {
        "metadata": {
            "source": "D:/knowledge_base/Data/37.json",
            "tables_num": "Table 1"
        },
        "page_content": {
            "table_number": "Table 1",
            "caption": "Table 1 Rate constants (mg² cm⁻⁴ h⁻¹) for the isothermal oxidation experiments performed at 800°C for 20 h.",
            "data": {
                "columns": [
                    "Alloy (at.%)",
                    "Label",
                    "Rate constants"
                ],
                "rows": [
                    {
                        "Alloy (at.%)": "76Co-7Al-7W-10Cr",
                        "Label": "10Cr",
                        "Rate constants": 0.003
                    },
                    {
                        "Alloy (at.%)": "66Co-7Al-7W-20Fe",
                        "Label": "20Fe",
                        "Rate constants": 0.032
                    },
                    {
                        "Alloy (at.%)": "85Co-7Al-7W-1Si",
                        "Label": "1Si",
                        "Rate constants": 0.139
                    },
                    {
                        "Alloy (at.%)": "66Co-7Al-7W-20Ni",
                        "Label": "20Ni",
                        "Rate constants": 0.315
                    },
                    {
                        "Alloy (at.%)": "86Co-7Al-5W-2Ta",
                        "Label": "2Ta",
                        "Rate constants": 0.339
                    },
                    {
                        "Alloy (at.%)": "86Co-7Al-7W",
                        "Label": "Base",
                        "Rate constants": 0.365
                    },
                    {
                        "Alloy (at.%)": "86Co-7Al-5W-2Mo",
                        "Label": "2Mo",
                        "Rate constants": 0.426
                    },
                    {
                        "Alloy (at.%)": "86Co-6Al-6W-2Ti",
                        "Label": "2Ti",
                        "Rate constants": 0.507
                    },
                    {
                        "Alloy (at.%)": "80Co-7Al-3W-6Ni-4V",
                        "Label": "6Ni-4V",
                        "Rate constants": 0.616
                    },
                    {
                        "Alloy (at.%)": "86Co-7Al-5W-2V",
                        "Label": "2V",
                        "Rate constants": 1.161
                    }
                ]
            },
            "table_url": "https://github.com/pch-pokemon/knowledge_base/raw/main/37/Table1.png"
        }
    },
    {
        "metadata": {
            "source": "D:/knowledge_base/Data/37.json",
            "tables_num": "Table 2"
        },
        "page_content": {
            "table_number": "Table 2",
            "caption": "Table 2 Mass change data (mg cm⁻²) for Co–Al–W base alloys subjected to cyclic oxidation at 800°C, from our previous study [14].",
            "data": {
                "columns": [
                    "Alloy",
                    "0",
                    "4",
                    "16",
                    "36",
                    "64",
                    "100",
                    "144",
                    "196"
                ],
                "rows": [
                    {
                        "Alloy": "10Cr",
                        "0": 0,
                        "4": 0,
                        "16": 0,
                        "36": 0.6,
                        "64": 0.9,
                        "100": 2.0,
                        "144": 0.9,
                        "196": 0.9
                    },
                    {
                        "Alloy": "20Fe",
                        "0": 0,
                        "4": 1.2,
                        "16": 1.2,
                        "36": 1.5,
                        "64": 2.3,
                        "100": 2.5,
                        "144": 2.5,
                        "196": 2.5
                    },
                    {
                        "Alloy": "1Si",
                        "0": 0,
                        "4": 0.7,
                        "16": 2.2,
                        "36": 4.7,
                        "64": 5.0,
                        "100": 7.9,
                        "144": 6.8,
                        "196": 7.6
                    },
                    {
                        "Alloy": "2Ta",
                        "0": 0,
                        "4": 1.8,
                        "16": 4.0,
                        "36": 5.8,
                        "64": 7.1,
                        "100": 7.4,
                        "144": 7.9,
                        "196": 8.2
                    },
                    {
                        "Alloy": "Base",
                        "0": 0,
                        "4": 2.2,
                        "16": 4.0,
                        "36": 7.4,
                        "64": 7.7,
                        "100": 9.5,
                        "144": 9.8,
                        "196": 12.9
                    },
                    {
                        "Alloy": "20Ni",
                        "0": 0,
                        "4": 3.2,
                        "16": 5.3,
                        "36": 7.7,
                        "64": 8.4,
                        "100": 11.6,
                        "144": 12.7,
                        "196": 14.1
                    },
                    {
                        "Alloy": "2Ti",
                        "0": 0,
                        "4": 2.1,
                        "16": 4.8,
                        "36": 6.6,
                        "64": 7.5,
                        "100": 9.9,
                        "144": 10.5,
                        "196": 14.4
                    },
                    {
                        "Alloy": "2Mo",
                        "0": 0,
                        "4": 2.0,
                        "16": 4.9,
                        "36": 6.4,
                        "64": 9.8,
                        "100": 12.8,
                        "144": 14.7,
                        "196": 18.9
                    },
                    {
                        "Alloy": "2V",
                        "0": 0,
                        "4": 2.0,
                        "16": 4.3,
                        "36": 7.5,
                        "64": 10.7,
                        "100": 14.7,
                        "144": 17.3,
                        "196": 22.2
                    },
                    {
                        "Alloy": "6Ni-4V",
                        "0": 0,
                        "4": 2.3,
                        "16": 4.1,
                        "36": 7.6,
                        "64": 10.8,
                        "100": 14.6,
                        "144": 18.8,
                        "196": 23.1
                    }
                ]
            },
            "table_url": "https://github.com/pch-pokemon/knowledge_base/raw/main/37/Table2.png"
        }
    },
    {
        "metadata": {
            "source": "D:/knowledge_base/Data/37.json",
            "tables_num": "Table 3"
        },
        "page_content": {
            "table_number": "Table 3",
            "caption": "Table 3 Comparison of the mean oxide thicknesses observed after 196 h cyclic oxidation at 800°C.",
            "data": {
                "columns": [
                    "Alloy",
                    "Oxide thickness (µm)"
                ],
                "rows": [
                    {
                        "Alloy": "Base",
                        "Oxide thickness (µm)": "106 ± 12"
                    },
                    {
                        "Alloy": "2Mo",
                        "Oxide thickness (µm)": "115 ± 15"
                    },
                    {
                        "Alloy": "2V",
                        "Oxide thickness (µm)": "158 ± 24"
                    },
                    {
                        "Alloy": "2Ti",
                        "Oxide thickness (µm)": "83 ± 4"
                    },
                    {
                        "Alloy": "2Ta",
                        "Oxide thickness (µm)": "54 ± 9"
                    },
                    {
                        "Alloy": "20Ni",
                        "Oxide thickness (µm)": "119 ± 7"
                    },
                    {
                        "Alloy": "6Ni–4V",
                        "Oxide thickness (µm)": "168 ± 11"
                    },
                    {
                        "Alloy": "1Si",
                        "Oxide thickness (µm)": "78 ± 5"
                    },
                    {
                        "Alloy": "20Fe",
                        "Oxide thickness (µm)": "50 ± 7"
                    },
                    {
                        "Alloy": "10Cr",
                        "Oxide thickness (µm)": "1.3 ± 0.4"
                    }
                ]
            },
            "table_url": "https://github.com/pch-pokemon/knowledge_base/raw/main/37/Table3.png"
        }
    },
    {
        "metadata": {
            "source": "D:/knowledge_base/Data/37.json",
            "tables_num": "Table 4"
        },
        "page_content": {
            "table_number": "Table 4",
            "caption": "Table 4 Average chemical compositions (at.%) for each oxide layer examined in the base Co–7Al–7W alloy after 196 h cyclic oxidation at 800°C.",
            "data": {
                "columns": [
                    "Layer",
                    "Co",
                    "Al",
                    "W",
                    "O",
                    "Oxide"
                ],
                "rows": [
                    {
                        "Layer": "First",
                        "Co": "43 ± 4",
                        "Al": "-",
                        "W": "-",
                        "O": "57 ± 3",
                        "Oxide": "Co₃O₄"
                    },
                    {
                        "Layer": "Second",
                        "Co": "25 ± 2",
                        "Al": "10 ± 2",
                        "W": "3 ± 2",
                        "O": "62 ± 2",
                        "Oxide": "Co₃O₄/Al₂O₃"
                    },
                    {
                        "Layer": "Third",
                        "Co": "37 ± 4",
                        "Al": "-",
                        "W": "-",
                        "O": "63 ± 4",
                        "Oxide": "Co₃O₄"
                    }
                ]
            },
            "table_url": "https://github.com/pch-pokemon/knowledge_base/raw/main/37/Table4.png"
        }
    },
    {
        "metadata": {
            "source": "D:/knowledge_base/Data/37.json",
            "tables_num": "Table 5"
        },
        "page_content": {
            "table_number": "Table 5",
            "caption": "Table 5 Chemical compositions (at.%) obtained by point TEM-EDS (FEI Titan) for grains in the distinct surface layers formed in the 10Cr alloy after 196 h cyclic oxidation at 800°C.",
            "data": {
                "columns": [
                    "Layer",
                    "Co",
                    "Al",
                    "Cr",
                    "W",
                    "O",
                    "Oxide"
                ],
                "rows": [
                    {
                        "Layer": "Outer",
                        "Co": "11 ± 1",
                        "Al": "25 ± 2",
                        "Cr": "1 ± 1",
                        "W": "-",
                        "O": "63 ± 2",
                        "Oxide": "Al₂CoO₄"
                    },
                    {
                        "Layer": "Middle",
                        "Co": "6 ± 5",
                        "Al": "5 ± 3",
                        "Cr": "22 ± 7",
                        "W": "1 ± 1",
                        "O": "66 ± 2",
                        "Oxide": "CrO₂/Cr₂O₃"
                    },
                    {
                        "Layer": "Inner",
                        "Co": "_a",
                        "Al": "36 ± 4",
                        "Cr": "1 ± 2",
                        "W": "_a",
                        "O": "62 ± 3",
                        "Oxide": "Al₂O₃"
                    },
                    {
                        "Layer": "Co₃W",
                        "Co": "78 ± 2",
                        "Al": "1 ± 1",
                        "Cr": "6 ± 3",
                        "W": "12 ± 3",
                        "O": "3 ± 3",
                        "Oxide": "Al₂O₃"
                    }
                ]
            },
            "table_url": "https://github.com/pch-pokemon/knowledge_base/raw/main/37/Table5.png"
        }
    },
    {
        "metadata": {
            "source": "D:/knowledge_base/Data/37.json",
            "figures_num": "Fig. 1"
        },
        "page_content": {
            "figure_number": "Fig. 1",
            "caption": "Fig. 1 Mass change data from the isothermal oxidation experiment at 800 °C for 20 h, (a) plotted as mass change vs. time and (b) as (mass change)² vs. time. The alloy designations are provided in Table 1.",
            "data": [
                {
                    "subfigure_label": "(a)",
                    "columns": [
                        "Time(min)",
                        "Mass gain(mg/cm²)"
                    ],
                    "alloy_name": [
                        {
                            "alloy": "2V",
                            "values": [
                                [
                                    37.47,
                                    0.72
                                ],
                                [
                                    151.95,
                                    1.439
                                ],
                                [
                                    446.49,
                                    2.333
                                ],
                                [
                                    701.47,
                                    2.829
                                ],
                                [
                                    930.44,
                                    3.166
                                ],
                                [
                                    1200,
                                    3.578
                                ]
                            ]
                        },
                        {
                            "alloy": "6Ni-4V",
                            "values": [
                                [
                                    69.73,
                                    0.988
                                ],
                                [
                                    291.41,
                                    1.931
                                ],
                                [
                                    578.66,
                                    2.571
                                ],
                                [
                                    829.49,
                                    2.993
                                ],
                                [
                                    1200,
                                    3.538
                                ]
                            ]
                        },
                        {
                            "alloy": "2Ti",
                            "values": [
                                [
                                    107.2,
                                    1.231
                                ],
                                [
                                    271.64,
                                    1.841
                                ],
                                [
                                    497.48,
                                    2.337
                                ],
                                [
                                    822.2,
                                    2.829
                                ],
                                [
                                    1200,
                                    3.261
                                ]
                            ]
                        },
                        {
                            "alloy": "2Mo",
                            "values": [
                                [
                                    97.83,
                                    1.037
                                ],
                                [
                                    324.72,
                                    1.747
                                ],
                                [
                                    554.73,
                                    2.184
                                ],
                                [
                                    796.18,
                                    2.516
                                ],
                                [
                                    1017.87,
                                    2.774
                                ],
                                [
                                    1200,
                                    2.988
                                ]
                            ]
                        },
                        {
                            "alloy": "Base",
                            "values": [
                                [
                                    63.49,
                                    0.754
                                ],
                                [
                                    211.27,
                                    1.355
                                ],
                                [
                                    441.28,
                                    1.881
                                ],
                                [
                                    630.7,
                                    2.199
                                ],
                                [
                                    853.43,
                                    2.412
                                ],
                                [
                                    1005.38,
                                    2.561
                                ],
                                [
                                    1200,
                                    2.734
                                ]
                            ]
                        },
                        {
                            "alloy": "2Ta",
                            "values": [
                                [
                                    149.87,
                                    1.201
                                ],
                                [
                                    293.5,
                                    1.618
                                ],
                                [
                                    597.4,
                                    2.055
                                ],
                                [
                                    840.94,
                                    2.318
                                ],
                                [
                                    1036.6,
                                    2.536
                                ],
                                [
                                    1200,
                                    2.685
                                ]
                            ]
                        },
                        {
                            "alloy": "20Ni",
                            "values": [
                                [
                                    129.05,
                                    1.226
                                ],
                                [
                                    335.13,
                                    1.821
                                ],
                                [
                                    570.34,
                                    2.129
                                ],
                                [
                                    777.45,
                                    2.318
                                ],
                                [
                                    998.09,
                                    2.486
                                ],
                                [
                                    1200,
                                    2.63
                                ]
                            ]
                        },
                        {
                            "alloy": "1Si",
                            "values": [
                                [
                                    85.34,
                                    0.67
                                ],
                                [
                                    308.07,
                                    1.107
                                ],
                                [
                                    590.11,
                                    1.385
                                ],
                                [
                                    907.55,
                                    1.568
                                ],
                                [
                                    1200,
                                    1.737
                                ]
                            ]
                        },
                        {
                            "alloy": "20Fe",
                            "values": [
                                [
                                    100.95,
                                    0.526
                                ],
                                [
                                    315.35,
                                    0.715
                                ],
                                [
                                    617.17,
                                    0.809
                                ],
                                [
                                    876.32,
                                    0.839
                                ],
                                [
                                    1200,
                                    0.923
                                ]
                            ]
                        },
                        {
                            "alloy": "10Cr",
                            "values": [
                                [
                                    109.28,
                                    0.223
                                ],
                                [
                                    295.58,
                                    0.258
                                ],
                                [
                                    559.93,
                                    0.293
                                ],
                                [
                                    965.83,
                                    0.288
                                ],
                                [
                                    1200,
                                    0.318
                                ]
                            ]
                        }
                    ],
                    "image_url": "https://github.com/pch-pokemon/knowledge_base/raw/main/37/Fig.1(a).png"
                },
                {
                    "subfigure_label": "(b)",
                    "columns": [
                        "Time(min)",
                        "(Mass gain)²(mg²/cm⁴)"
                    ],
                    "alloy_name": [
                        {
                            "alloy": "2V",
                            "values": [
                                [
                                    37.47,
                                    0.518
                                ],
                                [
                                    151.95,
                                    2.071
                                ],
                                [
                                    446.49,
                                    5.443
                                ],
                                [
                                    701.47,
                                    8.003
                                ],
                                [
                                    930.44,
                                    10.024
                                ],
                                [
                                    1200,
                                    12.802
                                ]
                            ]
                        },
                        {
                            "alloy": "6Ni-4V",
                            "values": [
                                [
                                    69.73,
                                    0.976
                                ],
                                [
                                    291.41,
                                    3.729
                                ],
                                [
                                    578.66,
                                    6.61
                                ],
                                [
                                    829.49,
                                    8.958
                                ],
                                [
                                    1200,
                                    12.517
                                ]
                            ]
                        },
                        {
                            "alloy": "2Ti",
                            "values": [
                                [
                                    107.2,
                                    1.515
                                ],
                                [
                                    271.64,
                                    3.389
                                ],
                                [
                                    497.48,
                                    5.462
                                ],
                                [
                                    822.2,
                                    8.003
                                ],
                                [
                                    1200,
                                    10.634
                                ]
                            ]
                        },
                        {
                            "alloy": "2Mo",
                            "values": [
                                [
                                    97.83,
                                    1.075
                                ],
                                [
                                    324.72,
                                    3.052
                                ],
                                [
                                    554.73,
                                    4.77
                                ],
                                [
                                    796.18,
                                    6.33
                                ],
                                [
                                    1017.87,
                                    7.695
                                ],
                                [
                                    1200,
                                    8.928
                                ]
                            ]
                        },
                        {
                            "alloy": "Base",
                            "values": [
                                [
                                    63.49,
                                    0.569
                                ],
