Repository: pch-pokemon/Multi_agent_for_alloy_oxidation

# High-Temperature Alloy Oxidation Multi-Agent System V1.0

This software is a knowledge-guided multi-agent system designed for intelligent prediction, mechanistic interpretation, thermodynamic analysis, and literature-grounded reasoning of oxidation behavior in high-temperature superalloys.

Unlike conventional tool-based frameworks, the system organizes the oxidation research process into a structured multi-agent workflow, enabling the transformation of fragmented mechanistic knowledge into design-relevant insights.

File: rag_core/data/1_100_chart.json (part 26 of 70)
[
                                [
                                    211.27,
                                    1.836
                                ],
                                [
                                    441.28,
                                    3.538
                                ],
                                [
                                    630.7,
                                    4.836
                                ],
                                [
                                    853.43,
                                    5.818
                                ],
                                [
                                    1005.38,
                                    6.559
                                ],
                                [
                                    1200,
                                    7.475
                                ]
                            ]
                        },
                        {
                            "alloy": "2Ta",
                            "values": [
                                [
                                    149.87,
                                    1.442
                                ],
                                [
                                    293.5,
                                    2.618
                                ],
                                [
                                    597.4,
                                    4.223
                                ],
                                [
                                    840.94,
                                    5.373
                                ],
                                [
                                    1036.6,
                                    6.431
                                ],
                                [
                                    1200,
                                    7.209
                                ]
                            ]
                        },
                        {
                            "alloy": "20Ni",
                            "values": [
                                [
                                    129.05,
                                    1.503
                                ],
                                [
                                    335.13,
                                    3.316
                                ],
                                [
                                    570.34,
                                    4.533
                                ],
                                [
                                    777.45,
                                    5.373
                                ],
                                [
                                    998.09,
                                    6.18
                                ],
                                [
                                    1200,
                                    6.917
                                ]
                            ]
                        },
                        {
                            "alloy": "1Si",
                            "values": [
                                [
                                    85.34,
                                    0.449
                                ],
                                [
                                    308.07,
                                    1.225
                                ],
                                [
                                    590.11,
                                    1.918
                                ],
                                [
                                    907.55,
                                    2.459
                                ],
                                [
                                    1200,
                                    3.017
                                ]
                            ]
                        },
                        {
                            "alloy": "20Fe",
                            "values": [
                                [
                                    100.95,
                                    0.277
                                ],
                                [
                                    315.35,
                                    0.511
                                ],
                                [
                                    617.17,
                                    0.654
                                ],
                                [
                                    876.32,
                                    0.704
                                ],
                                [
                                    1200,
                                    0.852
                                ]
                            ]
                        },
                        {
                            "alloy": "10Cr",
                            "values": [
                                [
                                    109.28,
                                    0.05
                                ],
                                [
                                    295.58,
                                    0.067
                                ],
                                [
                                    559.93,
                                    0.086
                                ],
                                [
                                    965.83,
                                    0.083
                                ],
                                [
                                    1200,
                                    0.101
                                ]
                            ]
                        }
                    ],
                    "image_url": "https://github.com/pch-pokemon/knowledge_base/raw/main/37/Fig.1(b).png"
                }
            ]
        }
    },
    {
        "metadata": {
            "source": "D:/knowledge_base/Data/37.json",
            "figures_num": "Fig. 2"
        },
        "page_content": {
            "figure_number": "Fig. 2",
            "caption": "Fig. 2 Back scattered electron image of the oxide scale formed on the base alloy after 220 h isothermal oxidation at 800°C.",
            "image_url": "https://github.com/pch-pokemon/knowledge_base/raw/main/37/Fig.2.png"
        }
    },
    {
        "metadata": {
            "source": "D:/knowledge_base/Data/37.json",
            "figures_num": "Fig. 3"
        },
        "page_content": {
            "figure_number": "Fig. 3",
            "caption": "Fig. 3 Back scattered electron images of the oxide scales formed in all the alloys examined after 196 h cyclic oxidation in air at 800°C. N.B. different scale bars for the V- and Cr-containing alloys.",
            "image_url": "https://github.com/pch-pokemon/knowledge_base/raw/main/37/Fig.3.png"
        }
    },
    {
        "metadata": {
            "source": "D:/knowledge_base/Data/37.json",
            "figures_num": "Fig. 4"
        },
        "page_content": {
            "figure_number": "Fig. 4",
            "caption": "Fig. 4 Backscatter electron image (top) for the base Co–7Al–7W alloy after 196 h cyclic oxidation at 800 °C, and corresponding elemental SEM–EDS maps (bottom).",
            "image_url": "https://github.com/pch-pokemon/knowledge_base/raw/main/37/Fig.4.png"
        }
    },
    {
        "metadata": {
            "source": "D:/knowledge_base/Data/37.json",
            "figures_num": "Fig. 5"
        },
        "page_content": {
            "figure_number": "Fig. 5",
            "caption": "Fig. 5 Backscatter electron image from the base alloy subjected to 196 h cyclic oxidation at 800 °C after sectioning by FIB milling (a) and bright field TEM images from each layer (b–d).",
            "image_url": "https://github.com/pch-pokemon/knowledge_base/raw/main/37/Fig.5.png"
        }
    },
    {
        "metadata": {
            "source": "D:/knowledge_base/Data/37.json",
            "figures_num": "Fig. 6"
        },
        "page_content": {
            "figure_number": "Fig. 6",
            "caption": "Fig. 6 Selected area diffraction pattern from the first layer (a) and frequency domain images from the second (b and c) and (d) third layers (left), formed in the base alloy after 196 h cyclic oxidation at 800 °C, and corresponding simulated diffraction patterns (right).",
            "image_url": "https://github.com/pch-pokemon/knowledge_base/raw/main/37/Fig.6.png"
        }
    },
    {
        "metadata": {
            "source": "D:/knowledge_base/Data/37.json",
            "figures_num": "Fig. 7"
        },
        "page_content": {
            "figure_number": "Fig. 7",
            "caption": "Fig. 7 STEM–EDS map obtained from the second oxide layer of the base alloy subjected to cyclic oxidation at 800 °C for 196 h.",
            "image_url": "https://github.com/pch-pokemon/knowledge_base/raw/main/37/Fig.7.png"
        }
    },
    {
        "metadata": {
            "source": "D:/knowledge_base/Data/37.json",
            "figures_num": "Fig. 8"
        },
        "page_content": {
            "figure_number": "Fig. 8",
            "caption": "Fig. 8 Backscatter electron image of the oxide scale formed in the 10Cr alloy subjected to cyclic oxidation at 800 °C for 196 h, and EDS maps of the elements present, obtained in the SEM.",
            "image_url": "https://github.com/pch-pokemon/knowledge_base/raw/main/37/Fig.8.png"
        }
    },
    {
        "metadata": {
            "source": "D:/knowledge_base/Data/37.json",
            "figures_num": "Fig. 9"
        },
        "page_content": {
            "figure_number": "Fig. 9",
            "caption": "Fig. 9 Overview of the oxidised surface in the 10Cr alloy after 196 h of cyclic oxidation at 800°C obtained from a FIB-milled TEM foil using (a) bright field and (b) HAADF STEM imaging modes.",
            "image_url": "https://github.com/pch-pokemon/knowledge_base/raw/main/37/Fig.9.png"
        }
    },
    {
        "metadata": {
            "source": "D:/knowledge_base/Data/37.json",
            "figures_num": "Fig. 10"
        },
        "page_content": {
            "figure_number": "Fig. 10",
            "caption": "Fig. 10 STEM-EDS map of the oxidised surface obtained for the 10Cr alloy after 196 h cyclic oxidation at 800°C.",
            "image_url": "https://github.com/pch-pokemon/knowledge_base/raw/main/37/Fig.10.png"
        }
    },
    {
        "metadata": {
            "source": "D:/knowledge_base/Data/37.json",
            "figures_num": "Fig. 11"
        },
        "page_content": {
            "figure_number": "Fig. 11",
            "caption": "Fig. 11 Frequency domain images (left) from the oxide layers in the 10Cr alloy after 196 h cyclic oxidation at 800°C, and the corresponding simulated diffraction patterns (right).",
            "image_url": "https://github.com/pch-pokemon/knowledge_base/raw/main/37/Fig.11.png"
        }
    },
    {
        "metadata": {
            "source": "D:/knowledge_base/Data/37.json",
            "figures_num": "Fig. 12"
        },
        "page_content": {
            "figure_number": "Fig. 12",
            "caption": "Fig. 12 Schematic representation of the oxide scales grown in (a) Co–7Al–7W and (b) Co–10Cr–7Al–7W (at.%) after 196 h of cyclic oxidation at 800 °C.",
            "image_url": "https://github.com/pch-pokemon/knowledge_base/raw/main/37/Fig.12.png"
        }
    },
    {
        "metadata": {
            "source": "D:/knowledge_base/Data/38.json",
            "tables_num": "Table 1"
        },
        "page_content": {
            "table_number": "Table 1",
            "caption": "Table 1 Chemical composition in atom percent of the investigated ternary Co-base superalloy.",
            "data": {
                "columns": [
                    "Element",
                    "Co",
                    "Al",
                    "W"
                ],
                "rows": [
                    {
                        "Element": "at.%",
                        "Co": "Bal.",
                        "Al": 9.6,
                        "W": 9.0
                    }
                ]
            },
            "table_url": "https://github.com/pch-pokemon/knowledge_base/raw/main/38/Table1.png"
        }
    },
    {
        "metadata": {
            "source": "D:/knowledge_base/Data/38.json",
            "tables_num": "Table 2"
        },
        "page_content": {
            "table_number": "Table 2",
            "caption": "Table 2 Comparison of parabolic rate constants (µm / √min) for individual layer growth at 900°C from curve fitting (Fig. 4).",
            "data": {
                "columns": [
                    "Fit interval",
                    "d1",
                    "d2",
                    "d3"
                ],
                "rows": [
                    {
                        "Fit interval": "[5 min; 300 min]",
                        "d1": 0.578,
                        "d2": 0.466,
                        "d3": 0.366
                    },
                    {
                        "Fit interval": "[5 h; 24 h]",
                        "d1": 0.413,
                        "d2": 0.265,
                        "d3": 0.366
                    },
                    {
                        "Fit interval": "[24 h; 100 h]",
                        "d1": 0.237,
                        "d2": 0.177,
                        "d3": 0.24
                    }
                ]
            },
            "table_url": "https://github.com/pch-pokemon/knowledge_base/raw/main/38/Table2.png"
        }
    },
    {
        "metadata": {
            "source": "D:/knowledge_base/Data/38.json",
            "tables_num": "Table 3"
        },
        "page_content": {
            "table_number": "Table 3",
            "caption": "Table 3 Composition (in at.%) extracted from STEM-EDX maps of representative regions included in d₂ (compare Fig. 6).",
            "data": {
                "columns": [
                    "Map",
                    "Co",
                    "Al",
                    "W",
                    "O",
                    "Oxide"
                ],
                "rows": [
                    {
                        "Map": 1,
                        "Co": 47.93,
                        "Al": 0.95,
                        "W": 0.08,
                        "O": 51.04,
                        "Oxide": "CoO"
                    },
                    {
                        "Map": 2,
                        "Co": 17.76,
                        "Al": 0.93,
                        "W": 18.24,
                        "O": 63.07,
                        "Oxide": "CoWO₄"
                    },
                    {
                        "Map": 3,
                        "Co": 18.34,
                        "Al": 21.09,
                        "W": 3.68,
                        "O": 56.9,
                        "Oxide": "CoAl₂O₄"
                    },
                    {
                        "Map": 4,
                        "Co": 1.38,
                        "Al": 37.23,
                        "W": 0.32,
                        "O": 61.06,
                        "Oxide": "Al₂O₃"
                    },
                    {
                        "Map": 5,
                        "Co": 18.12,
                        "Al": 2.74,
                        "W": 18.31,
                        "O": 60.83,
                        "Oxide": "CoWO₄"
                    }
                ]
            },
            "table_url": "https://github.com/pch-pokemon/knowledge_base/raw/main/38/Table3.png"
        }
    },
    {
        "metadata": {
            "source": "D:/knowledge_base/Data/38.json",
            "figures_num": "Fig. 1"
        },
        "page_content": {
            "figure_number": "Fig. 1",
            "caption": "Fig. 1 (a) Mass gain of Co-9Al-9W at 900 °C during 100 h oxidation and (b) instantaneous time exponent n^inst for the duration of exposure.",
            "data": [
                {
                    "subfigure_label": "(a)",
                    "columns": [
                        "Time(h)",
                        "Mass gain(mg/cm²)"
                    ],
                    "values": [
                        [
                            2.59,
                            1.717
                        ],
                        [
                            10.84,
                            3.158
                        ],
                        [
                            24.95,
                            4.366
                        ],
                        [
                            38.1,
                            5.16
                        ],
                        [
                            51.15,
                            5.785
                        ],
                        [
                            66.6,
                            6.411
                        ],
                        [
                            83.21,
                            7.015
                        ],
                        [
                            100,
                            7.566
                        ]
                    ],
                    "image_url": "https://github.com/pch-pokemon/knowledge_base/raw/main/38/Fig.1(a).png"
                },
                {
                    "subfigure_label": "(b)",
                    "columns": [
                        "Time(h)",
                        "n^inst"
                    ],
                    "values": [
                        [
                            5,
                            0.446
                        ],
                        [
                            10,
                            0.383
                        ],
                        [
                            20,
                            0.396
                        ],
                        [
                            30,
                            0.391
                        ],
                        [
                            40,
                            0.383
                        ],
                        [
                            50,
                            0.388
                        ],
                        [
                            60,
                            0.386
                        ],
                        [
                            70,
                            0.389
                        ],
                        [
                            80,
                            0.396
                        ],
                        [
                            90,
                            0.4
                        ],
                        [
                            100,
                            0.406
                        ]
                    ],
                    "image_url": "https://github.com/pch-pokemon/knowledge_base/raw/main/38/Fig.1(b).png"
                }
            ]
        }
    },
    {
        "metadata": {
            "source": "D:/knowledge_base/Data/38.json",
            "figures_num": "Fig. 2"
        },
        "page_content": {
            "figure_number": "Fig. 2",
            "caption": "Fig. 2 Backscattered SEM micrographs of multilayered scales on Co-9Al-9W after different duration of exposure at 900 °C.",
            "image_url": "https://github.com/pch-pokemon/knowledge_base/raw/main/38/Fig.2.png"
        }
    },
    {
        "metadata": {
            "source": "D:/knowledge_base/Data/38.json",
            "figures_num": "Fig. 3"
        },
        "page_content": {
            "figure_number": "Fig. 3",
            "caption": "Fig. 3 Enlarged backscattered SEM micrographs showing the evolution of the inner oxidation layer with increasing time of exposure at 900 °C. The three distinguished layers are highlighted on a scale after 100 h oxidation (right).",
            "image_url": "https://github.com/pch-pokemon/knowledge_base/raw/main/38/Fig.3.png"
        }
    },
    {
        "metadata": {
            "source": "D:/knowledge_base/Data/38.json",
            "figures_num": "Fig. 4"
        },
        "page_content": {
            "figure_number": "Fig. 4",
            "caption": "Fig. 4 Increase of layer thicknesses as function of oxidation time. Values were determined from representative SEM micrographs; (a) complete range of measured values with local fits (− ··) between [24 h; 100 h]; (b) layer thickness till 300 min exposure with local fits (···) between [5 min; 300 min]; (c) layer thickness till 24 h exposure with local fits (−−) between [5 h; 24 h].",
            "data": [
                {
                    "columns": [
                        "Time(h)",
                        "Layer thicknesses(μm)"
                    ],
                    "layer_type": [
                        {
                            "layer": "d₁",
                            "values": [
                                [
                                    0.19,
                                    3.022
                                ],
                                [
                                    0.93,
                                    7.893
                                ],
                                [
                                    4.83,
                                    13.125
                                ],
                                [
                                    11.99,
                                    19.034
                                ],
                                [
                                    23.79,
                                    21.785
                                ],
                                [
                                    71.93,
                                    29.678
                                ],
                                [
                                    100,
                                    30.851
                                ]
                            ]
                        },
                        {
                            "layer": "d₂",
                            "values": [
                                [
                                    1.02,
                                    5.638
                                ],
                                [
                                    5.11,
                                    10.87
                                ],
                                [
                                    11.99,
                                    15.47
                                ],
                                [
                                    24.07,
                                    16.372
                                ],
                                [
                                    71.93,
                                    22.642
                                ],
                                [
                                    100,
                                    22.957
                                ]
                            ]
                        },
                        {
                            "layer": "d₃",
                            "values": [
                                [
                                    5.02,
                                    0.992
                                ],
                                [
                                    12.08,
                                    3.293
                                ],
                                [
                                    24.07,
                                    8.389
                                ],
                                [
                                    71.93,
                                    14.568
                                ],
                                [
                                    100,
                                    18.131
                                ]
                            ]
                        }
                    ]
                }
            ],
            "image_url": "https://github.com/pch-pokemon/knowledge_base/raw/main/38/Fig.4.png"
        }
    },
    {
        "metadata": {
            "source": "D:/knowledge_base/Data/38.json",
            "figures_num": "Fig. 5"
        },
        "page_content": {
            "figure_number": "Fig. 5",
            "caption": "Fig. 5 XRD pattern of oxidised (72 h at 900°C) Co-9Al-9W superalloy. Contributions of individual oxides are marked.",
            "image_url": "https://github.com/pch-pokemon/knowledge_base/raw/main/38/Fig.5.png"
        }
    },
    {
        "metadata": {
            "source": "D:/knowledge_base/Data/38.json",
            "figures_num": "Fig. 6"
        },
        "page_content": {
            "figure_number": "Fig. 6",
            "caption": "Fig. 6 STEM HAADF micrograph reveals a greater part of d₂ after 30 min. The two magnified areas on the right were analysed by STEM-EDX and the compositions of the numbered regions are given in Table 3.",
            "image_url": "https://github.com/pch-pokemon/knowledge_base/raw/main/38/Fig.6.png"
        }
    },
    {
        "metadata": {
            "source": "D:/knowledge_base/Data/38.json",
            "figures_num": "Fig. 7"
        },
        "page_content": {
            "figure_number": "Fig. 7",
            "caption": "Fig. 7 Colour coded element distribution maps (in at.%) for, Co, Al, W and O (left to right) showing the boxed part of the inner oxide layer (Fig. 6) after 30 min exposure.",
            "image_url": "https://github.com/pch-pokemon/knowledge_base/raw/main/38/Fig.7.png"
        }
    },
    {
        "metadata": {
            "source": "D:/knowledge_base/Data/38.json",
            "figures_num": "Fig. 8"
        },
        "page_content": {
            "figure_number": "Fig. 8",
            "caption": "Fig. 8 Colour coded element distribution maps (in at.%) for, Co, Al, W and O (left to right) showing the same area around the IOF after 5 min exposure. The two-phase (γ / γ') microstructure is revealed on the bottom of each map and marked in the Co map.",
            "image_url": "https://github.com/pch-pokemon/knowledge_base/raw/main/38/Fig.8.png"
        }
    },
    {
        "metadata": {
            "source": "D:/knowledge_base/Data/38.json",
            "figures_num": "Fig. 9"
        },
        "page_content": {
            "figure_number": "Fig. 9",
            "caption": "Fig. 9 Colour coded element distribution maps (in at.%) for, Co, Al, W and O (left to right) showing the same area around the IOF after 30 min exposure. The two-phase (γ / γ′) microstructure is revealed on the bottom of each map and marked in the Co map.",
            "image_url": "https://github.com/pch-pokemon/knowledge_base/raw/main/38/Fig.9.png"
        }
    },
    {
        "metadata": {
            "source": "D:/knowledge_base/Data/38.json",
            "figures_num": "Fig. 10"
        },
        "page_content": {
            "figure_number": "Fig. 10",
            "caption": "Fig. 10 Colour coded element distribution maps (in at.%) for, Co, Al, W and O (left to right) showing the same area around the IOF after 5 h exposure. The two-phase (γ / γ′) microstructure is revealed on the bottom of each map and marked in the Co map.",
            "image_url": "https://github.com/pch-pokemon/knowledge_base/raw/main/38/Fig.10.png"
        }
    },
    {
        "metadata": {
            "source": "D:/knowledge_base/Data/38.json",
            "figures_num": "Fig. 11"
        },
        "page_content": {
            "figure_number": "Fig. 11",
            "caption": "Fig. 11 Schematic diagram, highlighting the structural changes on the IOF. Shown are four different durations of exposure (t1 < t2 < t3 < t4). For simplicity, besides the diffusion of oxygen only the diffusion and depletion (gradient in γ-channel) of Al is taken into account.",
            "image_url": "https://github.com/pch-pokemon/knowledge_base/raw/main/38/Fig.11.png"
        }
    },
    {
        "metadata": {
            "source": "D:/knowledge_base/Data/38.json",
            "figures_num": "Fig. 12"
        },
        "page_content": {
            "figure_number": "Fig. 12",
            "caption": "Fig. 12 Schematic representation of a multilayered scale grown on ternary Co-base superalloys after oxidation at 900 °C for a duration t (t > t4). The focus is set on the developed oxidation fronts. Different gray values are used for distinct oxides, imitating Z-contrast seen in Fig. 6 as well as particular morphological features.",
            "image_url": "https://github.com/pch-pokemon/knowledge_base/raw/main/38/Fig.12.png"
        }
    },
    {
        "metadata": {
            "source": "D:/knowledge_base/Data/39.json",
            "tables_num": "Table 1"
        },
        "page_content": {
            "table_number": "Table 1",
            "caption": "Table 1 Nominal and actual model superalloy compositions (in at.%) as measured by EDX [17].",
            "data": {
                "columns": [
                    "Alloy",
                    "composition",
                    "Ni/Co",
                    "Al",
                    "Cr",
                    "W"
                ],
                "rows": [
                    {
                        "Alloy": "Ni-SX",
                        "composition": "nominal",
                        "Ni/Co": 75,
                        "Al": 9,
                        "Cr": 8,
                        "W": 8
                    },
                    {
                        "Alloy": "Ni-SX",
                        "composition": "measured",
                        "Ni/Co": "75.8 ± 0.2",
                        "Al": "8.7 ± 0.2",
                        "Cr": "7.2 ± 0.1",
                        "W": "8.2 ± 0.1"
                    },
                    {
                        "Alloy": "Co-SX",
                        "composition": "nominal",
                        "Ni/Co": 75,
                        "Al": 9,
                        "Cr": 8,
                        "W": 8
                    },
                    {
                        "Alloy": "Co-SX",
                        "composition": "measured",
                        "Ni/Co": "75.5 ± 0.2",
                        "Al": "8.7 ± 0.2",
                        "Cr": "7.9 ± 0.1",
                        "W": "8.0 ± 0.1"
                    }
                ]
            },
            "table_url": "https://github.com/pch-pokemon/knowledge_base/raw/main/39/Table1.png"
        }
    },
    {
        "metadata": {
            "source": "D:/knowledge_base/Data/39.json",
            "tables_num": "Table 2"
        },
        "page_content": {
            "table_number": "Table 2",
            "caption": "Table 2 Concentration of the γ and γ′ phases (in at.%) for model superalloys, as measured by EDX.",
            "data": {
                "columns": [
                    "Alloy",
                    "composition",
                    "Ni/Co",
                    "Al",
                    "Cr",
                    "W"
                ],
                "rows": [
                    {
                        "Alloy": "Ni-SX",
                        "composition": "γ′",
                        "Ni/Co": "80.6 ± 0.3",
                        "Al": "12.1 ± 0.2",
                        "Cr": "2.5 ± 0.1",
                        "W": "4.8 ± 0.1"
                    },
                    {
                        "Alloy": "Ni-SX",
                        "composition": "γ",
                        "Ni/Co": "78.5 ± 0.2",
                        "Al": "2.1 ± 0.1",
                        "Cr": "12.1 ± 0.2",
                        "W": "7.3 ± 0.1"
                    },
                    {
                        "Alloy": "Co-SX",
                        "composition": "γ′",
                        "Ni/Co": "76.7 ± 0.3",
                        "Al": "9.0 ± 0.2",
                        "Cr": "5.2 ± 0.1",
                        "W": "9.1 ± 0.2"
                    },
                    {
                        "Alloy": "Co-SX",
                        "composition": "γ",
                        "Ni/Co": "78.2 ± 0.3",
                        "Al": "7.1 ± 0.1",
                        "Cr": "9.1 ± 0.2",
                        "W": "5.6 ± 0.1"
                    }
                ]
            },
            "table_url": "https://github.com/pch-pokemon/knowledge_base/raw/main/39/Table2.png"
        }
    },
    {
        "metadata": {
            "source": "D:/knowledge_base/Data/39.json",
            "tables_num": "Table 3"
        },
        "page_content": {
            "table_number": "Table 3",
            "caption": "Table 3 STEM EDX measurements of different oxide phases observed for Ni-SX and Co-SX after oxidation experiments at 900°C (compare Figs. 5 and 8) in at.%.",
            "data": {
                "columns": [
                    "Phase",
                    "Ni/Co",
                    "Al",
                    "Cr",
                    "W",
                    "O"
                ],
                "rows": [
                    {
                        "Phase": "Al₂O₃",
                        "Ni/Co": 1.26,
                        "Al": 35.11,
                        "Cr": 0.88,
                        "W": 0.91,
                        "O": 61.84
                    },
                    {
                        "Phase": "Cr₂O₃",
                        "Ni/Co": 1.98,
                        "Al": 1.26,
                        "Cr": 33.64,
                        "W": 2.13,
                        "O": 60.99
                    },
                    {
                        "Phase": "Ni",
                        "Ni/Co": 97.44,
                        "Al": 0.39,
                        "Cr": 0.27,
                        "W": 0.04,
                        "O": 1.86
                    },
                    {
                        "Phase": "NiO",
                        "Ni/Co": 52.31,
                        "Al": 0.11,
                        "Cr": 0.14,
                        "W": 0.0,
                        "O": 47.44
                    },
                    {
                        "Phase": "CoO",
                        "Ni/Co": 50.2,
                        "Al": 0.2,
                        "Cr": 0.3,
                        "W": 0.21,
                        "O": 49.11
                    },
                    {
                        "Phase": "NiWO₄",
                        "Ni/Co": 18.85,
                        "Al": 0.68,
                        "Cr": 0.61,
                        "W": 17.48,
                        "O": 62.38
                    },
                    {
                        "Phase": "CoWO₄",
                        "Ni/Co": 18.92,
                        "Al": 0.57,
                        "Cr": 0.5,
                        "W": 17.77,
                        "O": 62.24
                    },
                    {
                        "Phase": "CrWO₄",
                        "Ni/Co": 3.54,
                        "Al": 3.52,
                        "Cr": 17.11,
                        "W": 17.09,
                        "O": 58.74
                    },
                    {
                        "Phase": "Co(Al,Cr)₂O₄",
                        "Ni/Co": 18.47,
                        "Al": 8.85,
                        "Cr": 13.38,
                        "W": 1.25,
                        "O": 58.05
                    },
                    {
                        "Phase": "Co-SX - γ′",
                        "Ni/Co": 76.83,
                        "Al": 6.67,
                        "Cr": 4.63,
                        "W": 8.65,
                        "O": 3.24
                    },
                    {
                        "Phase": "Co-SX - γ",
                        "Ni/Co": 78.13,
                        "Al": 6.53,
                        "Cr": 7.76,
                        "W": 5.14,
                        "O": 2.44
                    },
                    {
                        "Phase": "Ni-SX - γ′",
                        "Ni/Co": 84.33,
                        "Al": 8.42,
                        "Cr": 1.91,
                        "W": 4.85,
                        "O": 0.49
                    },
                    {
                        "Phase": "Ni-SX - γ",
                        "Ni/Co": 80.52,
                        "Al": 1.62,
                        "Cr": 9.81,
                        "W": 7.5,
                        "O": 0.55
                    }
                ]
            },
            "table_url": "https://github.com/pch-pokemon/knowledge_base/raw/main/39/Table3.png"
        }
    },
    {
        "metadata": {
            "source": "D:/knowledge_base/Data/39.json",
            "figures_num": "Fig. 1"
        },
        "page_content": {
            "figure_number": "Fig. 1",
            "caption": "Fig. 1 Workflow showing RTA-based approach for studies of high-temperature oxidation. See text for details.",
            "image_url": "https://github.com/pch-pokemon/knowledge_base/raw/main/39/Fig.1.png"
        }
    },
    {
        "metadata": {
            "source": "D:/knowledge_base/Data/39.json",
            "figures_num": "Fig. 2"
        },
        "page_content": {
            "figure_number": "Fig. 2",
            "caption": "Fig. 2 Microstructure evolution of Ni-SX during oxidation. HAADF STEM micrograph of the initial microstructure (a), SAED from for the γ' phase together with superimposed Moiré SAED pattern for Al₂O₃ oxide after 8 s of oxidation (b), identical location EDX maps from the area marked in (a): in the initial stage (c), after 2 s (d), 8 s (e), 16 s (f) and 32 s of oxidation (g).",
            "image_url": "https://github.com/pch-pokemon/knowledge_base/raw/main/39/Fig.2.png"
        }
    },
    {
        "metadata": {
            "source": "D:/knowledge_base/Data/39.json",
            "figures_num": "Fig. 3"
        },
        "page_content": {
            "figure_number": "Fig. 3",
            "caption": "Fig. 3 Microstructure evolution of Co-SX during oxidation. HAADF STEM micrograph of the initial microstructure (a), SAED from for the γ' phase together with superimposed Moiré SAED pattern for Al₂O₃ oxide after 8 s of oxidation (b), identical location EDX maps from the area marked in (a): in the initial stage (c), after 2 s (d), 8 s (e), 16 s (f) and 32 s of oxidation (g).",
            "image_url": "https://github.com/pch-pokemon/knowledge_base/raw/main/39/Fig.3.png"
        }
    },
    {
        "metadata": {
            "source": "D:/knowledge_base/Data/39.json",
            "figures_num": "Fig. 4"
        },
        "page_content": {
            "figure_number": "Fig. 4",
            "caption": "Fig. 4 Partitioning coefficients of the alloying elements in Ni-SX and Co-SX, measured by EDX.",
            "data": [
                {
                    "element": "W",
                    "columns": [
                        "alloy",
                        "Partitioning coefficients(kᵢ)"
                    ],
                    "values": [
                        [
                            "Co-SX",
                            "1.7"
                        ],
                        [
                            "Ni-SX",
