Repository: pch-pokemon/Multi_agent_for_alloy_oxidation

# High-Temperature Alloy Oxidation Multi-Agent System V1.0

This software is a knowledge-guided multi-agent system designed for intelligent prediction, mechanistic interpretation, thermodynamic analysis, and literature-grounded reasoning of oxidation behavior in high-temperature superalloys.

Unlike conventional tool-based frameworks, the system organizes the oxidation research process into a structured multi-agent workflow, enabling the transformation of fragmented mechanistic knowledge into design-relevant insights.

File: rag_core/data/1_100_chart.json (part 27 of 70)
[
                            "0.55"
                        ]
                    ]
                },
                {
                    "element": "Cr",
                    "columns": [
                        "alloy",
                        "Partitioning coefficients(kᵢ)"
                    ],
                    "values": [
                        [
                            "Co-SX",
                            "0.46"
                        ],
                        [
                            "Ni-SX",
                            "0.11"
                        ]
                    ]
                },
                {
                    "element": "Al",
                    "columns": [
                        "alloy",
                        "Partitioning coefficients(kᵢ)"
                    ],
                    "values": [
                        [
                            "Co-SX",
                            "1.3"
                        ],
                        [
                            "Ni-SX",
                            "5.9"
                        ]
                    ]
                }
            ],
            "image_url": "https://github.com/pch-pokemon/knowledge_base/raw/main/39/Fig.4.png"
        }
    },
    {
        "metadata": {
            "source": "D:/knowledge_base/Data/39.json",
            "figures_num": "Fig. 5"
        },
        "page_content": {
            "figure_number": "Fig. 5",
            "caption": "Fig. 5 STEM micrographs of oxides grown on Ni-SX (a, b) and Co-SX (c, d) after 32 and 256 s of exposure at 900 °C. Elemental distribution in the marked regions was determined by EDX.",
            "image_url": "https://github.com/pch-pokemon/knowledge_base/raw/main/39/Fig.5.png"
        }
    },
    {
        "metadata": {
            "source": "D:/knowledge_base/Data/39.json",
            "figures_num": "Fig. 6"
        },
        "page_content": {
            "figure_number": "Fig. 6",
            "caption": "Fig. 6 IOF depth in Ni-SX as a function of oxidation time. Values determined from representative STEM micrographs; the average and standard error were determined from the measurements performed both in the γ and γ' phases across the whole cross-section.",
            "data": [
                {
                    "columns": [
                        "Time(s)",
                        "IOF depth(μm)"
                    ],
                    "values": [
                        [
                            8,
                            0.074
                        ],
                        [
                            30,
                            0.198
                        ],
                        [
                            64,
                            0.191
                        ],
                        [
                            128,
                            0.412
                        ],
                        [
                            256,
                            1.008
                        ],
                        [
                            512,
                            2.599
                        ]
                    ]
                }
            ],
            "image_url": "https://github.com/pch-pokemon/knowledge_base/raw/main/39/Fig.6.png"
        }
    },
    {
        "metadata": {
            "source": "D:/knowledge_base/Data/39.json",
            "figures_num": "Fig. 7"
        },
        "page_content": {
            "figure_number": "Fig. 7",
            "caption": "Fig. 7 EDX line scans in depth direction of Ni-SX (a) and Co-SX (b) after oxidation of 256 s at 900 °C. Description indicates main phase(s) detected or depletion ↓.",
            "image_url": "https://github.com/pch-pokemon/knowledge_base/raw/main/39/Fig.7.png"
        }
    },
    {
        "metadata": {
            "source": "D:/knowledge_base/Data/39.json",
            "figures_num": "Fig. 8"
        },
        "page_content": {
            "figure_number": "Fig. 8",
            "caption": "Fig. 8 STEM micrographs from the cross sections and SEM images from the surface for Ni-SX (a, c, e) and Co-SX (b, d, f) after 128 s (a-b), 256 s (c-d) and 512 s of oxidation (e-f).",
            "image_url": "https://github.com/pch-pokemon/knowledge_base/raw/main/39/Fig.8.png"
        }
    },
    {
        "metadata": {
            "source": "D:/knowledge_base/Data/39.json",
            "figures_num": "Fig. 9"
        },
        "page_content": {
            "figure_number": "Fig. 9",
            "caption": "Fig. 9 Defects-induced internal oxidation of Ni-SX. STEM micrograph of internal oxidation after 64 s at 900 °C (a), STEM micrograph showing dislocations - D (b), graphical representation of proposed oxygen diffusion transport through defects (c). See text for details.",
            "image_url": "https://github.com/pch-pokemon/knowledge_base/raw/main/39/Fig.9.png"
        }
    },
    {
        "metadata": {
            "source": "D:/knowledge_base/Data/39.json",
            "figures_num": "Fig. 10"
        },
        "page_content": {
            "figure_number": "Fig. 10",
            "caption": "Fig. 10 Defects-induced internal oxidation of Co-SX. STEM micrograph of internal oxidation after 512 s at 900 °C (a), STEM micrograph showing stacking faults - SF (b), graphical representation of proposed oxygen diffusion transport through defects (c). See text for details.",
            "image_url": "https://github.com/pch-pokemon/knowledge_base/raw/main/39/Fig.10.png"
        }
    },
    {
        "metadata": {
            "source": "D:/knowledge_base/Data/39.json",
            "figures_num": "Fig. 11"
        },
        "page_content": {
            "figure_number": "Fig. 11",
            "caption": "Fig. 11 Proposed oxidation mechanism during early stages of oxidation of Ni-SX and Co-SX at 900 °C. D – dislocations, SF – stacking faults.",
            "image_url": "https://github.com/pch-pokemon/knowledge_base/raw/main/39/Fig.11.png"
        }
    },
    {
        "metadata": {
            "source": "D:/knowledge_base/Data/40.json",
            "tables_num": "Table 1"
        },
        "page_content": {
            "table_number": "Table 1",
            "caption": "Table 1 Nominal composition of the used Co-X binary alloys in at.% and wt.%.",
            "data": {
                "columns": [
                    "Al",
                    "Ti",
                    "V",
                    "Cr",
                    "Mn",
                    "Fe",
                    "Nb",
                    "Mo",
                    "Ru",
                    "Ta",
                    "W",
                    "Re"
                ],
                "rows": [
                    {
                        "composition": "c(X) in Co-X/at.%",
                        "Al": 6.0,
                        "Ti": 6.0,
                        "V": 6.0,
                        "Cr": 6.0,
                        "Mn": 6.0,
                        "Fe": 6.0,
                        "Nb": 3.0,
                        "Mo": 6.0,
                        "Ru": 6.0,
                        "Ta": 3.0,
                        "W": 6.0,
                        "Re": 6.0
                    },
                    {
                        "composition": "c(X) in Co-X/wt.%",
                        "Al": 2.8,
                        "Ti": 4.9,
                        "V": 5.2,
                        "Cr": 5.3,
                        "Mn": 5.6,
                        "Fe": 5.7,
                        "Nb": 4.7,
                        "Mo": 9.4,
                        "Ru": 9.9,
                        "Ta": 8.7,
                        "W": 16.6,
                        "Re": 16.8
                    }
                ]
            },
            "table_url": "https://github.com/pch-pokemon/knowledge_base/raw/main/40/Table1.png"
        }
    },
    {
        "metadata": {
            "source": "D:/knowledge_base/Data/40.json",
            "tables_num": "Table 2"
        },
        "page_content": {
            "table_number": "Table 2",
            "caption": "Table 2 Activation energies and frequency factors of the investigated alloying elements in fcc Co determined by experiment (Exp.) and simulation (Sim.) in this work. Elements marked with a '*' were investigated for the first time.",
            "data": {
                "columns": [
                    "Element",
                    "Diffusion couple or alloy",
                    "Concentration c(X) where Q, D₀ were determined/at.%",
                    "Method",
                    "Activation energy Q/(kJ/mol)",
                    "Frequency factor D₀/(m²/s)"
                ],
                "rows": [
                    [
                        "Al",
                        "Co/Co–6Al",
                        "0.5–5",
                        "Exp.",
                        "281.1 ± 7.9",
                        "(3.6 ± 4.4) × 10⁻⁴"
                    ],
                    [
                        "Ti",
                        "Co/Co–6Ti",
                        "0.5–6",
                        "Exp.",
                        "262.0 ± 8.2",
                        "(1.0 ± 1.2) × 10⁻⁴"
                    ],
                    [
                        "V",
                        "Co/Co–6V",
                        "0.5–6",
                        "Exp.",
                        "276.3 ± 11.7",
                        "(8.8 ± 14.6) × 10⁻⁵"
                    ],
                    [
                        "Cr",
                        "Co/Co–6Cr",
                        "0.5–6",
                        "Exp.",
                        "255.4 ± 19.4",
                        "(9.8 ± 26.9) × 10⁻⁶"
                    ],
                    [
                        "Mn",
                        "Co/Co–6Mn",
                        "0.5–5.5",
                        "Exp.",
                        "279.1 ± 22.6",
                        "(1.8 ± 5.7) × 10⁻⁴"
                    ],
                    [
                        "Fe",
                        "Co/Co–6Fe",
                        "0.5–5",
                        "Exp.",
                        "254.8 ± 8.8",
                        "(1.6 ± 2.0) × 10⁻⁵"
                    ],
                    [
                        "Nb",
                        "Co/Co–3Nb",
                        "0.5–2.5",
                        "Exp.",
                        "305.2 ± 20.8",
                        "(2.8 ± 8.4) × 10⁻³"
                    ],
                    [
                        "Mo",
                        "Co/Co–6Mo",
                        "0.5–5",
                        "Exp.",
                        "262.0 ± 10.4",
                        "(2.0 ± 2.9) × 10⁻⁵"
                    ],
                    [
                        "Ru*",
                        "Co/Co–6Ru",
                        "0.5–4",
                        "Sim.",
                        "259.4",
                        "2.1 × 10⁻⁶"
                    ],
                    [
                        "Ta*",
                        "Co/Co–3Ta",
                        "0.5–2",
                        "Exp.",
                        "275.8 ± 25.3",
                        "(1.3 ± 4.7) × 10⁻⁵"
                    ],
                    [
                        "W",
                        "Co/Co–6W",
                        "0.5–4",
                        "Sim.",
                        "282.5 ± 6.0",
                        "(2.7 ± 2.3) × 10⁻⁴"
                    ],
                    [
                        "Re*",
                        "Co/Co–6Re",
                        "0.5–3.5",
                        "Exp.",
                        "289.2 ± 7.0",
                        "(5.6 ± 5.5) × 10⁻⁵"
                    ],
                    [
                        "Re",
                        "Co/Co–9Re",
                        "0.5–3.5",
                        "Sim.",
                        "261.8",
                        "1.1 × 10⁻⁶"
                    ]
                ]
            },
            "table_url": "https://github.com/pch-pokemon/knowledge_base/raw/main/40/Table2.png"
        }
    },
    {
        "metadata": {
            "source": "D:/knowledge_base/Data/40.json",
            "tables_num": "Table 3"
        },
        "page_content": {
            "table_number": "Table 3",
            "caption": "Table 3 Experimentally determined activation energies and frequency factors of the investigated alloying elements in fcc Co as published in literature.",
            "data": {
                "columns": [
                    "Element",
                    "Diffusion couple or alloy",
                    "Concentration c(X) where Q, D₀ were determined/at.%",
                    "Source",
                    "Activation energy Q/(kJ/mol)",
                    "Frequency factor D₀/(m²/s)"
                ],
                "rows": [
                    [
                        "Al",
                        "Co/Co-(10,13)Al",
                        "4",
                        "[33]",
                        "287",
                        "6.3 × 10⁻⁴"
                    ],
                    [
                        "Ti",
                        "Co/Co-10.2Al",
                        "0–5",
                        "[59]",
                        "295",
                        "1.1 × 10⁻³"
                    ],
                    [
                        "V",
                        "Co/Co–50Ti",
                        "4–8",
                        "[31]",
                        "280",
                        "1.5 × 10⁻³"
                    ],
                    [
                        "Cr",
                        "Co/Co–14.8V",
                        "range not specified",
                        "[27]",
                        "222",
                        "2.1 × 10⁻⁶"
                    ],
                    [
                        "Mn",
                        "Co–5.2Mn",
                        "5.2",
                        "[27]",
                        "254",
                        "8.6 × 10⁻⁶"
                    ],
                    [
                        "Fe",
                        "Co/Fe",
                        "10",
                        "[29]",
                        "256",
                        "5.0 × 10⁻⁵"
                    ],
                    [
                        "Nb",
                        "Co/Nb",
                        "0.2",
                        "[32]",
                        "219",
                        "1.3 × 10⁻⁶"
                    ],
                    [
                        "Mo",
                        "Co/Co–15Mo",
                        "range not specified",
                        "[30]",
                        "301",
                        "1.9 × 10⁻³"
                    ],
                    [
                        "W",
                        "Co/Co–(8,12,14)W",
                        "2.5 and 4",
                        "[27]",
                        "260",
                        "2.3 × 10⁻⁵"
                    ],
                    [
                        "W",
                        "Co/Co–14.6W",
                        "range not specified",
                        "[34]",
                        "276",
                        "1.6 × 10⁻⁵"
                    ],
                    [
                        "Re",
                        "Co/Co–6Re",
                        "0.5–3.5",
                        "[27]",
                        "238",
                        "8 × 10⁻⁷"
                    ]
                ]
            },
            "table_url": "https://github.com/pch-pokemon/knowledge_base/raw/main/40/Table3.png"
        }
    },
    {
        "metadata": {
            "source": "D:/knowledge_base/Data/40.json",
            "figures_num": "Fig. 1"
        },
        "page_content": {
            "figure_number": "Fig. 1",
            "caption": "Fig. 1 Section of the periodic table of elements showing the elements that were studied in this work. The diffusivities of various elements were either investigated for the first time (in green, marked with a “*”) or compared with existing literature data (in blue, marked with a “#”) [27e34]. (For interpretation of the references to colour in this figure legend, the reader is referred to the web version of this article.)",
            "image_url": "https://github.com/pch-pokemon/knowledge_base/raw/main/40/Fig.1.png"
        }
    },
    {
        "metadata": {
            "source": "D:/knowledge_base/Data/40.json",
            "figures_num": "Fig. 2"
        },
        "page_content": {
            "figure_number": "Fig. 2",
            "caption": "Fig. 2 Diffusion couple Co/Co-Cr after annealing at 1473 K for 151 h: a) backscattered electron (BSE) image, b) EPMA map and concentration profile of Cr in the interdiffusion zone.",
            "image_url": "https://github.com/pch-pokemon/knowledge_base/raw/main/40/Fig.2.png"
        }
    },
    {
        "metadata": {
            "source": "D:/knowledge_base/Data/40.json",
            "figures_num": "Fig. 3"
        },
        "page_content": {
            "figure_number": "Fig. 3",
            "caption": "Fig. 3 Interdiffusion coefficients of different alloying elements of a) 3rd period, b) 4th period, c) 5th period and d) 6th period determined as a function of concentration at 1473 K.",
            "image_url": "https://github.com/pch-pokemon/knowledge_base/raw/main/40/Fig.3.png"
        }
    },
    {
        "metadata": {
            "source": "D:/knowledge_base/Data/40.json",
            "figures_num": "Fig. 4"
        },
        "page_content": {
            "figure_number": "Fig. 4",
            "caption": "Fig. 4 a) Experimentally determined interdiffusion and b) calculated tracer diffusion coefficients as a function of the inverse temperature for Mo (element of period 5), Ta, W and Re (elements of period 6) in comparison with literature data for Mo and W [27, 34].",
            "image_url": "https://github.com/pch-pokemon/knowledge_base/raw/main/40/Fig.4.png"
        }
    },
    {
        "metadata": {
            "source": "D:/knowledge_base/Data/40.json",
            "figures_num": "Fig. 5"
        },
        "page_content": {
            "figure_number": "Fig. 5",
            "caption": "Fig. 5 Solute-vacancy binding energies in fcc Co. The influence of the solute decreases quickly with distance. E Co+solute+vac is the energy of the supercell containing both one solute atom and one vacancy, E Co+solute and E Co+vac the energy of the supercell containing one solute atom, respectively one vacancy, and E pure Co the energy of a supercell of elemental fcc Co.",
            "image_url": "https://github.com/pch-pokemon/knowledge_base/raw/main/40/Fig.5.png"
        }
    },
    {
        "metadata": {
            "source": "D:/knowledge_base/Data/40.json",
            "figures_num": "Fig. 6"
        },
        "page_content": {
            "figure_number": "Fig. 6",
            "caption": "Fig. 6 DFT calculation of the bonding electron charge densities on a (001) plane with a Re solute atom next to a vacancy in a Co host lattice.",
            "image_url": "https://github.com/pch-pokemon/knowledge_base/raw/main/40/Fig.6.png"
        }
    },
    {
        "metadata": {
            "source": "D:/knowledge_base/Data/40.json",
            "figures_num": "Fig. 7"
        },
        "page_content": {
            "figure_number": "Fig. 7",
            "caption": "Fig. 7 Experimentally determined and calculated activation energies of Mo, Ta, W and Re in Co compared to those in Ni [7,8,11].",
            "data": [
                {
                    "element": "Mo",
                    "units": "Activation energy(kJ/mol)",
                    "values": {
                        "in Co (Exp., this work)": 261.379,
                        "in Co (Sim., this work)": 258.621,
                        "in Ni (Exp., literature)": 281.379,
                        "in Ni (Sim., literature)": 234.828
                    }
                },
                {
                    "element": "Ta",
                    "units": "Activation energy(kJ/mol)",
                    "values": {
                        "in Co (Exp., this work)": 282.414,
                        "in Co (Sim., this work)": 257.931,
                        "in Ni (Exp., literature)": 251.034,
                        "in Ni (Sim., literature)": 219.655
                    }
                },
                {
                    "element": "W",
                    "units": "Activation energy(kJ/mol)",
                    "values": {
                        "in Co (Exp., this work)": 289.655,
                        "in Co (Sim., this work)": 260.345,
                        "in Ni (Exp., literature)": 262.759,
                        "in Ni (Sim., literature)": 256.207
                    }
                },
                {
                    "element": "Re",
                    "units": "Activation energy(kJ/mol)",
                    "values": {
                        "in Co (Exp., this work)": 346.552,
                        "in Co (Sim., this work)": 283.448,
                        "in Ni (Exp., literature)": 254.483,
                        "in Ni (Sim., literature)": 280.69
                    }
                }
            ],
            "image_url": "https://github.com/pch-pokemon/knowledge_base/raw/main/40/Fig.7.png"
        }
    },
    {
        "metadata": {
            "source": "D:/knowledge_base/Data/40.json",
            "figures_num": "Fig. 8"
        },
        "page_content": {
            "figure_number": "Fig. 8",
            "caption": "Fig. 8 Variation of the mean interdiffusion coefficients with atomic number at different temperatures for transition elements of a) 4th, b) 5th and c) 6th period in Co and Ni (experimental data). d) Shows calculated (tracer diffusion) data for the 6th period for comparison. The data for the experimentally determined interdiffusion coefficients in Ni are taken from Ref. [54] for Ti [57], for V [58], for Cr [36], for Mn [32], for Fe [8], for Nb and Mo [9], for Ru and [7] for Ta, W and Re. The data of elements of the 4th period is also summarized in Ref. [10] and of the 5th and 6th period in Ref. [5]. The data for the calculated tracer diffusion coefficients in Ni are taken from Ref. [11].",
            "image_url": "https://github.com/pch-pokemon/knowledge_base/raw/main/40/Fig.8.png"
        }
    },
    {
        "metadata": {
            "source": "D:/knowledge_base/Data/41.json",
            "tables_num": "Table 1"
        },
        "page_content": {
            "table_number": "Table 1",
            "caption": "Table 1 Nominal and measured compositions of the investigated materials and utilised abbreviations.",
            "data": {
                "columns": [
                    "Utilised abbr.",
                    "Nominal composition in at.%",
                    "Measured composition in at. %"
                ],
                "rows": [
                    {
                        "Utilised abbr.": "Pure Co",
                        "Nominal composition in at.%": "100Co",
                        "Measured composition in at. %": {
                            "Co": 99.9,
                            "Al": "-",
                            "W": "-",
                            "Si": "-"
                        }
                    },
                    {
                        "Utilised abbr.": "0.12B",
                        "Nominal composition in at.%": "Co-9Al-9W-0.12B",
                        "Measured composition in at. %": {
                            "Co": 81.8,
                            "Al": 8.8,
                            "W": 9.3,
                            "Si": "-"
                        }
                    },
                    {
                        "Utilised abbr.": "0.12B0.005Y",
                        "Nominal composition in at.%": "Co-9Al-9W-0.12B-0.005Y",
                        "Measured composition in at. %": {
                            "Co": 82.9,
                            "Al": 7.9,
                            "W": 9.2,
                            "Si": "-"
                        }
                    },
                    {
                        "Utilised abbr.": "0.12B2Si",
                        "Nominal composition in at.%": "Co-9Al-9W-0.12B-2Si",
                        "Measured composition in at. %": {
                            "Co": 80.2,
                            "Al": 8.1,
                            "W": 9.4,
                            "Si": 2.3
                        }
                    }
                ]
            },
            "table_url": "https://github.com/pch-pokemon/knowledge_base/raw/main/41/Table1.png"
        }
    },
    {
        "metadata": {
            "source": "D:/knowledge_base/Data/41.json",
            "tables_num": "Table 2"
        },
        "page_content": {
            "table_number": "Table 2",
            "caption": "Table 2 Measured mean oxide layer thickness of oxidised pure Co, 0.12B, 0.12B0.005Y, and 0.12B2Si samples.",
            "data": {
                "columns": [
                    "Sample",
                    "Mean oxide layer thickness (μm)",
                    "Standard deviation (μm)"
                ],
                "rows": [
                    {
                        "Sample": "Pure Co, 65 h at 900 °C",
                        "Mean oxide layer thickness (μm)": 231,
                        "Standard deviation (μm)": 27
                    },
                    {
                        "Sample": "0.12B0.005Y, 500 h at 900 °C",
                        "Mean oxide layer thickness (μm)": 134,
                        "Standard deviation (μm)": 10
                    },
                    {
                        "Sample": "0.12B, 500 h at 900 °C",
                        "Mean oxide layer thickness (μm)": 126,
                        "Standard deviation (μm)": 18
                    },
                    {
                        "Sample": "0.12B2Si, 500 h at 900 °C",
                        "Mean oxide layer thickness (μm)": 58,
                        "Standard deviation (μm)": 7
                    },
                    {
                        "Sample": "0.12B2Si, 500 h at 800 °C",
                        "Mean oxide layer thickness (μm)": 72,
                        "Standard deviation (μm)": 10
                    },
                    {
                        "Sample": "0.12B0.005Y, 500 h at 800 °C",
                        "Mean oxide layer thickness (μm)": 24,
                        "Standard deviation (μm)": 5
                    },
                    {
                        "Sample": "0.12B, 500 h at 800 °C",
                        "Mean oxide layer thickness (μm)": 23,
                        "Standard deviation (μm)": 4
                    }
                ]
            },
            "table_url": "https://github.com/pch-pokemon/knowledge_base/raw/main/41/Table2.png"
        }
    },
    {
        "metadata": {
            "source": "D:/knowledge_base/Data/41.json",
            "figures_num": "Fig. 1"
        },
        "page_content": {
            "figure_number": "Fig. 1",
            "caption": "Fig. 1 Electrochemical characterisation of the unoxidised 0.12B0.005Y (a) 0.12B, (b) and pure Co, (c) in 0.5 M NaCl aqueous solution.",
            "image_url": "https://github.com/pch-pokemon/knowledge_base/raw/main/41/Fig.1.png"
        }
    },
    {
        "metadata": {
            "source": "D:/knowledge_base/Data/41.json",
            "figures_num": "Fig. 2"
        },
        "page_content": {
            "figure_number": "Fig. 2",
            "caption": "Fig. 2 Optical microscopy and SEM micrographs of 0.12B0.005Y (a + b) 0.12B, (c) and pure Co, (d) after performing electrochemical investigations.",
            "image_url": "https://github.com/pch-pokemon/knowledge_base/raw/main/41/Fig.2.png"
        }
    },
    {
        "metadata": {
            "source": "D:/knowledge_base/Data/41.json",
            "figures_num": "Fig. 3"
        },
        "page_content": {
            "figure_number": "Fig. 3",
            "caption": "Fig. 3 High temperature oxidation and measured mass gain of pure Co (oxidised for 65 h at 900 °C), 0.12B (oxidised for 500 h at 800 °C and 900 °C).",
            "data": [
                {
                    "alloy": "Pure Co",
                    "temperature": "900 °C",
                    "columns": [
                        "Time(h)",
                        "Mass gain(mg/cm²)"
                    ],
                    "values": [
                        [
                            7,
                            6.115
                        ],
                        [
                            16.68,
                            11.006
                        ],
                        [
                            26.37,
                            14.981
                        ],
                        [
                            35.52,
                            18.306
                        ],
                        [
                            46.29,
                            21.707
                        ],
                        [
                            60,
                            26.446
                        ]
                    ]
                },
                {
                    "alloy": "0.12B0.005Y",
                    "temperature": "900 °C",
                    "columns": [
                        "Time(h)",
                        "Mass gain(mg/cm²)"
                    ],
                    "values": [
                        [
                            24.22,
                            5.694
                        ],
                        [
                            50.05,
                            7.643
                        ],
                        [
                            77.5,
                            8.904
                        ],
                        [
                            127.56,
                            10.777
                        ],
                        [
                            178.15,
                            12.42
                        ],
                        [
                            227.66,
                            13.529
                        ],
                        [
                            278.79,
                            14.561
                        ],
                        [
                            327.23,
                            15.325
                        ],
                        [
                            379.98,
                            16.127
                        ],
                        [
                            429.49,
                            16.815
                        ],
                        [
                            500,
                            17.694
                        ]
                    ]
                },
                {
                    "alloy": "0.12B",
                    "temperature": "900 °C",
                    "columns": [
                        "Time(h)",
                        "Mass gain(mg/cm²)"
                    ],
                    "values": [
                        [
                            20.45,
                            4.28
                        ],
                        [
                            41.44,
                            5.732
                        ],
                        [
                            61.89,
                            6.459
                        ],
                        [
                            81.27,
                            7.108
                        ],
                        [
                            150.7,
                            8.713
                        ],
                        [
                            202.91,
                            9.669
                        ],
                        [
                            251.88,
                            10.318
                        ],
                        [
                            351.45,
                            11.694
                        ],
                        [
                            452.64,
                            12.803
                        ],
                        [
                            500,
                            13.223
                        ]
                    ]
                },
                {
                    "alloy": "0.12B0.005Y",
                    "temperature": "800 °C",
                    "columns": [
                        "Time(h)",
                        "Mass gain(mg/cm²)"
                    ],
                    "values": [
                        [
                            22.07,
                            1.567
                        ],
                        [
                            43.6,
                            2.331
                        ],
                        [
                            81.27,
                            3.019
                        ],
                        [
                            121.64,
                            3.439
                        ],
                        [
                            181.92,
                            3.554
                        ],
                        [
                            243.27,
                            3.669
                        ],
                        [
                            302.48,
                            3.707
                        ],
                        [
                            383.75,
                            3.783
                        ],
                        [
                            500,
                            3.898
                        ]
                    ]
                },
                {
                    "alloy": "0.12B",
                    "temperature": "800 °C",
                    "columns": [
                        "Time(h)",
                        "Mass gain(mg/cm²)"
                    ],
                    "values": [
                        [
                            10.76,
                            1.146
                        ],
                        [
                            31.75,
                            2.102
                        ],
                        [
                            53.82,
                            2.561
                        ],
                        [
                            72.66,
                            2.866
                        ],
                        [
                            121.64,
                            3.057
                        ],
                        [
                            223.36,
                            3.134
                        ],
                        [
                            323.47,
                            3.172
                        ],
                        [
                            424.11,
                            3.325
                        ],
                        [
                            500,
                            3.439
                        ]
                    ]
                }
            ],
            "image_url": "https://github.com/pch-pokemon/knowledge_base/raw/main/41/Fig.3.png"
        }
    },
    {
        "metadata": {
            "source": "D:/knowledge_base/Data/41.json",
            "figures_num": "Fig. 4"
        },
        "page_content": {
            "figure_number": "Fig. 4",
            "caption": "Fig. 4 Micrographs of oxidised (a) 0.12B0.005Y (500 h at 800 °C), (b) 0.12B0.005Y (500 h at 900 °C), (c) 0.12B (500 h at 800 °C), (d) 0.12B (500 h at 900 °C), and (e) pure Co (65 h at 900 °C).",
            "image_url": "https://github.com/pch-pokemon/knowledge_base/raw/main/41/Fig.4.png"
        }
    },
    {
        "metadata": {
            "source": "D:/knowledge_base/Data/41.json",
            "figures_num": "Fig. 5"
        },
        "page_content": {
            "figure_number": "Fig. 5",
            "caption": "Fig. 5 SEM cross-sectional micrograph and EDX mappings of the oxidised 0.12B0.005Y alloy (500 h at 800 °C in air).",
            "image_url": "https://github.com/pch-pokemon/knowledge_base/raw/main/41/Fig.5.png"
        }
    },
    {
        "metadata": {
            "source": "D:/knowledge_base/Data/41.json",
            "figures_num": "Fig. 6"
        },
        "page_content": {
            "figure_number": "Fig. 6",
            "caption": "Fig. 6 SEM cross-sectional micrograph and EDX mappings of the oxidised 0.12B0.005Y alloy (500 h at 900 °C in air).",
            "image_url": "https://github.com/pch-pokemon/knowledge_base/raw/main/41/Fig.6.png"
        }
    },
    {
        "metadata": {
            "source": "D:/knowledge_base/Data/41.json",
            "figures_num": "Fig. 7"
        },
        "page_content": {
            "figure_number": "Fig. 7",
            "caption": "Fig. 7 Electrochemical characterisation of the (a) oxidised 0.12B0.005Y (65 h at 900 °C), (b) 0.12B (65 h at 900 °C), (c) 0.12B0.005Y (65 h at 800 °C), (d) 0.12B (65 h at 800 °C), and (e) pure Co (65 h at 900 °C) in 0.5 M NaCl aqueous solution.",
            "image_url": "https://github.com/pch-pokemon/knowledge_base/raw/main/41/Fig.7.png"
        }
    },
    {
        "metadata": {
            "source": "D:/knowledge_base/Data/41.json",
            "figures_num": "Fig. 8"
        },
        "page_content": {
            "figure_number": "Fig. 8",
            "caption": "Fig. 8 Electrochemical characterisation of the (a) oxidised 0.12B0.005Y (65 h at 900 °C), (b) 0.12B2Si (65 h at 900 °C), and (c) 0.12B0.005Y (1 h at 900 °C) alloys in 0.5 M NaCl aqueous solution.",
            "image_url": "https://github.com/pch-pokemon/knowledge_base/raw/main/41/Fig.8.png"
        }
    },
    {
        "metadata": {
            "source": "D:/knowledge_base/Data/42.json",
            "tables_num": "Table 1"
        },
        "page_content": {
            "table_number": "Table 1",
            "caption": "Table 1 Nominal compositions of the investigated alloys and utilised abbreviations.",
            "data": {
                "columns": [
                    "Alloy designation",
                    "Nominal composition in at. %",
                    "γ′ solvus (°C)"
                ],
                "subcolumns": {
                    "Nominal composition in at. %": [
                        "Co",
                        "Al",
                        "W",
                        "Cr",
                        "Ta",
                        "Ni"
                    ]
                },
                "rows": [
                    {
                        "Alloy designation": "17Cr–12Al",
                        "Nominal composition in at. %": {
                            "Co": "33.5",
                            "Al": "12",
                            "W": "3",
                            "Cr": "17",
                            "Ta": "1",
                            "Ni": "33.5"
                        },
                        "γ′ solvus (°C)": "990"
                    },
                    {
                        "Alloy designation": "15Cr–10Al",
                        "Nominal composition in at. %": {
                            "Co": "36",
                            "Al": "10",
