Repository: pch-pokemon/Multi_agent_for_alloy_oxidation

# High-Temperature Alloy Oxidation Multi-Agent System V1.0

This software is a knowledge-guided multi-agent system designed for intelligent prediction, mechanistic interpretation, thermodynamic analysis, and literature-grounded reasoning of oxidation behavior in high-temperature superalloys.

Unlike conventional tool-based frameworks, the system organizes the oxidation research process into a structured multi-agent workflow, enabling the transformation of fragmented mechanistic knowledge into design-relevant insights.

File: rag_core/data/1_100_chart.json (part 28 of 70)
[
                            "W": "3",
                            "Cr": "15",
                            "Ta": "1",
                            "Ni": "35"
                        },
                        "γ′ solvus (°C)": "1000"
                    },
                    {
                        "Alloy designation": "1.3Co–17Cr–10Al",
                        "Nominal composition in at. %": {
                            "Co": "40",
                            "Al": "10",
                            "W": "3",
                            "Cr": "17",
                            "Ta": "1",
                            "Ni": "29"
                        },
                        "γ′ solvus (°C)": "1010"
                    }
                ]
            },
            "table_url": "https://github.com/pch-pokemon/knowledge_base/raw/main/42/Table1.png"
        }
    },
    {
        "metadata": {
            "source": "D:/knowledge_base/Data/42.json",
            "figures_num": "Fig. 1"
        },
        "page_content": {
            "figure_number": "Fig. 1",
            "caption": "Fig. 1 Schematic of a trench FIB milling and viewing of the cross section in SEM mode.",
            "image_url": "https://github.com/pch-pokemon/knowledge_base/raw/main/42/Fig.1.png"
        }
    },
    {
        "metadata": {
            "source": "D:/knowledge_base/Data/42.json",
            "figures_num": "Fig. 2"
        },
        "page_content": {
            "figure_number": "Fig. 2",
            "caption": "Fig. 2 Schematic of a cross section of an oxidised sample highlighting the features commonly observed.",
            "image_url": "https://github.com/pch-pokemon/knowledge_base/raw/main/42/Fig.2.png"
        }
    },
    {
        "metadata": {
            "source": "D:/knowledge_base/Data/42.json",
            "figures_num": "Fig. 3"
        },
        "page_content": {
            "figure_number": "Fig. 3",
            "caption": "Fig. 3 The grain size distributions obtained via EBSD using a 0.5 μm step size, 3.6 × 10⁵ points, 1453 grains.",
            "image_url": "https://github.com/pch-pokemon/knowledge_base/raw/main/42/Fig.3.png"
        }
    },
    {
        "metadata": {
            "source": "D:/knowledge_base/Data/42.json",
            "figures_num": "Fig. 4"
        },
        "page_content": {
            "figure_number": "Fig. 4",
            "caption": "Fig. 4 EsB-SEM micrographs of as-HIPed, forged and heat-treated alloy (a) 17Cr-12Al, (b) 15Cr-10Al, (c) 1.3Co-17Cr-10Al showing the polycrystalline grains with a fine γ/γ' microstructure, carbide precipitates, and secondary phases (B2 and DO₁₉) along the grain boundaries.",
            "image_url": "https://github.com/pch-pokemon/knowledge_base/raw/main/42/Fig.4.png"
        }
    },
    {
        "metadata": {
            "source": "D:/knowledge_base/Data/42.json",
            "figures_num": "Fig. 5"
        },
        "page_content": {
            "figure_number": "Fig. 5",
            "caption": "Fig. 5 SEM image of two types of oxide scales formed on alloy 15Cr-10Al (a) facetted oxide, (b) nodular oxide after 400 h oxidation in laboratory air at 800°C.",
            "image_url": "https://github.com/pch-pokemon/knowledge_base/raw/main/42/Fig.5.png"
        }
    },
    {
        "metadata": {
            "source": "D:/knowledge_base/Data/42.json",
            "figures_num": "Fig. 6"
        },
        "page_content": {
            "figure_number": "Fig. 6",
            "caption": "Fig. 6 EsB-SEM micrographs of alloy (a) 17Cr–12Al, (b) 15Cr–10Al, (c) 1.3Co–17Cr–10Al microstructure after oxidation at 800°C for 200 h showing FIB sections revealing the external and internal oxides, γ'-depleted zone, secondary phases in the bulk, and a fine γ/γ' microstructure in the base metal.",
            "image_url": "https://github.com/pch-pokemon/knowledge_base/raw/main/42/Fig.6.png"
        }
    },
    {
        "metadata": {
            "source": "D:/knowledge_base/Data/42.json",
            "figures_num": "Fig. 7"
        },
        "page_content": {
            "figure_number": "Fig. 7",
            "caption": "Fig. 7 EsB-SEM micrographs of alloy (a) 17Cr–12Al, (b) 15Cr–10Al, (c) 1.3Co–17Cr–10Al microstructure after oxidation at 800°C for 300 h showing FIB sections revealing the  external and internal oxides, γ'-depleted zone, secondary phases in the bulk, recrystallised grains at the γ'-depleted zone and a fine γ/γ' microstructure in the base metal.",
            "image_url": "https://github.com/pch-pokemon/knowledge_base/raw/main/42/Fig.7.png"
        }
    },
    {
        "metadata": {
            "source": "D:/knowledge_base/Data/42.json",
            "figures_num": "Fig. 8"
        },
        "page_content": {
            "figure_number": "Fig. 8",
            "caption": "Fig. 8 EsB-SEM microstructures of alloy 15Cr–10Al after oxidation at 800° for (a) 400 h, (b) 1000 h, (c) 2000 h showing FIB sections with external and internal oxides voids, γ'-depleted zone, alumina plates, secondary phases in the bulk and a fine γ/γ' microstructure in the base metal.",
            "image_url": "https://github.com/pch-pokemon/knowledge_base/raw/main/42/Fig.8.png"
        }
    },
    {
        "metadata": {
            "source": "D:/knowledge_base/Data/42.json",
            "figures_num": "Fig. 9"
        },
        "page_content": {
            "figure_number": "Fig. 9",
            "caption": "Fig. 9 FIB oxide cross-section for alloy 15Cr–10Al following exposure in O₂ (200 mbar) at 800°C for 200 h. (a) FIB-SE image showing the oxide scale and internal oxide. (b) FIB-SIMS elemental mapping of ¹⁶O⁻. (c) FIB-SIMS elemental mapping of Al⁺. (d) FIB-SIMS elemental mapping of ¹⁸O⁻.",
            "image_url": "https://github.com/pch-pokemon/knowledge_base/raw/main/42/Fig.9.png"
        }
    },
    {
        "metadata": {
            "source": "D:/knowledge_base/Data/42.json",
            "figures_num": "Fig. 10"
        },
        "page_content": {
            "figure_number": "Fig. 10",
            "caption": "Fig. 10 Isotopic enrichment of ¹⁸O⁻ in alloy 15Cr–10Al oxidised at 800° for 200 h: (a) isotopic enrichment map and (b) ¹⁶O⁻ and ¹⁸O⁻ intensity peaks along the depth profile.",
            "image_url": "https://github.com/pch-pokemon/knowledge_base/raw/main/42/Fig.10.png"
        }
    },
    {
        "metadata": {
            "source": "D:/knowledge_base/Data/42.json",
            "figures_num": "Fig. 11"
        },
        "page_content": {
            "figure_number": "Fig. 11",
            "caption": "Fig. 11 Bright field STEM image of alloy 15Cr–10Al oxidised for 200 h at 800 °C showing a Cr-rich oxide scale (scale 1), an Al-rich internal oxide (scale 2). Cr and Co partition to the γ phase and Al, W and Ni to the γ'.",
            "image_url": "https://github.com/pch-pokemon/knowledge_base/raw/main/42/Fig.11.png"
        }
    },
    {
        "metadata": {
            "source": "D:/knowledge_base/Data/42.json",
            "figures_num": "Fig. 12"
        },
        "page_content": {
            "figure_number": "Fig. 12",
            "caption": "Fig. 12 Dark field STEM image of alloy 15Cr–10Al oxidised for 300 h at 800 °C showing a delaminated Al-rich oxide scale with a thin layer of chromia. Cr-Co-partition to γ and Al-W-Ni partition to the γ'.",
            "image_url": "https://github.com/pch-pokemon/knowledge_base/raw/main/42/Fig.12.png"
        }
    },
    {
        "metadata": {
            "source": "D:/knowledge_base/Data/42.json",
            "figures_num": "Fig. 13"
        },
        "page_content": {
            "figure_number": "Fig. 13",
            "caption": "Fig. 13 Frequency domain images (left) from the oxide scales in alloy 15Cr–10Al oxidised for 200 h at 800 °C with a labelled zone axis and the corresponding simulated diffraction patterns (right). Systematic absences are represented by squares.",
            "image_url": "https://github.com/pch-pokemon/knowledge_base/raw/main/42/Fig.13.png"
        }
    },
    {
        "metadata": {
            "source": "D:/knowledge_base/Data/42.json",
            "figures_num": "Fig. 14"
        },
        "page_content": {
            "figure_number": "Fig. 14",
            "caption": "Fig. 14 Overview of the oxidised alloy 15Cr–10Al after 200 h at 800 °C obtained from a FIB-milled TEM foil using BF STEM imaging mode. Lattice images of grains in region A, B and C were obtained using HRTEM and frequency domain images were obtained using FFT in ImageJ.",
            "image_url": "https://github.com/pch-pokemon/knowledge_base/raw/main/42/Fig.14.png"
        }
    },
    {
        "metadata": {
            "source": "D:/knowledge_base/Data/42.json",
            "figures_num": "Fig. 15"
        },
        "page_content": {
            "figure_number": "Fig. 15",
            "caption": "Fig. 15 Variation of oxidation damage depth with Cr/Al atomic ratio.",
            "data": [
                {
                    "columns": [
                        "Type of oxidation damage depth",
                        "Thickness(μm)"
                    ],
                    "Cr/Al at.% ratio_value": [
                        {
                            "Cr/Al at.% ratio": "1.4",
                            "vaules": [
                                [
                                    "Scale(200h)",
                                    "0.638"
                                ],
                                [
                                    "Sub-scale damage(200h)",
                                    "0.903"
                                ],
                                [
                                    "Scale(300h)",
                                    "4.52"
                                ],
                                [
                                    "Sub-scale damage(300h)",
                                    "2.688"
                                ]
                            ]
                        },
                        {
                            "Cr/Al at.% ratio": "1.5",
                            "vaules": [
                                [
                                    "Scale(200h)",
                                    "0.74"
                                ],
                                [
                                    "Sub-scale damage(200h)",
                                    "0.753"
                                ],
                                [
                                    "Scale(300h)",
                                    "0.889"
                                ],
                                [
                                    "Sub-scale damage(300h)",
                                    "1.242"
                                ]
                            ]
                        },
                        {
                            "Cr/Al at.% ratio": "1.7",
                            "vaules": [
                                [
                                    "Scale(200h)",
                                    "0.889"
                                ],
                                [
                                    "Sub-scale damage(200h)",
                                    "1.493"
                                ],
                                [
                                    "Scale(300h)",
                                    "5.009"
                                ],
                                [
                                    "Sub-scale damage(300h)",
                                    "2.79"
                                ]
                            ]
                        }
                    ]
                }
            ],
            "image_url": "https://github.com/pch-pokemon/knowledge_base/raw/main/42/Fig.15.png"
        }
    },
    {
        "metadata": {
            "source": "D:/knowledge_base/Data/43.json",
            "tables_num": "Table 1"
        },
        "page_content": {
            "table_number": "Table 1",
            "caption": "Table 1 Nominal compositions of the alloys studied and ageing conditions employed.",
            "data": {
                "columns": [
                    "Composition (at.%)",
                    "Abbreviation",
                    "Ageing"
                ],
                "rows": [
                    {
                        "Composition (at.%)": "Co–7Al–7W",
                        "Abbreviation": "Base",
                        "Ageing": "765 °C/200 h"
                    },
                    {
                        "Composition (at.%)": "Co–7Al–5W–2Mo",
                        "Abbreviation": "2Mo",
                        "Ageing": "715 °C/200 h"
                    },
                    {
                        "Composition (at.%)": "Co–7Al–5W–2V",
                        "Abbreviation": "2V",
                        "Ageing": "736 °C/200 h"
                    },
                    {
                        "Composition (at.%)": "Co–6Al–6W–2Ti",
                        "Abbreviation": "2Ti",
                        "Ageing": "790 °C/200 h"
                    },
                    {
                        "Composition (at.%)": "Co–7Al–5W–2Ta",
                        "Abbreviation": "2Ta",
                        "Ageing": "900 °C/100 h"
                    },
                    {
                        "Composition (at.%)": "Co–7Al–7W–20Ni",
                        "Abbreviation": "20Ni",
                        "Ageing": "790 °C/200 h"
                    },
                    {
                        "Composition (at.%)": "Co–7Al–3W–6Ni–4V",
                        "Abbreviation": "6Ni–4V",
                        "Ageing": "741 °C/200 h"
                    },
                    {
                        "Composition (at.%)": "Co–7Al–7W–1Si",
                        "Abbreviation": "1Si",
                        "Ageing": "794 °C/200 h"
                    },
                    {
                        "Composition (at.%)": "Co–7Al–7W–20Fe",
                        "Abbreviation": "20Fe",
                        "Ageing": "689 °C/200 h"
                    },
                    {
                        "Composition (at.%)": "Co–7Al–7W–10Cr",
                        "Abbreviation": "10Cr",
                        "Ageing": "772 °C/200 h"
                    },
                    {
                        "Composition (at.%)": "Co–7Al–7W–13Cr",
                        "Abbreviation": "13Cr",
                        "Ageing": "746 °C/200 h"
                    },
                    {
                        "Composition (at.%)": "Co–7Al–7W–17Cr",
                        "Abbreviation": "17Cr",
                        "Ageing": "689 °C/200 h"
                    },
                    {
                        "Composition (at.%)": "Co–7Al–7W–21Cr",
                        "Abbreviation": "21Cr",
                        "Ageing": "637 °C/200 h"
                    },
                    {
                        "Composition (at.%)": "Co–7Al–7W–23Cr",
                        "Abbreviation": "23Cr",
                        "Ageing": "-"
                    },
                    {
                        "Composition (at.%)": "Co–7Al–7W–21Cr–11Ni",
                        "Abbreviation": "21Cr–11Ni",
                        "Ageing": "688 °C/200 h"
                    },
                    {
                        "Composition (at.%)": "Co–7Al–7W–21Cr–21Ni",
                        "Abbreviation": "21Cr–21Ni",
                        "Ageing": "726 °C/200 h"
                    },
                    {
                        "Composition (at.%)": "Co–7Al–7W–21Cr–32Ni",
                        "Abbreviation": "21Cr–32Ni",
                        "Ageing": "791 °C/200 h"
                    },
                    {
                        "Composition (at.%)": "Co–8Al–6W–21Cr–11Ni",
                        "Abbreviation": "21Cr–11Ni–A",
                        "Ageing": "689 °C/200 h"
                    },
                    {
                        "Composition (at.%)": "Co–9Al–5W–21Cr–21Ni",
                        "Abbreviation": "21Cr–21Ni–A",
                        "Ageing": "748 °C/200 h"
                    },
                    {
                        "Composition (at.%)": "Co–10.5Al–3.5W–21Cr–32Ni",
                        "Abbreviation": "21Cr–32Ni",
                        "Ageing": "817 °C/200 h"
                    }
                ]
            },
            "table_url": "https://github.com/pch-pokemon/knowledge_base/raw/main/43/Table1.png"
        }
    },
    {
        "metadata": {
            "source": "D:/knowledge_base/Data/43.json",
            "tables_num": "Table 2"
        },
        "page_content": {
            "table_number": "Table 2",
            "caption": "Table 2 Actual compositions, solvus temperatures, densities (ρ) and Vickers hardness (HV) of the alloys. Starred solvus temperatures indicate alloys where a γ′ volume fraction could not be determined (Fig. 2).",
            "data": {
                "columns": [
                    "Alloy",
                    "Composition at.%",
                    "Solvus",
                    "ρ",
                    "HV"
                ],
                "subcolumns": {
                    "Composition at.%": [
                        "Al",
                        "W",
                        "Other"
                    ],
                    "Solvus": [
                        "°C"
                    ],
                    "ρ": [
                        "g cm⁻³"
                    ],
                    "HV": [
                        "Vickers hardness"
                    ]
                },
                "rows": [
                    {
                        "Alloy": "Base",
                        "Composition at.%": {
                            "Al": 7.3,
                            "W": 6.8,
                            "Other": ""
                        },
                        "Solvus": 854,
                        "ρ": 9.18,
                        "HV": 468
                    },
                    {
                        "Alloy": "2Mo",
                        "Composition at.%": {
                            "Al": 7.2,
                            "W": 4.7,
                            "Other": "1.8Mo"
                        },
                        "Solvus": 804,
                        "ρ": 8.92,
                        "HV": 406
                    },
                    {
                        "Alloy": "2V",
                        "Composition at.%": {
                            "Al": 7.3,
                            "W": 4.8,
                            "Other": "2.1V"
                        },
                        "Solvus": 825,
                        "ρ": 8.5,
                        "HV": 404
                    },
                    {
                        "Alloy": "2Ti",
                        "Composition at.%": {
                            "Al": 6.4,
                            "W": 6.0,
                            "Other": "2.2Ti"
                        },
                        "Solvus": 919,
                        "ρ": 9.16,
                        "HV": 410
                    },
                    {
                        "Alloy": "2Ta",
                        "Composition at.%": {
                            "Al": 9.9,
                            "W": 4.8,
                            "Other": "1.8Ta"
                        },
                        "Solvus": 983,
                        "ρ": 9.09,
                        "HV": 434
                    },
                    {
                        "Alloy": "20Ni",
                        "Composition at.%": {
                            "Al": 7.3,
                            "W": 7.0,
                            "Other": "20.2Ni"
                        },
                        "Solvus": 881,
                        "ρ": 9.29,
                        "HV": 348
                    },
                    {
                        "Alloy": "6Ni–4V",
                        "Composition at.%": {
                            "Al": 7.7,
                            "W": 3.0,
                            "Other": "6.4Ni–4.2V"
                        },
                        "Solvus": 830,
                        "ρ": 8.58,
                        "HV": 323
                    },
                    {
                        "Alloy": "1Si",
                        "Composition at.%": {
                            "Al": 7.2,
                            "W": 7.0,
                            "Other": "0.7Si"
                        },
                        "Solvus": 883,
                        "ρ": 9.25,
                        "HV": 427
                    },
                    {
                        "Alloy": "20Fe",
                        "Composition at.%": {
                            "Al": 7.3,
                            "W": 7.0,
                            "Other": "19.5Fe"
                        },
                        "Solvus": 778,
                        "ρ": 9.04,
                        "HV": 568
                    },
                    {
                        "Alloy": "10Cr",
                        "Composition at.%": {
                            "Al": 7.2,
                            "W": 6.8,
                            "Other": "9.8Cr"
                        },
                        "Solvus": 861,
                        "ρ": 9.29,
                        "HV": 347
                    },
                    {
                        "Alloy": "13Cr",
                        "Composition at.%": {
                            "Al": 7.4,
                            "W": 7.1,
                            "Other": "13.2Cr"
                        },
                        "Solvus": 835,
                        "ρ": 9.39,
                        "HV": 395
                    },
                    {
                        "Alloy": "17Cr",
                        "Composition at.%": {
                            "Al": 7.5,
                            "W": 7.0,
                            "Other": "17.3Cr"
                        },
                        "Solvus": 778,
                        "ρ": 9.13,
                        "HV": 640
                    },
                    {
                        "Alloy": "23Cr",
                        "Composition at.%": {
                            "Al": 7.6,
                            "W": 7.2,
                            "Other": "21.3Cr"
                        },
                        "Solvus": 726,
                        "ρ": 9.16,
                        "HV": 681
                    },
                    {
                        "Alloy": "21Cr–11Ni",
                        "Composition at.%": {
                            "Al": 7.5,
                            "W": 7.2,
                            "Other": "20.8Cr–11.1Ni"
                        },
                        "Solvus": 777,
                        "ρ": 9.13,
                        "HV": 463
                    },
                    {
                        "Alloy": "21Cr–21Ni",
                        "Composition at.%": {
                            "Al": 6.9,
                            "W": 7.3,
                            "Other": "21.5Cr–21.7Ni"
                        },
                        "Solvus": 815,
                        "ρ": 9.07,
                        "HV": 461
                    },
                    {
                        "Alloy": "21Cr–32Ni",
                        "Composition at.%": {
                            "Al": 7.7,
                            "W": 6.5,
                            "Other": "20.8Cr–33.2Ni"
                        },
                        "Solvus": 791,
                        "ρ": 9.09,
                        "HV": 383
                    },
                    {
                        "Alloy": "21Cr–11Ni–A",
                        "Composition at.%": {
                            "Al": 8.5,
                            "W": 5.5,
                            "Other": "21.0Cr–10.9Ni"
                        },
                        "Solvus": 778,
                        "ρ": 8.69,
                        "HV": 323
                    },
                    {
                        "Alloy": "21Cr–21Ni–A",
                        "Composition at.%": {
                            "Al": 7.3,
                            "W": 6.3,
                            "Other": "21.1Cr–21.3Ni"
                        },
                        "Solvus": 837,
                        "ρ": 8.69,
                        "HV": 461
                    },
                    {
                        "Alloy": "21Cr–32Ni–A",
                        "Composition at.%": {
                            "Al": 11.2,
                            "W": 3.4,
                            "Other": "20.5Cr–32.5Ni"
                        },
                        "Solvus": 906,
                        "ρ": 8.36,
                        "HV": 388
                    }
                ]
            },
            "table_url": "https://github.com/pch-pokemon/knowledge_base/raw/main/43/Table2.png"
        }
    },
    {
        "metadata": {
            "source": "D:/knowledge_base/Data/43.json",
            "tables_num": "Table 3"
        },
        "page_content": {
            "table_number": "Table 3",
            "caption": "Table 3 Compositions of the secondary phases, in at.%, found in the alloys examined after ageing heat treatment, measured by EDS and averaged over at least 5 different points in each case (to 2s.f.).",
            "data": {
                "columns": [
                    "Alloy",
                    "γ (A1)",
                    "β (B2)",
                    "χ (DO₁₉)",
                    "μ (D₈₅)"
                ],
                "subcolumns": {
                    "γ (A1)": [
                        "Co",
                        "Ni",
                        "Cr",
                        "Al",
                        "W"
                    ],
                    "β (B2)": [
                        "Co",
                        "Ni",
                        "Cr",
                        "Al",
                        "W"
                    ],
                    "χ (DO₁₉)": [
                        "Co",
                        "Ni",
                        "Cr",
                        "Al",
                        "W"
                    ],
                    "μ (D₈₅)": [
                        "Co",
                        "Ni",
                        "Cr",
                        "Al",
                        "W"
                    ]
                },
                "rows": [
                    {
                        "Alloy": "Base",
                        "γ (A1)": {
                            "Co": 91,
                            "Ni": 6.6,
                            "Cr": 2.7,
                            "Al": "",
                            "W": ""
                        },
                        "β (B2)": {
                            "Co": 56,
                            "Ni": 41,
                            "Cr": 3.0,
                            "Al": "",
                            "W": ""
                        },
                        "χ (DO₁₉)": {
                            "Co": 78,
                            "Ni": 4.5,
                            "Cr": 17,
                            "Al": "",
                            "W": ""
                        },
                        "μ (D₈₅)": {
                            "Co": "",
                            "Ni": "",
                            "Cr": "",
                            "Al": "",
                            "W": ""
                        }
                    },
                    {
                        "Alloy": "2Mo",
                        "γ (A1)": {
                            "Co": 92,
                            "Ni": 4.8,
                            "Cr": 1.7,
                            "Al": "1.8Mo",
                            "W": ""
                        },
                        "β (B2)": {
                            "Co": 43,
                            "Ni": 54,
                            "Cr": 1.7,
                            "Al": "1.4Mo",
                            "W": ""
                        },
                        "χ (DO₁₉)": {
                            "Co": 77,
                            "Ni": 4.1,
                            "Cr": 13,
                            "Al": "",
                            "W": ""
                        },
                        "μ (D₈₅)": {
                            "Co": "",
                            "Ni": "",
                            "Cr": "",
                            "Al": "",
                            "W": ""
                        }
                    },
                    {
                        "Alloy": "2V",
                        "γ (A1)": {
                            "Co": 7.3,
                            "Ni": 4.8,
                            "Cr": 2.1,
                            "Al": "",
                            "W": ""
                        },
                        "β (B2)": {
                            "Co": "",
                            "Ni": "",
                            "Cr": "",
                            "Al": "",
                            "W": ""
                        },
                        "χ (DO₁₉)": {
                            "Co": "",
                            "Ni": "",
                            "Cr": "",
                            "Al": "",
                            "W": ""
                        },
                        "μ (D₈₅)": {
                            "Co": "",
                            "Ni": "",
                            "Cr": "",
                            "Al": "",
                            "W": ""
                        }
                    },
                    {
                        "Alloy": "2Ti",
                        "γ (A1)": {
                            "Co": 89,
                            "Ni": 6.7,
                            "Cr": 3.5,
                            "Al": "1.2Ti",
                            "W": ""
                        },
                        "β (B2)": {
                            "Co": 67,
                            "Ni": 28,
                            "Cr": 2.7,
                            "Al": "1.8Ta",
                            "W": ""
                        },
                        "χ (DO₁₉)": {
                            "Co": 77,
                            "Ni": 3.8,
                            "Cr": 15,
                            "Al": "",
                            "W": ""
                        },
                        "μ (D₈₅)": {
                            "Co": "4.1Ti",
                            "Ni": "",
                            "Cr": "",
                            "Al": "",
                            "W": ""
                        }
                    },
                    {
                        "Alloy": "2Ta",
                        "γ (A1)": {
                            "Co": 82,
                            "Ni": 10,
                            "Cr": 5.6,
                            "Al": "1.8Ta",
                            "W": ""
                        },
                        "β (B2)": {
                            "Co": 67,
                            "Ni": 28,
                            "Cr": 2.7,
                            "Al": "1.8Ta",
                            "W": ""
                        },
                        "χ (DO₁₉)": {
                            "Co": 76,
                            "Ni": 5.2,
                            "Cr": 12,
                            "Al": "",
                            "W": ""
                        },
                        "μ (D₈₅)": {
                            "Co": "6.9Ta",
                            "Ni": "",
                            "Cr": "",
                            "Al": "",
                            "W": ""
                        }
                    },
                    {
                        "Alloy": "20Ni",
                        "γ (A1)": {
                            "Co": "",
                            "Ni": "",
                            "Cr": "",
                            "Al": "20.2Ni",
                            "W": ""
                        },
                        "β (B2)": {
                            "Co": "",
                            "Ni": "",
                            "Cr": "",
                            "Al": "",
                            "W": ""
                        },
                        "χ (DO₁₉)": {
                            "Co": "",
                            "Ni": "",
                            "Cr": "",
                            "Al": "",
                            "W": ""
                        },
                        "μ (D₈₅)": {
                            "Co": "",
                            "Ni": "",
                            "Cr": "",
                            "Al": "",
                            "W": ""
                        }
                    },
                    {
                        "Alloy": "6Ni–4V",
                        "γ (A1)": {
                            "Co": "",
                            "Ni": "",
                            "Cr": "",
                            "Al": "6.4Ni–4.2V",
                            "W": ""
                        },
                        "β (B2)": {
                            "Co": "",
                            "Ni": "",
                            "Cr": "",
                            "Al": "",
                            "W": ""
                        },
                        "χ (DO₁₉)": {
                            "Co": "",
                            "Ni": "",
                            "Cr": "",
                            "Al": "",
                            "W": ""
                        },
                        "μ (D₈₅)": {
                            "Co": "",
                            "Ni": "",
                            "Cr": "",
                            "Al": "",
                            "W": ""
                        }
                    },
                    {
                        "Alloy": "1Si",
                        "γ (A1)": {
                            "Co": 88,
                            "Ni": 8.1,
                            "Cr": 4.4,
                            "Al": "0.7Si",
                            "W": ""
                        },
                        "β (B2)": {
                            "Co": 47,
                            "Ni": 51,
                            "Cr": 2.2,
                            "Al": "0.7Si",
                            "W": ""
                        },
                        "χ (DO₁₉)": {
                            "Co": 75,
                            "Ni": 3.9,
                            "Cr": 21,
                            "Al": "",
                            "W": ""
                        },
                        "μ (D₈₅)": {
                            "Co": "",
                            "Ni": "",
                            "Cr": "",
                            "Al": "",
                            "W": ""
                        }
                    },
                    {
                        "Alloy": "20Fe",
                        "γ (A1)": {
                            "Co": 61,
                            "Ni": 11,
                            "Cr": 3.3,
                            "Al": "19.5Fe",
                            "W": ""
                        },
                        "β (B2)": {
                            "Co": 47,
                            "Ni": 51,
                            "Cr": 2.2,
                            "Al": "19.5Fe",
                            "W": ""
                        },
                        "χ (DO₁₉)": {
                            "Co": 68,
                            "Ni": 3.5,
                            "Cr": 19,
                            "Al": "",
                            "W": ""
                        },
                        "μ (D₈₅)": {
                            "Co": "",
                            "Ni": "",
                            "Cr": "",
                            "Al": "",
                            "W": ""
                        }
                    },
                    {
                        "Alloy": "10Cr",
                        "γ (A1)": {
                            "Co": 76,
                            "Ni": 12,
                            "Cr": 5.6,
                            "Al": "9.8Cr",
                            "W": ""
                        },
                        "β (B2)": {
                            "Co": 64,
                            "Ni": 7.4,
                            "Cr": 23,
                            "Al": "9.8Cr",
                            "W": ""
                        },
                        "χ (DO₁₉)": {
                            "Co": 72,
                            "Ni": 9.7,
                            "Cr": 3.7,
                            "Al": 14,
                            "W": ""
                        },
                        "μ (D₈₅)": {
                            "Co": "",
                            "Ni": "",
                            "Cr": "",
                            "Al": "",
                            "W": ""
                        }
                    },
                    {
                        "Alloy": "13Cr",
                        "γ (A1)": {
                            "Co": 73,
                            "Ni": 14,
                            "Cr": 4.7,
                            "Al": "13.2Cr",
                            "W": ""
                        },
                        "β (B2)": {
                            "Co": 62,
                            "Ni": 9.4,
                            "Cr": 24,
                            "Al": "13.2Cr",
                            "W": ""
                        },
                        "χ (DO₁₉)": {
                            "Co": 72,
                            "Ni": 13,
                            "Cr": 3.1,
                            "Al": 12,
                            "W": ""
                        },
                        "μ (D₈₅)": {
                            "Co": "",
                            "Ni": "",
                            "Cr": "",
                            "Al": "",
                            "W": ""
                        }
                    },
                    {
                        "Alloy": "17Cr",
                        "γ (A1)": {
                            "Co": 69,
                            "Ni": 18,
                            "Cr": 7.5,
                            "Al": "17.3Cr",
                            "W": ""
                        },
                        "β (B2)": {
                            "Co": 61,
                            "Ni": 17,
                            "Cr": 5.2,
                            "Al": "17.3Cr",
                            "W": ""
                        },
                        "χ (DO₁₉)": {
                            "Co": 73,
                            "Ni": 13,
                            "Cr": 5.1,
                            "Al": 17,
                            "W": ""
                        },
