Repository: pch-pokemon/Multi_agent_for_alloy_oxidation

# High-Temperature Alloy Oxidation Multi-Agent System V1.0

This software is a knowledge-guided multi-agent system designed for intelligent prediction, mechanistic interpretation, thermodynamic analysis, and literature-grounded reasoning of oxidation behavior in high-temperature superalloys.

Unlike conventional tool-based frameworks, the system organizes the oxidation research process into a structured multi-agent workflow, enabling the transformation of fragmented mechanistic knowledge into design-relevant insights.

File: rag_core/data/1_100_chart.json (part 29 of 70)
[
                        "μ (D₈₅)": {
                            "Co": "",
                            "Ni": "",
                            "Cr": "",
                            "Al": "",
                            "W": ""
                        }
                    },
                    {
                        "Alloy": "21Cr",
                        "γ (A1)": {
                            "Co": 69,
                            "Ni": 21,
                            "Cr": 9.5,
                            "Al": "21.3Cr",
                            "W": ""
                        },
                        "β (B2)": {
                            "Co": 48,
                            "Ni": 8.6,
                            "Cr": 21,
                            "Al": "21.3Cr",
                            "W": ""
                        },
                        "χ (DO₁₉)": {
                            "Co": 40,
                            "Ni": 4.6,
                            "Cr": 18,
                            "Al": 37,
                            "W": ""
                        },
                        "μ (D₈₅)": {
                            "Co": "",
                            "Ni": "",
                            "Cr": "",
                            "Al": "",
                            "W": ""
                        }
                    }
                ]
            },
            "table_url": "https://github.com/pch-pokemon/knowledge_base/raw/main/43/Table3.png"
        }
    },
    {
        "metadata": {
            "source": "D:/knowledge_base/Data/43.json",
            "tables_num": "Table 4"
        },
        "page_content": {
            "table_number": "Table 4",
            "caption": "Table 4 Mass change data (mg cm⁻²) for different at.% Cr or Ni content in the second series of Co–Al–W base alloys subjected to cyclic oxidation.",
            "data": {
                "columns": [
                    "Al–W content",
                    "7Al–7W",
                    "7Al–7W",
                    "7Al–7W",
                    "7Al–7W",
                    "7Al–7W",
                    "7Al–7W",
                    "7Al–7W",
                    "8Al–6W",
                    "9Al–5W",
                    "10.5Al–3.5W"
                ],
                "subcolumns": {
                    "7Al–7W": [
                        "10Cr",
                        "13Cr",
                        "17Cr",
                        "21Cr",
                        "23Cr",
                        "21Cr–11Ni",
                        "21Cr–21Ni",
                        "21Cr–32Ni"
                    ],
                    "8Al–6W": [
                        "21Cr–11Ni"
                    ],
                    "9Al–5W": [
                        "21Cr–21Ni"
                    ],
                    "10.5Al–3.5W": [
                        "21Cr–32Ni"
                    ]
                },
                "rows": [
                    {
                        "Al–W content": 0,
                        "7Al–7W": {
                            "10Cr": 0,
                            "13Cr": 0,
                            "17Cr": 0,
                            "21Cr": 0,
                            "23Cr": 0,
                            "21Cr–11Ni": 0,
                            "21Cr–21Ni": 0,
                            "21Cr–32Ni": 0
                        },
                        "8Al–6W": {
                            "21Cr–11Ni": 0
                        },
                        "9Al–5W": {
                            "21Cr–21Ni": 0
                        },
                        "10.5Al–3.5W": {
                            "21Cr–32Ni": 0
                        }
                    },
                    {
                        "Al–W content": 4,
                        "7Al–7W": {
                            "10Cr": 0,
                            "13Cr": 0,
                            "17Cr": 0,
                            "21Cr": 0,
                            "23Cr": 0,
                            "21Cr–11Ni": 0,
                            "21Cr–21Ni": 0,
                            "21Cr–32Ni": 0
                        },
                        "8Al–6W": {
                            "21Cr–11Ni": 0
                        },
                        "9Al–5W": {
                            "21Cr–21Ni": 0
                        },
                        "10.5Al–3.5W": {
                            "21Cr–32Ni": 0
                        }
                    },
                    {
                        "Al–W content": 16,
                        "7Al–7W": {
                            "10Cr": 0,
                            "13Cr": 0,
                            "17Cr": 0.5,
                            "21Cr": 0.2,
                            "23Cr": 0.7,
                            "21Cr–11Ni": 0.2,
                            "21Cr–21Ni": 0.7,
                            "21Cr–32Ni": 1.9
                        },
                        "8Al–6W": {
                            "21Cr–11Ni": 0.2
                        },
                        "9Al–5W": {
                            "21Cr–21Ni": 0.5
                        },
                        "10.5Al–3.5W": {
                            "21Cr–32Ni": 1.4
                        }
                    },
                    {
                        "Al–W content": 36,
                        "7Al–7W": {
                            "10Cr": 0.6,
                            "13Cr": 0.3,
                            "17Cr": 1.0,
                            "21Cr": 0.7,
                            "23Cr": 1.0,
                            "21Cr–11Ni": 0.7,
                            "21Cr–21Ni": 1.4,
                            "21Cr–32Ni": 2.1
                        },
                        "8Al–6W": {
                            "21Cr–11Ni": 0.8
                        },
                        "9Al–5W": {
                            "21Cr–21Ni": 1.3
                        },
                        "10.5Al–3.5W": {
                            "21Cr–32Ni": 1.6
                        }
                    },
                    {
                        "Al–W content": 64,
                        "7Al–7W": {
                            "10Cr": 0.9,
                            "13Cr": 0.3,
                            "17Cr": 1.0,
                            "21Cr": 0.7,
                            "23Cr": 1.0,
                            "21Cr–11Ni": 0.7,
                            "21Cr–21Ni": 1.4,
                            "21Cr–32Ni": 2.1
                        },
                        "8Al–6W": {
                            "21Cr–11Ni": 0.8
                        },
                        "9Al–5W": {
                            "21Cr–21Ni": 1.3
                        },
                        "10.5Al–3.5W": {
                            "21Cr–32Ni": 1.4
                        }
                    },
                    {
                        "Al–W content": 100,
                        "7Al–7W": {
                            "10Cr": 2.0,
                            "13Cr": 1.2,
                            "17Cr": 1.0,
                            "21Cr": 0.7,
                            "23Cr": 3.0,
                            "21Cr–11Ni": 1.0,
                            "21Cr–21Ni": 1.4,
                            "21Cr–32Ni": 1.6
                        },
                        "8Al–6W": {
                            "21Cr–11Ni": 1.3
                        },
                        "9Al–5W": {
                            "21Cr–21Ni": 1.6
                        },
                        "10.5Al–3.5W": {
                            "21Cr–32Ni": 1.6
                        }
                    },
                    {
                        "Al–W content": 144,
                        "7Al–7W": {
                            "10Cr": 0.9,
                            "13Cr": 0.3,
                            "17Cr": 1.0,
                            "21Cr": 0.7,
                            "23Cr": 3.7,
                            "21Cr–11Ni": 1.0,
                            "21Cr–21Ni": 1.4,
                            "21Cr–32Ni": 1.4
                        },
                        "8Al–6W": {
                            "21Cr–11Ni": 1.4
                        },
                        "9Al–5W": {
                            "21Cr–21Ni": 1.6
                        },
                        "10.5Al–3.5W": {
                            "21Cr–32Ni": 1.6
                        }
                    },
                    {
                        "Al–W content": 196,
                        "7Al–7W": {
                            "10Cr": 0.9,
                            "13Cr": 0.3,
                            "17Cr": 1.0,
                            "21Cr": 0.7,
                            "23Cr": 4.0,
                            "21Cr–11Ni": 1.0,
                            "21Cr–21Ni": 1.4,
                            "21Cr–32Ni": 1.6
                        },
                        "8Al–6W": {
                            "21Cr–11Ni": 1.4
                        },
                        "9Al–5W": {
                            "21Cr–21Ni": 1.6
                        },
                        "10.5Al–3.5W": {
                            "21Cr–32Ni": 1.6
                        }
                    }
                ]
            },
            "table_url": "https://github.com/pch-pokemon/knowledge_base/raw/main/43/Table4.png"
        }
    },
    {
        "metadata": {
            "source": "D:/knowledge_base/Data/43.json",
            "figures_num": "Fig. 1"
        },
        "page_content": {
            "figure_number": "Fig. 1",
            "caption": "Fig. 1 (a) Light micrograph of the hot rolled base alloy; (b) Secondary electron image of the heat treated base alloy.",
            "image_url": "https://github.com/pch-pokemon/knowledge_base/raw/main/43/Fig.1.png"
        }
    },
    {
        "metadata": {
            "source": "D:/knowledge_base/Data/43.json",
            "figures_num": "Fig. 2"
        },
        "page_content": {
            "figure_number": "Fig. 2",
            "caption": "Fig. 2 Effect of alloying additions and substitutions on the γ' solvus temperature and volume fraction of secondary γ', compared to the literature.",
            "image_url": "https://github.com/pch-pokemon/knowledge_base/raw/main/43/Fig.2.png"
        }
    },
    {
        "metadata": {
            "source": "D:/knowledge_base/Data/43.json",
            "figures_num": "Fig. 3"
        },
        "page_content": {
            "figure_number": "Fig. 3",
            "caption": "Fig. 3 Low magnification BSEI micrographs for the 16 alloys (lightly etched) showing undesirable secondary phases, after ageing heat treatment. The secondary phases have been identified, as indicated, by point EDS.",
            "image_url": "https://github.com/pch-pokemon/knowledge_base/raw/main/43/Fig.3.png"
        }
    },
    {
        "metadata": {
            "source": "D:/knowledge_base/Data/43.json",
            "figures_num": "Fig. 4"
        },
        "page_content": {
            "figure_number": "Fig. 4",
            "caption": "Fig. 4 Secondary electron images of heat treated Co-Al-W base alloys with addition of (a) 2Mo, (b) 2V, (c) 2Ti and (d) 2Ta.",
            "image_url": "https://github.com/pch-pokemon/knowledge_base/raw/main/43/Fig.4.png"
        }
    },
    {
        "metadata": {
            "source": "D:/knowledge_base/Data/43.json",
            "figures_num": "Fig. 5"
        },
        "page_content": {
            "figure_number": "Fig. 5",
            "caption": "Fig. 5 Secondary electron images of heat treated Co-Al-W base alloys with addition of (a) 20Ni, (b) 6Ni-4V, (c) 1Si and (d) 20Fe.",
            "image_url": "https://github.com/pch-pokemon/knowledge_base/raw/main/43/Fig.5.png"
        }
    },
    {
        "metadata": {
            "source": "D:/knowledge_base/Data/43.json",
            "figures_num": "Fig. 6"
        },
        "page_content": {
            "figure_number": "Fig. 6",
            "caption": "Fig. 6 1Si alloy observed at low magnification using secondary electron imaging. Pockets of γ/γ' are observed, as well as pockets of γ phase only. The effect is most noticeable when etched using the Spar etchant [18], as has been done here.",
            "image_url": "https://github.com/pch-pokemon/knowledge_base/raw/main/43/Fig.6.png"
        }
    },
    {
        "metadata": {
            "source": "D:/knowledge_base/Data/43.json",
            "figures_num": "Fig. 7"
        },
        "page_content": {
            "figure_number": "Fig. 7",
            "caption": "Fig. 7 Secondary electron images of Cr containing alloys (a) 10Cr, (b)13Cr, (c) 17Cr and (d) 21Cr.",
            "image_url": "https://github.com/pch-pokemon/knowledge_base/raw/main/43/Fig.7.png"
        }
    },
    {
        "metadata": {
            "source": "D:/knowledge_base/Data/43.json",
            "figures_num": "Fig. 8"
        },
        "page_content": {
            "figure_number": "Fig. 8",
            "caption": "Fig. 8 Secondary electron images of (a) 21Cr-11Ni, (b) 21Cr-21Ni, (c) 21Cr-32Ni, (d) 21Cr-11Ni-A, (e) 21Cr-21Ni-A and (f) 21Cr-32Ni-A.",
            "image_url": "https://github.com/pch-pokemon/knowledge_base/raw/main/43/Fig.8.png"
        }
    },
    {
        "metadata": {
            "source": "D:/knowledge_base/Data/43.json",
            "figures_num": "Fig. 9"
        },
        "page_content": {
            "figure_number": "Fig. 9",
            "caption": "Fig. 9 Mass change data for the first 10 quaternary Co-Al-W base alloys from the cyclic oxidation experiment plotted as (mass change)² against time.",
            "data": [
                {
                    "columns": [
                        "Time(h), Mass gain(mg²/cm⁴)"
                    ],
                    "alloy_name": [
                        {
                            "alloy": "6Ni–4V",
                            "values": [
                                [
                                    29.7,
                                    43.267
                                ],
                                [
                                    48.42,
                                    82.179
                                ],
                                [
                                    67.9,
                                    126.24
                                ],
                                [
                                    99.94,
                                    213.219
                                ],
                                [
                                    132.86,
                                    316.22
                                ],
                                [
                                    165.52,
                                    427.233
                                ],
                                [
                                    196,
                                    532.523
                                ]
                            ]
                        },
                        {
                            "alloy": "2V",
                            "values": [
                                [
                                    32.09,
                                    49.562
                                ],
                                [
                                    52.82,
                                    93.051
                                ],
                                [
                                    72.17,
                                    139.402
                                ],
                                [
                                    94.79,
                                    199.486
                                ],
                                [
                                    117.53,
                                    250.414
                                ],
                                [
                                    151.2,
                                    327.093
                                ],
                                [
                                    172.18,
                                    403.771
                                ],
                                [
                                    196,
                                    493.039
                                ]
                            ]
                        },
                        {
                            "alloy": "2Mo",
                            "values": [
                                [
                                    29.2,
                                    35.828
                                ],
                                [
                                    55.59,
                                    80.462
                                ],
                                [
                                    87.37,
                                    138.829
                                ],
                                [
                                    121.42,
                                    188.613
                                ],
                                [
                                    159.49,
                                    257.281
                                ],
                                [
                                    196,
                                    355.132
                                ]
                            ]
                        },
                        {
                            "alloy": "2Ti",
                            "values": [
                                [
                                    33.1,
                                    40.978
                                ],
                                [
                                    56.47,
                                    52.995
                                ],
                                [
                                    87.25,
                                    83.895
                                ],
                                [
                                    120.92,
                                    104.496
                                ],
                                [
                                    156.23,
                                    133.679
                                ],
                                [
                                    179.47,
                                    175.452
                                ],
                                [
                                    196,
                                    206.925
                                ]
                            ]
                        },
                        {
                            "alloy": "20Ni",
                            "values": [
                                [
                                    17.39,
                                    30.678
                                ],
                                [
                                    44.78,
                                    65.012
                                ],
                                [
                                    83.86,
                                    107.929
                                ],
                                [
                                    123.06,
                                    148.557
                                ],
                                [
                                    160.75,
                                    172.591
                                ],
                                [
                                    196,
                                    197.769
                                ]
                            ]
                        },
                        {
                            "alloy": "Base",
                            "values": [
                                [
                                    27.57,
                                    39.262
                                ],
                                [
                                    50.06,
                                    57.001
                                ],
                                [
                                    90.77,
                                    82.179
                                ],
                                [
                                    120.04,
                                    93.623
                                ],
                                [
                                    149.95,
                                    104.496
                                ],
                                [
                                    172.06,
                                    134.824
                                ],
                                [
                                    196,
                                    166.869
                                ]
                            ]
                        },
                        {
                            "alloy": "2Ta",
                            "values": [
                                [
                                    20.78,
                                    20.378
                                ],
                                [
                                    49.81,
                                    42.695
                                ],
                                [
                                    78.58,
                                    52.995
                                ],
                                [
                                    108.99,
                                    56.428
                                ],
                                [
                                    136.38,
                                    61.579
                                ],
                                [
                                    159.24,
                                    65.012
                                ],
                                [
                                    196,
                                    68.445
                                ]
                            ]
                        },
                        {
                            "alloy": "1Si",
                            "values": [
                                [
                                    29.96,
                                    18.089
                                ],
                                [
                                    68.15,
                                    30.106
                                ],
                                [
                                    154.85,
                                    50.134
                                ],
                                [
                                    196,
                                    58.717
                                ]
                            ]
                        },
                        {
                            "alloy": "20Fe",
                            "values": [
                                [
                                    28.32,
                                    3.211
                                ],
                                [
                                    57.6,
                                    6.645
                                ],
                                [
                                    98.56,
                                    14.084
                                ],
                                [
                                    134.62,
                                    14.084
                                ],
                                [
                                    165.27,
                                    13.511
                                ],
                                [
                                    196,
                                    14.084
                                ]
                            ]
                        },
                        {
                            "alloy": "10Cr",
                            "values": [
                                [
                                    34.48,
                                    1.495
                                ],
                                [
                                    55.21,
                                    2.067
                                ],
                                [
                                    80.21,
                                    3.783
                                ],
                                [
                                    127.71,
                                    3.211
                                ],
                                [
                                    154.34,
                                    2.639
                                ],
                                [
                                    196,
                                    3.211
                                ]
                            ]
                        }
                    ]
                }
            ],
            "image_url": "https://github.com/pch-pokemon/knowledge_base/raw/main/43/Fig.9.png"
        }
    },
    {
        "metadata": {
            "source": "D:/knowledge_base/Data/43.json",
            "figures_num": "Fig. 10"
        },
        "page_content": {
            "figure_number": "Fig. 10",
            "caption": "Fig. 10 Secondary electron image of the base alloy after 196 h exposure in air at 800 °C. Micrograph from sample thermally cycled without the use of a lid to contain spallation products.",
            "image_url": "https://github.com/pch-pokemon/knowledge_base/raw/main/43/Fig.10.png"
        }
    },
    {
        "metadata": {
            "source": "D:/knowledge_base/Data/44.json",
            "tables_num": "Table 1"
        },
        "page_content": {
            "table_number": "Table 1",
            "caption": "Table 1 The Table Shows Alloy Designation, Nominal Composition, and Measured Composition of the Alloys Studied in the Present Investigation After Aging at 900 °C for 50 h",
            "data": {
                "columns": [
                    "Nominal Composition (At. Pct)",
                    "Alloy Designation",
                    "Co",
                    "Ni",
                    "Al",
                    "Cr",
                    "Mo",
                    "Nb",
                    "Ti"
                ],
                "rows": [
                    {
                        "Nominal Composition (At. Pct)": "Co–30Ni–10Al–8Cr–5Mo–2Nb–xTi (x = 0,2,4)",
                        "Alloy Designation": "Ti-0",
                        "Co": "bal. 29.7 ± 0.3",
                        "Ni": "9.6 ± 0.4",
                        "Al": "8.2 ± 0.1",
                        "Cr": "4.8 ± 0.3",
                        "Mo": "1.8 ± 0.2",
                        "Nb": "—",
                        "Ti": "—"
                    },
                    {
                        "Nominal Composition (At. Pct)": "Co–30Ni–10Al–8Cr–5Mo–2Nb–xTi (x = 0,2,4)",
                        "Alloy Designation": "Ti-2",
                        "Co": "bal. 30.7 ± 0.5",
                        "Ni": "9.5 ± 0.5",
                        "Al": "7.8 ± 0.2",
                        "Cr": "4.7 ± 0.1",
                        "Mo": "1.9 ± 0.2",
                        "Nb": "2.1 ± 0.2",
                        "Ti": "—"
                    },
                    {
                        "Nominal Composition (At. Pct)": "Co–30Ni–10Al–8Cr–5Mo–2Nb–xTi (x = 0,2,4)",
                        "Alloy Designation": "Ti-4",
                        "Co": "bal. 30.4 ± 0.4",
                        "Ni": "9.7 ± 0.4",
                        "Al": "8.1 ± 0.3",
                        "Cr": "5.1 ± 0.1",
                        "Mo": "1.9 ± 0.2",
                        "Nb": "3.9 ± 0.3",
                        "Ti": "—"
                    }
                ]
            },
            "table_url": "https://github.com/pch-pokemon/knowledge_base/raw/main/44/Table1.png"
        }
    },
    {
        "metadata": {
            "source": "D:/knowledge_base/Data/44.json",
            "tables_num": "Table 2"
        },
        "page_content": {
            "table_number": "Table 2",
            "caption": "Table 2 The Average Compositions (At. Pct) of the γ(L1₂) and γ′(FCC) Phases and Associated Partition Coefficients for Ti-0, Ti-2, and Ti-4 Alloys Aged at 900 °C for 50 h",
            "data": {
                "columns": [
                    "Alloys",
                    "γ (At. Pct)",
                    "γ′ (At. Pct)",
                    "Ki = C_i^γ′ / C_i^γ"
                ],
                "subcolumns": {
                    "γ (At. Pct)": [
                        "Co",
                        "Ni",
                        "Cr",
                        "Al",
                        "Ti",
                        "Nb",
                        "Mo"
                    ],
                    "γ′ (At. Pct)": [
                        "Co",
                        "Ni",
                        "Cr",
                        "Al",
                        "Ti",
                        "Nb",
                        "Mo"
                    ],
                    "Ki = C_i^γ′/C_i^γ": [
                        "Co",
                        "Ni",
                        "Cr",
                        "Al",
                        "Ti",
                        "Nb",
                        "Mo"
                    ]
                },
                "rows": [
                    {
                        "Alloys": "Ti-0",
                        "γ (At. Pct)": {
                            "Co": 50.5,
                            "Ni": 24.41,
                            "Cr": 10.32,
                            "Al": 7.18,
                            "Ti": "—",
                            "Nb": 1.76,
                            "Mo": 5.8
                        },
                        "γ′ (At. Pct)": {
                            "Co": 36.1,
                            "Ni": 35.7,
                            "Cr": 4.04,
                            "Al": 14.7,
                            "Ti": "—",
                            "Nb": 4.38,
                            "Mo": 4.87
                        },
                        "Ki = C_i^γ′/C_i^γ": {
                            "Co": 0.71,
                            "Ni": 1.47,
                            "Cr": 0.39,
                            "Al": 2.06,
                            "Ti": "—",
                            "Nb": 2.49,
                            "Mo": 0.84
                        }
                    },
                    {
                        "Alloys": "Ti-2",
                        "γ (At. Pct)": {
                            "Co": 50.31,
                            "Ni": 32.65,
                            "Cr": 13.49,
                            "Al": 11.83,
                            "Ti": 3.3,
                            "Nb": 3.79,
                            "Mo": 4.66
                        },
                        "γ′ (At. Pct)": {
                            "Co": 39.22,
                            "Ni": 20.9,
                            "Cr": 4.49,
                            "Al": 6.45,
                            "Ti": 1.42,
                            "Nb": 1.55,
                            "Mo": 5.77
                        },
                        "Ki = C_i^γ′/C_i^γ": {
                            "Co": 0.78,
                            "Ni": 1.56,
                            "Cr": 0.33,
                            "Al": 1.83,
                            "Ti": 2.32,
                            "Nb": 2.44,
                            "Mo": 0.81
                        }
                    },
                    {
                        "Alloys": "Ti-4",
                        "γ (At. Pct)": {
                            "Co": 47.14,
                            "Ni": 21.3,
                            "Cr": 14.08,
                            "Al": 7.51,
                            "Ti": 3.57,
                            "Nb": 2.05,
                            "Mo": 4.29
                        },
                        "γ′ (At. Pct)": {
                            "Co": 38.79,
                            "Ni": 31.65,
                            "Cr": 5.05,
                            "Al": 11.25,
                            "Ti": 5.71,
                            "Nb": 3.67,
                            "Mo": 3.87
                        },
                        "Ki = C_i^γ′/C_i^γ": {
                            "Co": 0.82,
                            "Ni": 1.48,
                            "Cr": 0.35,
                            "Al": 1.5,
                            "Ti": 1.6,
                            "Nb": 1.8,
                            "Mo": 0.9
                        }
                    }
                ]
            },
            "table_url": "https://github.com/pch-pokemon/knowledge_base/raw/main/44/Table2.png"
        }
    },
    {
        "metadata": {
            "source": "D:/knowledge_base/Data/44.json",
            "tables_num": "Table 3"
        },
        "page_content": {
            "table_number": "Table 3",
            "caption": "Table 3 The Table Shows the γ′-Volume Fraction, γ′-Precipitate Size, γ′(L1₂)-Solvus, Solidus and Liquidus Temperatures of Ti-0, Ti-2, Ti-4 Alloys, Aged at 900 °C for 50 h",
            "data": {
                "columns": [
                    "Alloy",
                    "γ′- Volume Fraction (Pct)",
                    "γ′- Precipitate Size (nm)",
                    "γ′- Solvus Temperature (°C)",
                    "Solidus (°C)",
                    "Liquidous (°C)"
                ],
                "rows": [
                    {
                        "Alloy": "Ti-0",
                        "γ′- Volume Fraction (Pct)": "60 ± 2",
                        "γ′- Precipitate Size (nm)": "219 ± 56",
                        "γ′- Solvus Temperature (°C)": 980,
                        "Solidus (°C)": 1322,
                        "Liquidous (°C)": 1395
                    },
                    {
                        "Alloy": "Ti-2",
                        "γ′- Volume Fraction (Pct)": "65 ± 3",
                        "γ′- Precipitate Size (nm)": "392 ± 96",
                        "γ′- Solvus Temperature (°C)": 1061,
                        "Solidus (°C)": 1261,
                        "Liquidous (°C)": 1352
                    },
                    {
                        "Alloy": "Ti-4",
                        "γ′- Volume Fraction (Pct)": "70 ± 3",
                        "γ′- Precipitate Size (nm)": "438 ± 108",
                        "γ′- Solvus Temperature (°C)": 1095,
                        "Solidus (°C)": 1226,
                        "Liquidous (°C)": 1325
                    }
                ]
            },
            "table_url": "https://github.com/pch-pokemon/knowledge_base/raw/main/44/Table3.png"
        }
    },
    {
        "metadata": {
            "source": "D:/knowledge_base/Data/44.json",
            "figures_num": "Fig. 1"
        },
        "page_content": {
            "figure_number": "Fig. 1",
            "caption": "Fig. 1 Secondary electron SEM micrographs of (a) Co–30Ni–10Al–8Cr–5Mo–2Nb (Ti-0 alloy), (b) Co–30Ni–10Al–8Cr–5Mo–2Nb–2Ti (Ti-2 alloy), and (c) Co–30Ni–10Al–8Cr–5Mo–2Nb–4Ti (Ti-4 alloy) showing the classical γ/γ′ microstructure (samples etched with spars reagent). Sample were solutionized and aged at 1200 °C/20 h and 900 °C/50 h, respectively.",
            "image_url": "https://github.com/pch-pokemon/knowledge_base/raw/main/44/Fig.1.png"
        }
    },
    {
        "metadata": {
            "source": "D:/knowledge_base/Data/44.json",
            "figures_num": "Fig. 2"
        },
        "page_content": {
            "figure_number": "Fig. 2",
            "caption": "Fig. 2 APT reconstruction and corresponding elemental proximity histogram of (a) Ti-0, (b) Ti-2, and (c) Ti-4 alloys following 900 °C, 50 h of aging treatment. The γ/γ' interfaces are represented as iso-compositional surfaces delineated by Co 42, 45, 42 at. pct for Ti-0, Ti-2, and Ti-4 alloys, respectively.",
            "image_url": "https://github.com/pch-pokemon/knowledge_base/raw/main/44/Fig.2.png"
        }
    },
    {
        "metadata": {
            "source": "D:/knowledge_base/Data/44.json",
            "figures_num": "Fig. 3"
        },
        "page_content": {
            "figure_number": "Fig. 3",
            "caption": "Fig. 3 (a) Backscattered electron (BSE) SEM micrograph of solutionized of Co–30Ni–10Al–5Mo–8Cr–2Nb–4Ti (Ti-4 alloy) aged at 900 °C for 50 h, revealing γ/γ' microstructure along with incoherent bright phases along the grain boundaries, (b) 3D-APT reconstruction of the TCP phase lifted from marked region A, and the composition of the TCP phase obtained from the APT needle.",
            "image_url": "https://github.com/pch-pokemon/knowledge_base/raw/main/44/Fig.3.png"
        }
    },
    {
        "metadata": {
            "source": "D:/knowledge_base/Data/44.json",
            "figures_num": "Fig. 4"
        },
        "page_content": {
            "figure_number": "Fig. 4",
            "caption": "Fig. 4 (a) Thermogravimetric results for mass gain per unit area versus exposure time (h) obtained from microbalance in TGA mode, (b) parabolic rate constant values obtained after fitting the mass gain curve for (1) Co–30Ni–10Al–8Cr–5Mo–2Nb (Ti-0); (2) Co–30Ni–10Al–8Cr–5Mo–2Nb–2Ti (Ti-2); (3) Co–30Ni–10Al–8Cr–5Mo–2Nb–4Ti (Ti-4) samples oxidized at 900 °C, (c) a comparison plot of parabolic constant values for Ni based, Co based and present alloys at 900 °C.",
            "data": [
                {
                    "subfigure_label": "(a)",
                    "columns": [
                        "Time(h)",
                        "Mass gain(mg/cm²)"
                    ],
                    "alloy_name": [
                        {
                            "alloy": "Ti-0",
                            "values": [
                                [
                                    1.34,
                                    0.536
                                ],
                                [
                                    4.16,
                                    0.736
                                ],
                                [
                                    11.28,
                                    0.926
                                ],
                                [
                                    21.74,
                                    1.077
                                ],
                                [
                                    37.05,
                                    1.236
                                ],
                                [
                                    48.32,
                                    1.334
                                ],
                                [
                                    64.03,
                                    1.44
                                ],
