Repository: pch-pokemon/Multi_agent_for_alloy_oxidation

# High-Temperature Alloy Oxidation Multi-Agent System V1.0

This software is a knowledge-guided multi-agent system designed for intelligent prediction, mechanistic interpretation, thermodynamic analysis, and literature-grounded reasoning of oxidation behavior in high-temperature superalloys.

Unlike conventional tool-based frameworks, the system organizes the oxidation research process into a structured multi-agent workflow, enabling the transformation of fragmented mechanistic knowledge into design-relevant insights.

File: rag_core/data/1_100_chart.json (part 30 of 70)
[
                                [
                                    79.87,
                                    1.538
                                ],
                                [
                                    100,
                                    1.657
                                ]
                            ]
                        },
                        {
                            "alloy": "Ti-2",
                            "values": [
                                [
                                    1.61,
                                    0.612
                                ],
                                [
                                    2.28,
                                    0.895
                                ],
                                [
                                    4.16,
                                    1.254
                                ],
                                [
                                    9.66,
                                    1.591
                                ],
                                [
                                    18.66,
                                    1.821
                                ],
                                [
                                    31.54,
                                    1.976
                                ],
                                [
                                    48.86,
                                    2.118
                                ],
                                [
                                    61.48,
                                    2.198
                                ],
                                [
                                    76.78,
                                    2.26
                                ],
                                [
                                    88.46,
                                    2.318
                                ],
                                [
                                    100,
                                    2.371
                                ]
                            ]
                        },
                        {
                            "alloy": "Ti-4",
                            "values": [
                                [
                                    0.94,
                                    0.328
                                ],
                                [
                                    2.82,
                                    0.598
                                ],
                                [
                                    6.85,
                                    0.869
                                ],
                                [
                                    13.96,
                                    1.179
                                ],
                                [
                                    23.62,
                                    1.453
                                ],
                                [
                                    35.84,
                                    1.715
                                ],
                                [
                                    49.26,
                                    1.941
                                ],
                                [
                                    62.15,
                                    2.1
                                ],
                                [
                                    77.85,
                                    2.282
                                ],
                                [
                                    100,
                                    2.495
                                ]
                            ]
                        }
                    ],
                    "image_url": "https://github.com/pch-pokemon/knowledge_base/raw/main/44/Fig.4(a).png"
                },
                {
                    "subfigure_label": "(b)",
                    "columns": [
                        "Time period(h)",
                        "Kₚ(g²cm⁻⁴s⁻¹)"
                    ],
                    "alloy_name": [
                        {
                            "alloy": "Ti-0",
                            "values": [
                                [
                                    "0 - 20 h",
                                    "1.5 x 10⁻¹¹"
                                ],
                                [
                                    "20 h - 100 h",
                                    "5.6 x 10⁻¹²"
                                ]
                            ]
                        },
                        {
                            "alloy": "Ti-2",
                            "values": [
                                [
                                    "0 - 20 h",
                                    "4.2 x 10⁻¹¹"
                                ],
                                [
                                    "20 h - 100 h",
                                    "7.3 x 10⁻¹²"
                                ]
                            ]
                        },
                        {
                            "alloy": "Ti-4",
                            "values": [
                                [
                                    "0 - 20 h",
                                    "3.7 x 10⁻¹¹"
                                ],
                                [
                                    "20 h - 100 h",
                                    "7.1 x 10⁻¹²"
                                ]
                            ]
                        }
                    ],
                    "image_url": "https://github.com/pch-pokemon/knowledge_base/raw/main/44/Fig.4(b).png"
                },
                {
                    "subfigure_label": "(c)",
                    "image_url": "https://github.com/pch-pokemon/knowledge_base/raw/main/44/Fig.4(c).png"
                }
            ]
        }
    },
    {
        "metadata": {
            "source": "D:/knowledge_base/Data/44.json",
            "figures_num": "Fig. 5"
        },
        "page_content": {
            "figure_number": "Fig. 5",
            "caption": "Fig. 5 (a) Area corrected mass gain after 500 h of isothermal exposure in muffle furnace, and (b) X-ray diffractograms from 500 h exposed (1) Co–30Ni–10Al–8Cr–5Mo–2Nb (Ti-0); (2) Co–30Ni–10Al–8Cr–5Mo–2Nb–2Ti (Ti-2); (3) Co–30Ni–10Al–8Cr–5Mo–2Nb–4Ti (Ti-4) samples oxidized at 900 °C.",
            "data": [
                {
                    "columns": [
                        "alloy",
                        "Mass change/unit area(mg/cm²)"
                    ],
                    "isothermal exposure time": "500 h",
                    "values": [
                        [
                            "Ti-0",
                            "2.98"
                        ],
                        [
                            "Ti-2",
                            "3.32"
                        ],
                        [
                            "Ti-4",
                            "3.82"
                        ]
                    ]
                }
            ],
            "image_url": "https://github.com/pch-pokemon/knowledge_base/raw/main/44/Fig.5.png"
        }
    },
    {
        "metadata": {
            "source": "D:/knowledge_base/Data/44.json",
            "figures_num": "Fig. 6"
        },
        "page_content": {
            "figure_number": "Fig. 6",
            "caption": "Fig. 6 EPMA elemental mappings obtained for (a) Co-30Ni-10Al-8Cr-5Mo-2Nb (Ti-0), (b) Co-30Ni-10Al-8Cr-5Mo-2Nb-2Ti (Ti-2), (c) Co-30Ni-10Al-8Cr-5Mo-2Nb-4Ti (Ti-4) samples oxidized for 500 h at 900 °C.",
            "image_url": "https://github.com/pch-pokemon/knowledge_base/raw/main/44/Fig.6.png"
        }
    },
    {
        "metadata": {
            "source": "D:/knowledge_base/Data/44.json",
            "figures_num": "Fig. 7"
        },
        "page_content": {
            "figure_number": "Fig. 7",
            "caption": "Fig. 7 (a) A STEM HAADF image from a γ'-denuded zone showing the presence of nitride. The electron diffraction pattern in the left of (a) indicates the face-centered cubic γ-solid solution (γ(A1) phase) from matrix while the diffraction pattern to the right of (a) is from the (Ti,Nb)N phase. The elemental concentration maps for Co, Ni, Ti, Nb, and N across the STEM-HAADF are shown in (b).",
            "image_url": "https://github.com/pch-pokemon/knowledge_base/raw/main/44/Fig.7.png"
        }
    },
    {
        "metadata": {
            "source": "D:/knowledge_base/Data/44.json",
            "figures_num": "Fig. S1"
        },
        "page_content": {
            "figure_number": "Fig. S1",
            "caption": "Fig. S1 (a) Back scattered electron (BSE) SEM micrograph of as solutionized of Co-30Ni-10Al-5Mo-8Cr-2Nb-4Ti (Ti-4 alloy) showing a homogeneous microstructure, (b) Secondary electron SEM micrograph of Ti-4 alloy aged at 900 °C for 50 h, revealing γ/γ' microstructure along with incoherent bright phases along the grain boundaries.",
            "image_url": "https://github.com/pch-pokemon/knowledge_base/raw/main/44/Fig.S1.png"
        }
    },
    {
        "metadata": {
            "source": "D:/knowledge_base/Data/44.json",
            "figures_num": "Fig. S2"
        },
        "page_content": {
            "figure_number": "Fig. S2",
            "caption": "Fig. S2 DSC heating curves of the investigated alloys showing - solvus, solidus and liquidous temperature.",
            "image_url": "https://github.com/pch-pokemon/knowledge_base/raw/main/44/Fig.S2.png"
        }
    },
    {
        "metadata": {
            "source": "D:/knowledge_base/Data/44.json",
            "figures_num": "Fig. S3"
        },
        "page_content": {
            "figure_number": "Fig. S3",
            "caption": "Fig. S3 BSE micrographs of cross sections of the oxidized alloys for Ti Ti-0, Ti Ti-2, Ti Ti-4 alloys after 500 h of oxidation at 900 °C in laboratory air.",
            "image_url": "https://github.com/pch-pokemon/knowledge_base/raw/main/44/Fig.S3.png"
        }
    },
    {
        "metadata": {
            "source": "D:/knowledge_base/Data/44.json",
            "figures_num": "Fig. S4"
        },
        "page_content": {
            "figure_number": "Fig. S4",
            "caption": "Fig. S4 WDS compositional profiles of Ti -0, Ti Ti-2, Ti Ti-4 alloys exposed at 900 °C for 500 h in air.",
            "image_url": "https://github.com/pch-pokemon/knowledge_base/raw/main/44/Fig.S4.png"
        }
    },
    {
        "metadata": {
            "source": "D:/knowledge_base/Data/45.json",
            "tables_num": "Table 1"
        },
        "page_content": {
            "table_number": "Table 1",
            "caption": "Table 1 Chemical composition (in at%) of as-cast NV1 alloy bulk and individual phases in Fig. 1(a). *Determined with X-ray fluorescence (XRF).",
            "data": {
                "columns": [
                    "ID#",
                    "Al",
                    "Si",
                    "Ti",
                    "Cr",
                    "Nb",
                    "Mo",
                    "Ta"
                ],
                "rows": [
                    {
                        "ID#": "Bulk*",
                        "Al": "17.6 ± 0.3",
                        "Si": "2.9 ± 0.8",
                        "Ti": "5.4 ± 0.3",
                        "Cr": "25.2 ± 0.8",
                        "Nb": "15.2 ± 0.0",
                        "Mo": "20.3 ± 1.2",
                        "Ta": "13.4 ± 0.9"
                    },
                    {
                        "ID#": "1",
                        "Al": "15.4 ± 0.2",
                        "Si": "1.1 ± 0.0",
                        "Ti": "4.6 ± 0.1",
                        "Cr": "19.4 ± 0.2",
                        "Nb": "14.9 ± 0.1",
                        "Mo": "25.7 ± 0.3",
                        "Ta": "18.9 ± 0.3"
                    },
                    {
                        "ID#": "2",
                        "Al": "13.2 ± 0.2",
                        "Si": "8.4 ± 0.2",
                        "Ti": "3.1 ± 0.1",
                        "Cr": "40.2 ± 0.0",
                        "Nb": "13.5 ± 0.1",
                        "Mo": "7.8 ± 0.1",
                        "Ta": "13.8 ± 0.2"
                    },
                    {
                        "ID#": "3",
                        "Al": "29.6 ± 0.8",
                        "Si": "0.6 ± 0.1",
                        "Ti": "15.8 ± 0.9",
                        "Cr": "16.6 ± 0.5",
                        "Nb": "13.2 ± 0.1",
                        "Mo": "20.4 ± 1.8",
                        "Ta": "3.8 ± 0.4"
                    }
                ]
            },
            "table_url": "https://github.com/pch-pokemon/knowledge_base/raw/main/45/Table1.png"
        }
    },
    {
        "metadata": {
            "source": "D:/knowledge_base/Data/45.json",
            "tables_num": "Table 2"
        },
        "page_content": {
            "table_number": "Table 2",
            "caption": "Table 2 Chemical composition (in at%) of regions shown in Fig. 4(d). *Determined with transmission electron microscope (TEM)-EDS.",
            "data": {
                "columns": [
                    "ID#",
                    "N",
                    "O",
                    "Al",
                    "Si",
                    "Ti",
                    "Cr",
                    "Nb",
                    "Mo",
                    "Ta"
                ],
                "rows": [
                    {
                        "ID#": "A",
                        "N": "—",
                        "O": "69.0 ± 0.5",
                        "Al": "4.0 ± 0.8",
                        "Si": "0.2 ± 0.0",
                        "Ti": "2.2 ± 0.3",
                        "Cr": "10.8 ± 1.2",
                        "Nb": "5.7 ± 0.6",
                        "Mo": "1.1 ± 0.3",
                        "Ta": "7.2 ± 0.1"
                    },
                    {
                        "ID#": "B*",
                        "N": "30.5 ± 3.6",
                        "O": "6.9 ± 0.0",
                        "Al": "1.9 ± 0.0",
                        "Si": "1.1 ± 0.3",
                        "Ti": "57.0 ± 2.7",
                        "Cr": "0.7 ± 0.1",
                        "Nb": "0.9 ± 0.3",
                        "Mo": "0.7 ± 0.2",
                        "Ta": "0.3 ± 0.1"
                    }
                ]
            },
            "table_url": "https://github.com/pch-pokemon/knowledge_base/raw/main/45/Table2.png"
        }
    },
    {
        "metadata": {
            "source": "D:/knowledge_base/Data/45.json",
            "tables_num": "Table 3"
        },
        "page_content": {
            "table_number": "Table 3",
            "caption": "Table 3 Chemical composition (in at%) of regions shown in Fig. 7. The OL/IOD interface (Fig. 7(b), region A) was distinguished from other parts of the oxide layer owing to the depletion of Cr and increase of Mo and Ti. *Determined with TEM-EDS.",
            "data": {
                "columns": [
                    "ID#",
                    "N",
                    "O",
                    "Al",
                    "Si",
                    "Ti",
                    "Cr",
                    "Nb",
                    "Mo",
                    "Ta"
                ],
                "rows": [
                    {
                        "ID#": "A",
                        "N": "—",
                        "O": "43.5 ± 7.9",
                        "Al": "4.3 ± 0.4",
                        "Si": "0.7 ± 0.1",
                        "Ti": "10.0 ± 1.2",
                        "Cr": "0.5 ± 0.1",
                        "Nb": "9.7 ± 1.2",
                        "Mo": "20.1 ± 1.5",
                        "Ta": "11.2 ± 3.5"
                    },
                    {
                        "ID#": "B",
                        "N": "—",
                        "O": "68.3 ± 0.4",
                        "Al": "1.6 ± 0.6",
                        "Si": "0.4 ± 0.1",
                        "Ti": "5.9 ± 0.8",
                        "Cr": "0.4 ± 0.1",
                        "Nb": "7.1 ± 0.9",
                        "Mo": "7.3 ± 0.4",
                        "Ta": "9.0 ± 0.2"
                    },
                    {
                        "ID#": "C",
                        "N": "—",
                        "O": "67.4 ± 0.9",
                        "Al": "6.5 ± 0.5",
                        "Si": "0.2 ± 0.0",
                        "Ti": "3.2 ± 0.7",
                        "Cr": "8.6 ± 0.2",
                        "Nb": "5.9 ± 0.4",
                        "Mo": "1.8 ± 1.0",
                        "Ta": "6.4 ± 0.9"
                    },
                    {
                        "ID#": "D*",
                        "N": "45.0 ± 3.1",
                        "O": "2.7 ± 0.8",
                        "Al": "0.1 ± 1.0",
                        "Si": "0.2 ± 0.3",
                        "Ti": "50.9 ± 2.2",
                        "Cr": "0.2 ± 0.0",
                        "Nb": "0.5 ± 0.5",
                        "Mo": "0.4 ± 0.4",
                        "Ta": "0.0 ± 0.0"
                    }
                ]
            },
            "table_url": "https://github.com/pch-pokemon/knowledge_base/raw/main/45/Table3.png"
        }
    },
    {
        "metadata": {
            "source": "D:/knowledge_base/Data/45.json",
            "figures_num": "Fig. 1"
        },
        "page_content": {
            "figure_number": "Fig. 1",
            "caption": "Fig. 1 (a) BEI, (b) XRD pattern of the as-cast NV1 alloy.",
            "image_url": "https://github.com/pch-pokemon/knowledge_base/raw/main/45/Fig.1.png"
        }
    },
    {
        "metadata": {
            "source": "D:/knowledge_base/Data/45.json",
            "figures_num": "Fig. 2"
        },
        "page_content": {
            "figure_number": "Fig. 2",
            "caption": "Fig. 2 The oxidation mass gain (TGA curve) and length of OL, IOD, and IND at 1000°C up to 200 hours. The error bars represented deviation from repeated measurements.",
            "data": [
                {
                    "columns": [
                        "Time(h)",
                        "Length(μm)"
                    ],
                    "length_name": [
                        {
                            "length name": "IND",
                            "values": [
                                [
                                    50,
                                    63.551
                                ],
                                [
                                    100,
                                    80.908
                                ],
                                [
                                    200,
                                    101.602
                                ]
                            ]
                        },
                        {
                            "length name": "OL",
                            "values": [
                                [
                                    50,
                                    3.471
                                ],
                                [
                                    100,
                                    32.31
                                ],
                                [
                                    200,
                                    73.031
                                ]
                            ]
                        },
                        {
                            "length name": "IOD",
                            "values": [
                                [
                                    50,
                                    13.084
                                ],
                                [
                                    100,
                                    10.414
                                ],
                                [
                                    200,
                                    24.032
                                ]
                            ]
                        }
                    ]
                },
                {
                    "columns": [
                        "Time(h)",
                        "Mass gain(mg/cm²)"
                    ],
                    "values": [
                        [
                            20,
                            0.577
                        ],
                        [
                            40,
                            1.012
                        ],
                        [
                            60,
                            1.376
                        ],
                        [
                            80,
                            1.828
                        ],
                        [
                            100,
                            2.414
                        ],
                        [
                            120,
                            3
                        ],
                        [
                            140,
                            3.701
                        ],
                        [
                            160,
                            4.518
                        ],
                        [
                            180,
                            5.246
                        ],
                        [
                            200,
                            6.284
                        ]
                    ]
                }
            ],
            "image_url": "https://github.com/pch-pokemon/knowledge_base/raw/main/45/Fig.2.png"
        }
    },
    {
        "metadata": {
            "source": "D:/knowledge_base/Data/45.json",
            "figures_num": "Fig. 3"
        },
        "page_content": {
            "figure_number": "Fig. 3",
            "caption": "Fig. 3 XRD pattern after 200 hours oxidation at 1000°C.",
            "image_url": "https://github.com/pch-pokemon/knowledge_base/raw/main/45/Fig.3.png"
        }
    },
    {
        "metadata": {
            "source": "D:/knowledge_base/Data/45.json",
            "figures_num": "Fig. 4"
        },
        "page_content": {
            "figure_number": "Fig. 4",
            "caption": "Fig. 4 Cross-sectional BEI of the oxide layers after (a) 1 (b) 50 (c) 100 (d) 200 hours of oxidation at 1000 °C (grey scale image) and EDS mapping results of the selected region (color-coded images). 1, 2, 3, 4 respectively represent OL, IOD, IND, and substrate. The enlarged image in (d) showed the details of a TiN particle.",
            "image_url": "https://github.com/pch-pokemon/knowledge_base/raw/main/45/Fig.4.png"
        }
    },
    {
        "metadata": {
            "source": "D:/knowledge_base/Data/45.json",
            "figures_num": "Fig. 5"
        },
        "page_content": {
            "figure_number": "Fig. 5",
            "caption": "Fig. 5 The oxidation mass gain (TGA curve) and length of OL, IOD, and IND at 1100°C up to 200 hours. The error bars represented deviation from repeated measurements.",
            "data": [
                {
                    "columns": [
                        "Time(h)",
                        "Length(μm)"
                    ],
                    "length_name": [
                        {
                            "length name": "IND",
                            "values": [
                                [
                                    12,
                                    81.305
                                ],
                                [
                                    40,
                                    120.753
                                ],
                                [
                                    200,
                                    208.984
                                ]
                            ]
                        },
                        {
                            "length name": "OL",
                            "values": [
                                [
                                    12,
                                    9.034
                                ],
                                [
                                    40,
                                    18.369
                                ],
                                [
                                    200,
                                    50.289
                                ]
                            ]
                        },
                        {
                            "length name": "IOD",
                            "values": [
                                [
                                    12,
                                    14.454
                                ],
                                [
                                    40,
                                    24.693
                                ],
                                [
                                    200,
                                    44.868
                                ]
                            ]
                        }
                    ]
                },
                {
                    "columns": [
                        "Time(h)",
                        "Mass gain(mg/cm²)"
                    ],
                    "values": [
                        [
                            20,
                            1.079
                        ],
                        [
                            40,
                            2.12
                        ],
                        [
                            60,
                            3.061
                        ],
                        [
                            80,
                            3.375
                        ],
                        [
                            100,
                            3.563
                        ],
                        [
                            120,
                            3.676
                        ],
                        [
                            140,
                            3.764
                        ],
                        [
                            160,
                            3.864
                        ],
                        [
                            180,
                            3.94
                        ],
                        [
                            200,
                            4.028
                        ]
                    ]
                }
            ],
            "image_url": "https://github.com/pch-pokemon/knowledge_base/raw/main/45/Fig.5.png"
        }
    },
    {
        "metadata": {
            "source": "D:/knowledge_base/Data/45.json",
            "figures_num": "Fig. 6"
        },
        "page_content": {
            "figure_number": "Fig. 6",
            "caption": "Fig. 6 XRD patterns of NV1 alloy after oxidation at 1100°C.",
            "image_url": "https://github.com/pch-pokemon/knowledge_base/raw/main/45/Fig.6.png"
        }
    },
    {
        "metadata": {
            "source": "D:/knowledge_base/Data/45.json",
            "figures_num": "Fig. 7"
        },
        "page_content": {
            "figure_number": "Fig. 7",
            "caption": "Fig. 7 Cross-sectional BEI (grey scale images) and selected EDS mapping results (color-coded images) of oxide layers after (a) 1 (b) 12 (c) 40 (d) 200 hours of oxidation at 1100 °C. Note that 1, 2, 3, 4 in (d) respectively represent OL, IOD, IND, and substrate. For (b,c), EDS line-scan paths (yellow lines) and results (color-coded lines) were also provided. The enlarged images in (d) showed the details of a TiN particle.",
            "image_url": "https://github.com/pch-pokemon/knowledge_base/raw/main/45/Fig.7.png"
        }
    },
    {
        "metadata": {
            "source": "D:/knowledge_base/Data/45.json",
            "figures_num": "Fig. 8"
        },
        "page_content": {
            "figure_number": "Fig. 8",
            "caption": "Fig. 8 BEI and TEM bright field images of (a) external OL (c) IOD (e) IND at 1000°C, (b) external OL (d) IOD (f) IND at 1100°C. The beam incident directions for the selective area diffraction patterns (SADPs) are (c) [01-10] for Al₂O₃ and [01-11] for AlN (d) [01-12] (e) [011] (f) [−112].",
            "image_url": "https://github.com/pch-pokemon/knowledge_base/raw/main/45/Fig.8.png"
        }
    },
    {
        "metadata": {
            "source": "D:/knowledge_base/Data/45.json",
            "figures_num": "Fig. 9"
        },
        "page_content": {
            "figure_number": "Fig. 9",
            "caption": "Fig. 9 Comparison of oxidation weight gain between NV1 alloy and selected RHEA/RCCAs at (a) 1000 (b) 1100°C.",
            "data": [
                {
                    "subfigure_label": "(a)",
                    "columns": [
                        "Time(h)",
                        "Mass gain(mg/cm²)"
                    ],
                    "temperature": "1000 °C",
                    "alloy_name": [
                        {
                            "alloy": "CrMo0.5NbTa0.5TiZr[11]",
                            "values": [
                                [
                                    1.35,
                                    3.603
                                ],
                                [
                                    2.5,
                                    8.615
                                ]
                            ]
                        },
                        {
                            "alloy": "AICrMoNbTi[13]",
                            "values": [
                                [
                                    10,
                                    1.213
                                ],
                                [
                                    20,
                                    2.794
                                ],
                                [
                                    35,
                                    6.777
                                ]
                            ]
                        },
                        {
                            "alloy": "(AICrMoNbTi)₀.₉₉Si₀.₀₁[13]",
                            "values": [
                                [
                                    10,
                                    1.691
                                ],
                                [
                                    20,
                                    2.279
                                ],
                                [
                                    35,
                                    3.419
                                ],
                                [
                                    50,
                                    5.686
                                ]
                            ]
                        },
                        {
                            "alloy": "NV1",
                            "values": [
                                [
                                    10,
                                    0.331
                                ],
                                [
                                    20,
                                    0.588
                                ],
                                [
                                    40,
                                    0.98
                                ],
                                [
                                    60,
                                    1.36
                                ],
                                [
                                    80,
                                    1.826
                                ],
                                [
                                    100,
                                    2.475
                                ],
                                [
                                    120,
                                    3.064
                                ],
                                [
                                    140,
                                    3.738
                                ],
                                [
                                    160,
                                    4.424
                                ],
                                [
                                    180,
                                    5.257
                                ],
                                [
                                    200,
                                    6.324
                                ]
                            ]
                        },
                        {
                            "alloy": "AlCrMoTaTi[14]",
                            "values": [
                                [
                                    10,
                                    0.441
                                ],
                                [
                                    20,
                                    0.502
                                ],
                                [
                                    30,
                                    0.551
                                ],
                                [
                                    40,
                                    0.613
                                ],
                                [
                                    50,
                                    0.637
                                ]
                            ]
                        }
                    ],
                    "image_url": "https://github.com/pch-pokemon/knowledge_base/raw/main/45/Fig.9(a).png"
                },
                {
                    "subfigure_label": "(b)",
                    "columns": [
                        "Time(h)",
                        "Mass gain(mg/cm²)"
                    ],
                    "temperature": "1100 °C",
                    "alloy_name": [
                        {
                            "alloy": "AICrMoNbTi[13]",
                            "values": [
                                [
                                    10,
                                    3.414
                                ],
                                [
                                    20,
                                    5.711
                                ],
                                [
                                    35,
                                    7.691
                                ],
                                [
                                    48,
                                    8.7
                                ]
                            ]
                        },
                        {
                            "alloy": "(AICrMoNbTi)₀.₉₉Si₀.₀₁[13]",
                            "values": [
                                [
                                    10,
                                    2.284
                                ],
                                [
                                    30,
                                    3.621
                                ],
                                [
                                    40,
                                    5.2
                                ],
                                [
                                    48,
                                    6.719
                                ]
                            ]
                        },
                        {
                            "alloy": "AlCrMoTaTi[14]",
                            "values": [
                                [
                                    10,
                                    1.531
                                ],
                                [
                                    30,
                                    2.479
                                ],
                                [
                                    40,
                                    2.819
                                ],
                                [
                                    48,
                                    3.086
                                ]
                            ]
                        },
                        {
                            "alloy": "NV1",
                            "values": [
                                [
                                    10,
                                    0.753
                                ],
                                [
                                    20,
                                    1.142
                                ],
                                [
                                    30,
                                    1.519
                                ],
                                [
                                    40,
                                    2.139
                                ],
                                [
                                    50,
                                    2.71
                                ],
                                [
                                    60,
                                    3.026
                                ],
                                [
                                    80,
                                    3.354
                                ],
                                [
                                    100,
                                    3.524
                                ],
                                [
                                    120,
                                    3.645
                                ],
                                [
                                    160,
                                    3.84
                                ],
                                [
                                    200,
                                    4.022
                                ]
                            ]
                        }
                    ],
                    "image_url": "https://github.com/pch-pokemon/knowledge_base/raw/main/45/Fig.9(b).png"
                }
            ]
        }
    },
    {
        "metadata": {
            "source": "D:/knowledge_base/Data/46.json",
            "tables_num": "Table 1"
        },
        "page_content": {
            "table_number": "Table 1",
            "caption": "Table 1 EDS results of IN73LC after 3-h oxidation at 900°C in static air (wt.%).",
            "data": {
                "columns": [
                    "Elements",
                    "O",
                    "Al",
                    "Ti",
                    "Cr",
                    "Co",
                    "Ni",
                    "Mo",
                    "Ta",
                    "W"
                ],
                "rows": [
                    {
                        "Elements": "A, wt.%",
                        "O": "28",
