Repository: pch-pokemon/Multi_agent_for_alloy_oxidation

# High-Temperature Alloy Oxidation Multi-Agent System V1.0

This software is a knowledge-guided multi-agent system designed for intelligent prediction, mechanistic interpretation, thermodynamic analysis, and literature-grounded reasoning of oxidation behavior in high-temperature superalloys.

Unlike conventional tool-based frameworks, the system organizes the oxidation research process into a structured multi-agent workflow, enabling the transformation of fragmented mechanistic knowledge into design-relevant insights.

File: rag_core/data/1_100_chart.json (part 31 of 70)
[
                        "Al": "6.1",
                        "Ti": "8.9",
                        "Cr": "25.6",
                        "Co": "3.8",
                        "Ni": "22.1",
                        "Mo": "0.8",
                        "Ta": "2.6",
                        "W": "2.4"
                    },
                    {
                        "Elements": "B, wt.%",
                        "O": "15",
                        "Al": "7.2",
                        "Ti": "1.8",
                        "Cr": "14.2",
                        "Co": "7.3",
                        "Ni": "47.0",
                        "Mo": "1.4",
                        "Ta": "2.2",
                        "W": "3.6"
                    }
                ]
            },
            "table_url": "https://github.com/pch-pokemon/knowledge_base/raw/main/46/Table1.png"
        }
    },
    {
        "metadata": {
            "source": "D:/knowledge_base/Data/46.json",
            "tables_num": "Table 2"
        },
        "page_content": {
            "table_number": "Table 2",
            "caption": "Table 2 Surface EDS results of IN738LC after 1000-h oxidation at 900°C in static air.",
            "data": {
                "columns": [
                    "Elements",
                    "O",
                    "Al",
                    "Ti",
                    "Cr",
                    "Co",
                    "Ni",
                    "Mo",
                    "Ta",
                    "W"
                ],
                "rows": [
                    {
                        "Elements": "Average, wt.%",
                        "O": "33",
                        "Al": "0.1",
                        "Ti": "45.5",
                        "Cr": "17.8",
                        "Co": "0.4",
                        "Ni": "1.3",
                        "Mo": "0.5",
                        "Ta": "0.6",
                        "W": "0.7"
                    }
                ]
            },
            "table_url": "https://github.com/pch-pokemon/knowledge_base/raw/main/46/Table2.png"
        }
    },
    {
        "metadata": {
            "source": "D:/knowledge_base/Data/46.json",
            "figures_num": "Fig. 1"
        },
        "page_content": {
            "figure_number": "Fig. 1",
            "caption": "Fig. 1 (a) Optical and (b) SEM microstructure of superalloy IN738LC.",
            "image_url": "https://github.com/pch-pokemon/knowledge_base/raw/main/46/Fig.1.png"
        }
    },
    {
        "metadata": {
            "source": "D:/knowledge_base/Data/46.json",
            "figures_num": "Fig. 2"
        },
        "page_content": {
            "figure_number": "Fig. 2",
            "caption": "Fig. 2 Image analysis results of average γ' precipitate size as a function of volume %.",
            "image_url": "https://github.com/pch-pokemon/knowledge_base/raw/main/46/Fig.2.png"
        }
    },
    {
        "metadata": {
            "source": "D:/knowledge_base/Data/46.json",
            "figures_num": "Fig. 3"
        },
        "page_content": {
            "figure_number": "Fig. 3",
            "caption": "Fig. 3 Specific mass gains per unit area of IN738LC at 900 °C for up to 1000 h in static air.",
            "data": [
                {
                    "columns": [
                        "Time(h)",
                        "Specific mass gains(mg/cm²)"
                    ],
                    "temperature": "900 °C",
                    "values": [
                        [
                            5,
                            0.215
                        ],
                        [
                            15,
                            0.424
                        ],
                        [
                            35,
                            0.613
                        ],
                        [
                            100,
                            0.935
                        ],
                        [
                            200,
                            1.441
                        ],
                        [
                            400,
                            2.12
                        ],
                        [
                            650,
                            2.575
                        ],
                        [
                            1000,
                            3.122
                        ]
                    ]
                }
            ],
            "image_url": "https://github.com/pch-pokemon/knowledge_base/raw/main/46/Fig.3.png"
        }
    },
    {
        "metadata": {
            "source": "D:/knowledge_base/Data/46.json",
            "figures_num": "Fig. 4"
        },
        "page_content": {
            "figure_number": "Fig. 4",
            "caption": "Fig. 4 (a) Square mass gains with linear curve fitting and (b) cubic mass gains with polynomial curve fitting for IN738LC as a function of oxidation duration at 900 °C for up to 1000 h in static air.",
            "data": [
                {
                    "subfigure_label": "(a)",
                    "temperature": "900 °C",
                    "units": [
                        "x:Time(s)",
                        "y:(Mass gain)²(mg²/cm⁴)"
                    ],
                    "linear curve fitting": "y = 2.79E-06x + 7.19E-02"
                },
                {
                    "subfigure_label": "(b)",
                    "temperature": "900 °C",
                    "units": [
                        "x:Time(s)",
                        "y:(Mass gain)³(mg³/cm⁶)"
                    ],
                    "linear curve fitting": "y = 1.03E-12x² + 5.01E-06x - 2.56E-01"
                }
            ],
            "image_url": "https://github.com/pch-pokemon/knowledge_base/raw/main/46/Fig.4.png"
        }
    },
    {
        "metadata": {
            "source": "D:/knowledge_base/Data/46.json",
            "figures_num": "Fig. 5"
        },
        "page_content": {
            "figure_number": "Fig. 5",
            "caption": "Fig. 5 BSE images of surfaces on IN738LC specimens after oxidation at 900 °C in static air (a) 3 h; (b) 1000 h.",
            "image_url": "https://github.com/pch-pokemon/knowledge_base/raw/main/46/Fig.5.png"
        }
    },
    {
        "metadata": {
            "source": "D:/knowledge_base/Data/46.json",
            "figures_num": "Fig. 6"
        },
        "page_content": {
            "figure_number": "Fig. 6",
            "caption": "Fig. 6 (a) BSE image of IN738LC surface after 3-h oxidation at 900 °C in static air and (b), (c), (d), (e), (f) are 3D qualitative elemental maps of Ni, O, Cr, Ti, and Al, respectively.",
            "image_url": "https://github.com/pch-pokemon/knowledge_base/raw/main/46/Fig.6.png"
        }
    },
    {
        "metadata": {
            "source": "D:/knowledge_base/Data/46.json",
            "figures_num": "Fig. 7"
        },
        "page_content": {
            "figure_number": "Fig. 7",
            "caption": "Fig. 7 BSE surface morphology and EDS elemental mapping of IN738LC after 1000-h oxidation at 900 °C in static airs.",
            "image_url": "https://github.com/pch-pokemon/knowledge_base/raw/main/46/Fig.7.png"
        }
    },
    {
        "metadata": {
            "source": "D:/knowledge_base/Data/46.json",
            "figures_num": "Fig. 8"
        },
        "page_content": {
            "figure_number": "Fig. 8",
            "caption": "Fig. 8 X-ray diffraction spectra of IN738LC oxidized for up to 1000 h at 900 °C in static air.",
            "image_url": "https://github.com/pch-pokemon/knowledge_base/raw/main/46/Fig.8.png"
        }
    },
    {
        "metadata": {
            "source": "D:/knowledge_base/Data/46.json",
            "figures_num": "Fig. 9"
        },
        "page_content": {
            "figure_number": "Fig. 9",
            "caption": "Fig. 9 Cross-sectional EDS line scan analysis of IN738LC specimen after 3-h oxidation at 900 °C in static air. (a) SEM microstructure with area of interest (b) line scan results.",
            "image_url": "https://github.com/pch-pokemon/knowledge_base/raw/main/46/Fig.9.png"
        }
    },
    {
        "metadata": {
            "source": "D:/knowledge_base/Data/46.json",
            "figures_num": "Fig. 10"
        },
        "page_content": {
            "figure_number": "Fig. 10",
            "caption": "Fig. 10 SEM images of the cross section of specimens oxidized at 900 °C in static air. (a) 3 h (b) 15 h (c) 100 h (d) 400 h (e) 1000 h.",
            "image_url": "https://github.com/pch-pokemon/knowledge_base/raw/main/46/Fig.10.png"
        }
    },
    {
        "metadata": {
            "source": "D:/knowledge_base/Data/46.json",
            "figures_num": "Fig. 11"
        },
        "page_content": {
            "figure_number": "Fig. 11",
            "caption": "Fig. 11 Cross-sectional morphology and elemental distribution in IN738LC after oxidation for 1000 h at 900 °C in static air; (a) BSE image, (b), (c), (d), (e), (f) mapping for the elements O, Cr, Ti, Al and Ni, respectively.",
            "image_url": "https://github.com/pch-pokemon/knowledge_base/raw/main/46/Fig.11.png"
        }
    },
    {
        "metadata": {
            "source": "D:/knowledge_base/Data/46.json",
            "figures_num": "Fig. 12"
        },
        "page_content": {
            "figure_number": "Fig. 12",
            "caption": "Fig. 12 Oxidation map for ternary NiCrAl alloys during isothermal oxidation in air at 1000 °C (Ref 4, 25). The Cr and Al composition of IN738LC is inserted in the oxidation map ⊗ where I, II and III are the three types of oxidation regimes (Ref 4, 21, 22).",
            "image_url": "https://github.com/pch-pokemon/knowledge_base/raw/main/46/Fig.12.png"
        }
    },
    {
        "metadata": {
            "source": "D:/knowledge_base/Data/46.json",
            "figures_num": "Fig. 13"
        },
        "page_content": {
            "figure_number": "Fig. 13",
            "caption": "Fig. 13 JMatPro thermodynamic modeling; effect of Ti concentration on chromium activity in IN738LC at 900 °C.",
            "data": [
                {
                    "columns": [
                        "Temperature(°C)",
                        "Chromium activity"
                    ],
                    "Ti_concentration": [
                        {
                            "Ti concentration": "3.44% Titanium",
                            "values": [
                                [
                                    600,
                                    1.167
                                ],
                                [
                                    680,
                                    0.992
                                ],
                                [
                                    760,
                                    0.867
                                ],
                                [
                                    820,
                                    0.768
                                ],
                                [
                                    900,
                                    0.68
                                ],
                                [
                                    985,
                                    0.606
                                ],
                                [
                                    1085,
                                    0.54
                                ],
                                [
                                    1180,
                                    0.459
                                ],
                                [
                                    1270,
                                    0.41
                                ],
                                [
                                    1400,
                                    0.355
                                ]
                            ]
                        },
                        {
                            "Ti concentration": "1% Titanium",
                            "values": [
                                [
                                    600,
                                    0.757
                                ],
                                [
                                    680,
                                    0.634
                                ],
                                [
                                    735,
                                    0.774
                                ],
                                [
                                    800,
                                    0.525
                                ],
                                [
                                    900,
                                    0.48
                                ],
                                [
                                    990,
                                    0.428
                                ],
                                [
                                    1065,
                                    0.394
                                ],
                                [
                                    1170,
                                    0.343
                                ],
                                [
                                    1270,
                                    0.313
                                ],
                                [
                                    1400,
                                    0.28
                                ]
                            ]
                        }
                    ]
                }
            ],
            "image_url": "https://github.com/pch-pokemon/knowledge_base/raw/main/46/Fig.13.png"
        }
    },
    {
        "metadata": {
            "source": "D:/knowledge_base/Data/47.json",
            "figures_num": "Fig. 1"
        },
        "page_content": {
            "figure_number": "Fig. 1",
            "caption": "Fig. 1 BSE images showing the microstructure of the alloy substrates after 1000 h isothermal exposure at 900 °C.",
            "image_url": "https://github.com/pch-pokemon/knowledge_base/raw/main/47/Fig.1.png"
        }
    },
    {
        "metadata": {
            "source": "D:/knowledge_base/Data/47.json",
            "figures_num": "Fig. 2"
        },
        "page_content": {
            "figure_number": "Fig. 2",
            "caption": "Fig. 2 BSE images of the oxide layers formed on the based alloys after oxidation at 900 °C.",
            "image_url": "https://github.com/pch-pokemon/knowledge_base/raw/main/47/Fig.2.png"
        }
    },
    {
        "metadata": {
            "source": "D:/knowledge_base/Data/47.json",
            "figures_num": "Fig. 3"
        },
        "page_content": {
            "figure_number": "Fig. 3",
            "caption": "Fig. 3 (a, b) BSE images of the individual oxides layers formed on the 8W and 11W alloys after oxidation for 10000 h at 900 °C; (c, d) the corresponding EDX measurements for the oxides scales.",
            "image_url": "https://github.com/pch-pokemon/knowledge_base/raw/main/47/Fig.3.png"
        }
    },
    {
        "metadata": {
            "source": "D:/knowledge_base/Data/47.json",
            "figures_num": "Fig. 4"
        },
        "page_content": {
            "figure_number": "Fig. 4",
            "caption": "Fig. 4 Identification of the oxides formed on the 8W alloy after 5000 h at 900 °C by XRD.",
            "image_url": "https://github.com/pch-pokemon/knowledge_base/raw/main/47/Fig.4.png"
        }
    },
    {
        "metadata": {
            "source": "D:/knowledge_base/Data/47.json",
            "figures_num": "Fig. 5"
        },
        "page_content": {
            "figure_number": "Fig. 5",
            "caption": "Fig. 5 BSE images showing the morphological evolution of the Co₃W phase during oxidation at 900°C.",
            "image_url": "https://github.com/pch-pokemon/knowledge_base/raw/main/47/Fig.5.png"
        }
    },
    {
        "metadata": {
            "source": "D:/knowledge_base/Data/47.json",
            "figures_num": "Fig. 6"
        },
        "page_content": {
            "figure_number": "Fig. 6",
            "caption": "Fig. 6 Layer thicknesses after oxidation at 900°C: (a) the overall oxide layer thickness excluding the Co₃W/γ zone, (b) the Al₂O₃ layer, (c) the outermost CoO layer, (d) the Co₃W/γ layer that is formed immediately next to the substrate, (e) the outer mixed oxide layer, (f) the additional mixed oxide inner layer formed on the 8W and 9W alloys after 5000 h.",
            "data": [
                {
                    "subfigure_label": "(a)",
                    "columns": [
                        "Time(h)",
                        "Overall thickness(μm)"
                    ],
                    "alloy_name": [
                        {
                            "alloy": "8W",
                            "values": [
                                [
                                    1000,
                                    223.14
                                ],
                                [
                                    5000,
                                    1123.967
                                ],
                                [
                                    10000,
                                    1409.091
                                ]
                            ]
                        },
                        {
                            "alloy": "9W",
                            "values": [
                                [
                                    1000,
                                    231.405
                                ],
                                [
                                    5000,
                                    818.182
                                ],
                                [
                                    10000,
                                    1289.256
                                ]
                            ]
                        },
                        {
                            "alloy": "11W",
                            "values": [
                                [
                                    1000,
                                    90.909
                                ],
                                [
                                    5000,
                                    74.38
                                ],
                                [
                                    10000,
                                    61.983
                                ]
                            ]
                        }
                    ],
                    "image_url": "https://github.com/pch-pokemon/knowledge_base/raw/main/47/Fig.6(a).png"
                },
                {
                    "subfigure_label": "(b)",
                    "columns": [
                        "Time(h)",
                        "Al₂O₃ layer thickness(μm)"
                    ],
                    "alloy_name": [
                        {
                            "alloy": "8W",
                            "values": [
                                [
                                    1000,
                                    8.889
                                ],
                                [
                                    5000,
                                    36.444
                                ],
                                [
                                    10000,
                                    38.963
                                ]
                            ]
                        },
                        {
                            "alloy": "9W",
                            "values": [
                                [
                                    1000,
                                    12
                                ],
                                [
                                    5000,
                                    34.963
                                ],
                                [
                                    10000,
                                    34.074
                                ]
                            ]
                        },
                        {
                            "alloy": "11W",
                            "values": [
                                [
                                    1000,
                                    18.37
                                ],
                                [
                                    5000,
                                    19.259
                                ],
                                [
                                    10000,
                                    20.593
                                ]
                            ]
                        }
                    ],
                    "image_url": "https://github.com/pch-pokemon/knowledge_base/raw/main/47/Fig.6(b).png"
                },
                {
                    "subfigure_label": "(c)",
                    "columns": [
                        "Time(h)",
                        "CoO layer thickness(μm)"
                    ],
                    "alloy_name": [
                        {
                            "alloy": "8W",
                            "values": [
                                [
                                    1000,
                                    173.793
                                ],
                                [
                                    5000,
                                    355.862
                                ],
                                [
                                    10000,
                                    401.379
                                ]
                            ]
                        },
                        {
                            "alloy": "9W",
                            "values": [
                                [
                                    1000,
                                    104.828
                                ],
                                [
                                    5000,
                                    289.655
                                ],
                                [
                                    10000,
                                    360
                                ]
                            ]
                        },
                        {
                            "alloy": "11W",
                            "values": [
                                [
                                    1000,
                                    57.931
                                ],
                                [
                                    5000,
                                    57.931
                                ],
                                [
                                    10000,
                                    56.552
                                ]
                            ]
                        }
                    ],
                    "image_url": "https://github.com/pch-pokemon/knowledge_base/raw/main/47/Fig.6(c).png"
                },
                {
                    "subfigure_label": "(d)",
                    "columns": [
                        "Time(h)",
                        "Thickness of Co₃W zone(μm)"
                    ],
                    "alloy_name": [
                        {
                            "alloy": "8W",
                            "values": [
                                [
                                    1000,
                                    30.435
                                ]
                            ]
                        },
                        {
                            "alloy": "9W",
                            "values": [
                                [
                                    1000,
                                    67.826
                                ]
                            ]
                        },
                        {
                            "alloy": "11W",
                            "values": [
                                [
                                    1000,
                                    83.913
                                ],
                                [
                                    5000,
                                    107.826
                                ],
                                [
                                    10000,
                                    123.043
                                ]
                            ]
                        }
                    ],
                    "image_url": "https://github.com/pch-pokemon/knowledge_base/raw/main/47/Fig.6(d).png"
                },
                {
                    "subfigure_label": "(e)",
                    "columns": [
                        "Time(h)",
                        "Thickness of outer oxides mixture(μm)"
                    ],
                    "alloy_name": [
                        {
                            "alloy": "8W",
                            "values": [
                                [
                                    1000,
                                    78.68
                                ],
                                [
                                    5000,
                                    535.533
                                ],
                                [
                                    10000,
                                    695.431
                                ]
                            ]
                        },
                        {
                            "alloy": "9W",
                            "values": [
                                [
                                    1000,
                                    129.442
                                ],
                                [
                                    5000,
                                    357.868
                                ],
                                [
                                    10000,
                                    685.279
                                ]
                            ]
                        },
                        {
                            "alloy": "11W",
                            "values": [
                                [
                                    1000,
                                    53.299
                                ],
                                [
                                    5000,
                                    48.223
                                ],
                                [
                                    10000,
                                    45.685
                                ]
                            ]
                        }
                    ],
                    "image_url": "https://github.com/pch-pokemon/knowledge_base/raw/main/47/Fig.6(e).png"
                },
                {
                    "subfigure_label": "(f)",
                    "columns": [
                        "Time(h)",
                        "Thickness of inner oxides mixture(μm)"
                    ],
                    "alloy_name": [
                        {
                            "alloy": "8W",
                            "values": [
                                [
                                    5000,
                                    196.739
                                ],
                                [
                                    10000,
                                    198.913
                                ]
                            ]
                        },
                        {
                            "alloy": "9W",
                            "values": [
                                [
                                    5000,
                                    83.696
                                ],
                                [
                                    10000,
                                    96.739
                                ]
                            ]
                        }
                    ],
                    "image_url": "https://github.com/pch-pokemon/knowledge_base/raw/main/47/Fig.6(f).png"
                }
            ]
        }
    },
    {
        "metadata": {
            "source": "D:/knowledge_base/Data/47.json",
            "figures_num": "Fig. 7"
        },
        "page_content": {
            "figure_number": "Fig. 7",
            "caption": "Fig. 7 Schematic representation of oxide layer formation on the 8W/9W and 11W alloys during oxidation at 900 °C in air.",
            "image_url": "https://github.com/pch-pokemon/knowledge_base/raw/main/47/Fig.7.png"
        }
    },
    {
        "metadata": {
            "source": "D:/knowledge_base/Data/48.json",
            "tables_num": "Table 1"
        },
        "page_content": {
            "table_number": "Table 1",
            "caption": "Table 1 Test matrix showing (√) exposure times at which specimens were removed for examination. Tests marked with an * were performed using TGA rigs. The remainder of the tests were performed in static furnaces. All tests were performed in laboratory air.",
            "data": {
                "columns": [
                    "Time (h)",
                    "24",
                    "50",
                    "100",
                    "300",
                    "500",
                    "1000",
                    "2000",
                    "5000"
                ],
                "rows": [
                    {
                        "Temp. (°C)": "600 °C",
                        "24": "",
                        "50": "",
                        "100": "",
                        "300": "",
                        "500": "",
                        "1000": "",
                        "2000": "",
                        "5000": "√"
                    },
                    {
                        "Temp. (°C)": "650 °C",
                        "24": "√",
                        "50": "√",
                        "100": "√",
                        "300": "√",
                        "500": "√",
                        "1000": "√",
                        "2000": "√",
                        "5000": "√"
                    },
                    {
                        "Temp. (°C)": "700 °C",
                        "24": "√",
                        "50": "√",
                        "100": "√*",
                        "300": "√*",
                        "500": "√",
                        "1000": "√",
                        "2000": "√",
                        "5000": "√"
                    },
                    {
                        "Temp. (°C)": "750 °C",
                        "24": "√",
                        "50": "√",
                        "100": "√*",
                        "300": "√*",
                        "500": "√",
                        "1000": "√",
                        "2000": "√",
                        "5000": "√"
                    },
                    {
                        "Temp. (°C)": "800 °C",
                        "24": "√",
                        "50": "√",
                        "100": "√*",
                        "300": "√*",
                        "500": "√",
                        "1000": "√",
                        "2000": "√",
                        "5000": "√"
                    },
                    {
                        "Temp. (°C)": "850 °C",
                        "24": "√",
                        "50": "√*",
                        "100": "√",
                        "300": "√",
                        "500": "√",
                        "1000": "√",
                        "2000": "√",
                        "5000": "√"
                    },
                    {
                        "Temp. (°C)": "900 °C",
                        "24": "√*",
                        "50": "√*",
                        "100": "√*",
                        "300": "√*",
                        "500": "√*",
                        "1000": "√*",
                        "2000": "√*",
                        "5000": "√"
                    }
                ]
            },
            "table_url": "https://github.com/pch-pokemon/knowledge_base/raw/main/48/Table1.png"
        }
    },
    {
        "metadata": {
            "source": "D:/knowledge_base/Data/48.json",
            "tables_num": "Table 2"
        },
        "page_content": {
            "table_number": "Table 2",
            "caption": "Table 2 Best-estimate values of the exponent, n, (Eq. (1)) for weight gain kinetics and maximum exposure time at each temperature; n.d. – not determined.",
            "data": {
                "columns": [
                    "Temperature (°C)",
                    "n",
                    "Maximum exposure time (h)"
                ],
                "rows": [
                    {
                        "Temperature (°C)": "900",
                        "n": 2.2,
                        "Maximum exposure time (h)": 100
                    },
                    {
                        "Temperature (°C)": "850",
                        "n": 2.2,
                        "Maximum exposure time (h)": 100
                    },
                    {
                        "Temperature (°C)": "800",
                        "n": 2.04,
                        "Maximum exposure time (h)": 2000
                    },
                    {
                        "Temperature (°C)": "750",
                        "n": 2.12,
                        "Maximum exposure time (h)": 2000
                    },
                    {
                        "Temperature (°C)": "700",
                        "n": 1.87,
                        "Maximum exposure time (h)": 5000
                    },
                    {
                        "Temperature (°C)": "650",
                        "n": "n.d.",
                        "Maximum exposure time (h)": 350
                    },
                    {
                        "Temperature (°C)": "600",
                        "n": "n.d.",
                        "Maximum exposure time (h)": 1000
                    }
                ]
            },
            "table_url": "https://github.com/pch-pokemon/knowledge_base/raw/main/48/Table2.png"
        }
    },
    {
        "metadata": {
            "source": "D:/knowledge_base/Data/48.json",
            "tables_num": "Table 3"
        },
        "page_content": {
            "table_number": "Table 3",
            "caption": "Table 3 Weight gain parabolic rate constants determined from Fig. 2 and from an earlier study [5].",
            "data": {
                "columns": [
                    "Temperature (°C)",
                    "kₚ (mg² cm⁻⁴ s⁻¹) this study",
                    "kₚ (mg² cm⁻⁴ s⁻¹) from earlier study [5]"
                ],
                "rows": [
                    {
                        "Temperature (°C)": "900",
                        "kₚ (mg² cm⁻⁴ s⁻¹) this study": "-",
                        "kₚ (mg² cm⁻⁴ s⁻¹) from earlier study [5]": "3.13 × 10⁻⁶"
                    },
                    {
                        "Temperature (°C)": "850",
                        "kₚ (mg² cm⁻⁴ s⁻¹) this study": "-",
                        "kₚ (mg² cm⁻⁴ s⁻¹) from earlier study [5]": "9.32 × 10⁻⁷"
                    },
                    {
                        "Temperature (°C)": "800",
                        "kₚ (mg² cm⁻⁴ s⁻¹) this study": "1.22 × 10⁻⁷",
                        "kₚ (mg² cm⁻⁴ s⁻¹) from earlier study [5]": "1.86 × 10⁻⁷"
                    },
                    {
                        "Temperature (°C)": "750",
                        "kₚ (mg² cm⁻⁴ s⁻¹) this study": "1.74 × 10⁻⁸",
                        "kₚ (mg² cm⁻⁴ s⁻¹) from earlier study [5]": "3.15 × 10⁻⁸"
                    },
                    {
                        "Temperature (°C)": "700",
                        "kₚ (mg² cm⁻⁴ s⁻¹) this study": "3.59 × 10⁻⁹",
                        "kₚ (mg² cm⁻⁴ s⁻¹) from earlier study [5]": "3.23 × 10⁻⁹"
                    },
                    {
                        "Temperature (°C)": "650",
                        "kₚ (mg² cm⁻⁴ s⁻¹) this study": "8.22 × 10⁻¹⁰",
                        "kₚ (mg² cm⁻⁴ s⁻¹) from earlier study [5]": "-"
                    },
                    {
                        "Temperature (°C)": "600",
                        "kₚ (mg² cm⁻⁴ s⁻¹) this study": "1.60 × 10⁻¹⁰",
                        "kₚ (mg² cm⁻⁴ s⁻¹) from earlier study [5]": "-"
                    }
                ]
            },
            "table_url": "https://github.com/pch-pokemon/knowledge_base/raw/main/48/Table3.png"
        }
    },
    {
        "metadata": {
            "source": "D:/knowledge_base/Data/48.json",
            "tables_num": "Table 4"
        },
        "page_content": {
            "table_number": "Table 4",
            "caption": "Table 4 Activation energies for RR1000 determined in this study and from results on other relevant alloys available in the literature.",
            "data": {
                "columns": [
                    "Alloy",
                    "Activation energy (kJ mol⁻¹)",
                    "References"
                ],
                "rows": [
                    {
                        "Alloy": "Coarse-Grained RR1000",
                        "Activation energy (kJ mol⁻¹)": 286,
                        "References": "This study"
                    },
                    {
                        "Alloy": "Fine-Grained RR1000",
                        "Activation energy (kJ mol⁻¹)": 270,
                        "References": "[4]"
                    },
                    {
                        "Alloy": "Udimet 720",
                        "Activation energy (kJ mol⁻¹)": 250,
                        "References": "[1]"
                    },
                    {
                        "Alloy": "Astroloy",
                        "Activation energy (kJ mol⁻¹)": 270,
                        "References": "[1]"
                    },
                    {
                        "Alloy": "Waspaloy",
                        "Activation energy (kJ mol⁻¹)": 300,
                        "References": "[1]"
                    },
                    {
                        "Alloy": "Chromium/20Cr austenitic steel",
                        "Activation energy (kJ mol⁻¹)": 258,
                        "References": "[6]"
                    }
                ]
            },
            "table_url": "https://github.com/pch-pokemon/knowledge_base/raw/main/48/Table4.png"
        }
    },
    {
        "metadata": {
            "source": "D:/knowledge_base/Data/48.json",
            "tables_num": "Table 5"
        },
        "page_content": {
            "table_number": "Table 5",
