Repository: pch-pokemon/Multi_agent_for_alloy_oxidation

# High-Temperature Alloy Oxidation Multi-Agent System V1.0

This software is a knowledge-guided multi-agent system designed for intelligent prediction, mechanistic interpretation, thermodynamic analysis, and literature-grounded reasoning of oxidation behavior in high-temperature superalloys.

Unlike conventional tool-based frameworks, the system organizes the oxidation research process into a structured multi-agent workflow, enabling the transformation of fragmented mechanistic knowledge into design-relevant insights.

File: rag_core/data/1_100_chart.json (part 32 of 70)
[
            "caption": "Table 5 Analysis of the positions indicated in Fig. 6b in atomic %. Nitrogen and oxygen values were obtained using WDS, all other elements determined using EDS. Minor amounts of molybdenum, hafnium and tantalum were also detected. Note that substantial matrix signals were obtained when examining small particles.",
            "data": {
                "columns": [
                    "Position",
                    "N",
                    "O",
                    "Al",
                    "Ti",
                    "Cr",
                    "Co",
                    "Ni"
                ],
                "rows": [
                    {
                        "Position": 1,
                        "N": 0,
                        "O": 42.6,
                        "Al": 24.3,
                        "Ti": 4.4,
                        "Cr": 4.7,
                        "Co": 7.0,
                        "Ni": 16.4
                    },
                    {
                        "Position": 2,
                        "N": 0,
                        "O": 31.1,
                        "Al": 15.3,
                        "Ti": 6.4,
                        "Cr": 6.5,
                        "Co": 10.0,
                        "Ni": 23.9
                    },
                    {
                        "Position": 3,
                        "N": 0,
                        "O": 22.4,
                        "Al": 17.0,
                        "Ti": 3.2,
                        "Cr": 8.3,
                        "Co": 13.4,
                        "Ni": 34.6
                    },
                    {
                        "Position": 4,
                        "N": 10.5,
                        "O": 0,
                        "Al": 1.1,
                        "Ti": 24.4,
                        "Cr": 10.5,
                        "Co": 14.6,
                        "Ni": 36.6
                    },
                    {
                        "Position": 5,
                        "N": 5.9,
                        "O": 0,
                        "Al": 3.0,
                        "Ti": 7.0,
                        "Cr": 12.9,
                        "Co": 19.6,
                        "Ni": 48.8
                    },
                    {
                        "Position": 6,
                        "N": 7.9,
                        "O": 0,
                        "Al": 1.6,
                        "Ti": 10.1,
                        "Cr": 13.0,
                        "Co": 18.5,
                        "Ni": 46.4
                    }
                ]
            },
            "table_url": "https://github.com/pch-pokemon/knowledge_base/raw/main/48/Table5.png"
        }
    },
    {
        "metadata": {
            "source": "D:/knowledge_base/Data/48.json",
            "tables_num": "Table 6"
        },
        "page_content": {
            "table_number": "Table 6",
            "caption": "Table 6 Kinetic parameters for the thickening of the chromia layer on RR1000. See the text for the definition of ‘m’ and ‘kₘ’. Units are μm and seconds.",
            "data": {
                "columns": [
                    "Temperature (°C)",
                    "(1/m)",
                    "kₘ (μm³ m s⁻¹)"
                ],
                "rows": [
                    {
                        "Temperature (°C)": 800,
                        "(1/m)": 0.343,
                        "kₘ (μm³ m s⁻¹)": 0.0197
                    },
                    {
                        "Temperature (°C)": 750,
                        "(1/m)": 0.299,
                        "kₘ (μm³ m s⁻¹)": 0.0221
                    },
                    {
                        "Temperature (°C)": 700,
                        "(1/m)": 0.311,
                        "kₘ (μm³ m s⁻¹)": 0.013
                    }
                ]
            },
            "table_url": "https://github.com/pch-pokemon/knowledge_base/raw/main/48/Table6.png"
        }
    },
    {
        "metadata": {
            "source": "D:/knowledge_base/Data/48.json",
            "figures_num": "Fig. 1"
        },
        "page_content": {
            "figure_number": "Fig. 1",
            "caption": "Fig. 1 Plot of specific weight change against time for each temperature. The data at 650, 850 and 900 °C were obtained from TGA tests, at the other temperatures the data were obtained by weighing batches of samples at 500 h interval.",
            "data": [
                {
                    "columns": [
                        "Time (h)",
                        "Specific weight change (mg/cm²)"
                    ],
                    "temperature": "900 °C",
                    "values": [
                        [
                            5,
                            0.366
                        ],
                        [
                            30,
                            0.564
                        ],
                        [
                            50,
                            0.765
                        ],
                        [
                            70,
                            0.892
                        ],
                        [
                            100,
                            1.033
                        ]
                    ]
                },
                {
                    "columns": [
                        "Time (h)",
                        "Specific weight change (mg/cm²)"
                    ],
                    "temperature": "850 °C",
                    "values": [
                        [
                            20,
                            0.256
                        ],
                        [
                            40,
                            0.344
                        ],
                        [
                            60,
                            0.435
                        ],
                        [
                            100,
                            0.565
                        ]
                    ]
                },
                {
                    "columns": [
                        "Time (h)",
                        "Specific weight change (mg/cm²)"
                    ],
                    "temperature": "800 °C",
                    "values": [
                        [
                            30,
                            0.115
                        ],
                        [
                            50,
                            0.157
                        ],
                        [
                            100,
                            0.221
                        ],
                        [
                            300,
                            0.392
                        ],
                        [
                            500,
                            0.491
                        ],
                        [
                            1000,
                            0.695
                        ],
                        [
                            1500,
                            0.837
                        ],
                        [
                            2000,
                            0.954
                        ]
                    ]
                },
                {
                    "columns": [
                        "Time (h)",
                        "Specific weight change (mg/cm²)"
                    ],
                    "temperature": "750 °C",
                    "values": [
                        [
                            100,
                            0.094
                        ],
                        [
                            300,
                            0.126
                        ],
                        [
                            500,
                            0.181
                        ],
                        [
                            1000,
                            0.256
                        ],
                        [
                            1500,
                            0.312
                        ],
                        [
                            2000,
                            0.349
                        ]
                    ]
                },
                {
                    "columns": [
                        "Time (h)",
                        "Specific weight change (mg/cm²)"
                    ],
                    "temperature": "700 °C",
                    "values": [
                        [
                            100,
                            0.042
                        ],
                        [
                            300,
                            0.074
                        ],
                        [
                            500,
                            0.094
                        ],
                        [
                            1000,
                            0.13
                        ],
                        [
                            1500,
                            0.163
                        ],
                        [
                            2000,
                            0.182
                        ],
                        [
                            3000,
                            0.206
                        ],
                        [
                            4000,
                            0.231
                        ],
                        [
                            5000,
                            0.245
                        ]
                    ]
                },
                {
                    "columns": [
                        "Time (h)",
                        "Specific weight change (mg/cm²)"
                    ],
                    "temperature": "650 °C",
                    "values": [
                        [
                            100,
                            0.027
                        ],
                        [
                            200,
                            0.028
                        ],
                        [
                            300,
                            0.031
                        ]
                    ]
                },
                {
                    "columns": [
                        "Time (h)",
                        "Specific weight change (mg/cm²)"
                    ],
                    "temperature": "600 °C",
                    "values": [
                        [
                            1000,
                            0.024
                        ]
                    ]
                }
            ],
            "image_url": "https://github.com/pch-pokemon/knowledge_base/raw/main/48/Fig.1.png"
        }
    },
    {
        "metadata": {
            "source": "D:/knowledge_base/Data/48.json",
            "figures_num": "Fig. 2"
        },
        "page_content": {
            "figure_number": "Fig. 2",
            "caption": "Fig. 2 Plot of log specific weight change against log exposure time for 700 °C, 750 °C and 800 °C showing that the weight gain kinetics can be approximated to parabolic behaviour, n ≈ 2 (Eq. (1)).",
            "data": [
                {
                    "columns": [
                        "Temperature (°C)",
                        "n vaule"
                    ],
                    "values": [
                        [
                            "700 °C",
                            "1.87"
                        ],
                        [
                            "750 °C",
                            "2.12"
                        ],
                        [
                            "800 °C",
                            "2.04"
                        ]
                    ]
                }
            ],
            "image_url": "https://github.com/pch-pokemon/knowledge_base/raw/main/48/Fig.2.png"
        }
    },
    {
        "metadata": {
            "source": "D:/knowledge_base/Data/48.json",
            "figures_num": "Fig. 3"
        },
        "page_content": {
            "figure_number": "Fig. 3",
            "caption": "Fig. 3 Arrhenius plot of k'p values from this study (shown as unfilled circles) and from various superalloys taken from the literature (compiled in [5]). Also shown as the solid line are the expected k'p values for chromia growth [6] on simpler alloys. All exposures were undertaken in laboratory.",
            "image_url": "https://github.com/pch-pokemon/knowledge_base/raw/main/48/Fig.3.png"
        }
    },
    {
        "metadata": {
            "source": "D:/knowledge_base/Data/48.json",
            "figures_num": "Fig. 4"
        },
        "page_content": {
            "figure_number": "Fig. 4",
            "caption": "Fig. 4 Back Scattered Electron (BSE) image of a cross-section through a sample held at 750 。C for 1000 h showing the formation of a continuous external oxide with sub-surface oxide penetration into the alloy. Grain boundaries (g.b.) were found to be sites of enhanced external oxide growth and greater alloy penetration depths.",
            "image_url": "https://github.com/pch-pokemon/knowledge_base/raw/main/48/Fig.4.png"
        }
    },
    {
        "metadata": {
            "source": "D:/knowledge_base/Data/48.json",
            "figures_num": "Fig. 5"
        },
        "page_content": {
            "figure_number": "Fig. 5",
            "caption": "Fig. 5 BSE image and EDS maps of a section through a specimen held at 750 °C for 1000 h showing the distribution of elements in the oxides formed, as indicated by the presence of oxygen.",
            "image_url": "https://github.com/pch-pokemon/knowledge_base/raw/main/48/Fig.5.png"
        }
    },
    {
        "metadata": {
            "source": "D:/knowledge_base/Data/48.json",
            "figures_num": "Fig. 6"
        },
        "page_content": {
            "figure_number": "Fig. 6",
            "caption": "Fig. 6 (a) High magnification back scattered electron image and EDS maps showing a sub-surface region with alumina penetration along a grain boundary, on the right, and a titanium-rich phase ahead of this; (b) SEM image of adjacent area showing the location of sites where WDS/EDS analyses were performed, the results of which are presented in Table 5.",
            "image_url": "https://github.com/pch-pokemon/knowledge_base/raw/main/48/Fig.6.png"
        }
    },
    {
        "metadata": {
            "source": "D:/knowledge_base/Data/48.json",
            "figures_num": "Fig. 7"
        },
        "page_content": {
            "figure_number": "Fig. 7",
            "caption": "Fig. 7 XRD traces of specimens held at (a) 700 °C, (b) 750 °C and (c) 850 °C, for 100 h with identification of the peaks between a 2θ of 10–100°. The key contains the ICDD card number of the phases identified.",
            "image_url": "https://github.com/pch-pokemon/knowledge_base/raw/main/48/Fig.7.png"
        }
    },
    {
        "metadata": {
            "source": "D:/knowledge_base/Data/48.json",
            "figures_num": "Fig. 8"
        },
        "page_content": {
            "figure_number": "Fig. 8",
            "caption": "Fig. 8 (a) BSE image through a section of a specimen prior to oxidation testing showing the relatively flat surface profile; (b) BSE image at similar magnification of a cross-section through a specimen held at 750 °C for 1000 h illustrating that the oxide/metal interface becomes non-planar and how oxide thickness measurements were performed.",
            "image_url": "https://github.com/pch-pokemon/knowledge_base/raw/main/48/Fig.8.png"
        }
    },
    {
        "metadata": {
            "source": "D:/knowledge_base/Data/48.json",
            "figures_num": "Fig. 9"
        },
        "page_content": {
            "figure_number": "Fig. 9",
            "caption": "Fig. 9 Plots of chromia thickness measured on the present superalloy at 750 °C compared with the predicted chromia thickness obtained on Ti-free austenitic steel/ pure chromium [6]. Oxide thickness measurements for RR1000 were normally distributed and error bars are shown as ±1 standard deviation.",
            "data": [
                {
                    "columns": [
                        "Time (h)",
                        "Chromia thickness (μm)"
                    ],
                    "temperature": "750 °C",
                    "alloy_name": [
                        {
                            "alloy": "RR1000",
                            "values": [
                                [
                                    25,
                                    0.65
                                ],
                                [
                                    100,
                                    1.003
                                ],
                                [
                                    500,
                                    1.592
                                ],
                                [
                                    1000,
                                    2.204
                                ],
                                [
                                    2000,
                                    2.347
                                ]
                            ]
                        },
                        {
                            "alloy": "Ti-free austenitic steel",
                            "values": [
                                [
                                    25,
                                    0.131
                                ],
                                [
                                    100,
                                    0.252
                                ],
                                [
                                    500,
                                    0.503
                                ],
                                [
                                    1000,
                                    0.717
                                ],
                                [
                                    2000,
                                    0.999
                                ]
                            ]
                        }
                    ]
                }
            ],
            "image_url": "https://github.com/pch-pokemon/knowledge_base/raw/main/48/Fig.9.png"
        }
    },
    {
        "metadata": {
            "source": "D:/knowledge_base/Data/48.json",
            "figures_num": "Fig. 10"
        },
        "page_content": {
            "figure_number": "Fig. 10",
            "caption": "Fig. 10 The variation of the enhancement ratio with oxide thickness for the three test temperatures at which extensive oxide thickness measurements were undertaken. See text for further details.",
            "data": [
                {
                    "columns": [
                        "Chromia thickness (μm)",
                        "Ratio of chromia growth rates"
                    ],
                    "temperature_type": [
                        {
                            "temperature": "800 °C",
                            "values": [
                                [
                                    0.1,
                                    68.378
                                ],
                                [
                                    0.3,
                                    38.919
                                ],
                                [
                                    0.5,
                                    25.676
                                ],
                                [
                                    0.7,
                                    18.378
                                ],
                                [
                                    1,
                                    12.703
                                ],
                                [
                                    1.4,
                                    9.73
                                ],
                                [
                                    1.8,
                                    7.027
                                ],
                                [
                                    2.2,
                                    5.405
                                ]
                            ]
                        },
                        {
                            "temperature": "750 °C",
                            "values": [
                                [
                                    0.1,
                                    199.459
                                ],
                                [
                                    0.2,
                                    103.514
                                ],
                                [
                                    0.3,
                                    60.541
                                ],
                                [
                                    0.5,
                                    30.811
                                ],
                                [
                                    0.8,
                                    15.946
                                ],
                                [
                                    1,
                                    11.892
                                ],
                                [
                                    1.1,
                                    9.459
                                ]
                            ]
                        },
                        {
                            "temperature": "700 °C",
                            "values": [
                                [
                                    0.15,
                                    192.432
                                ],
                                [
                                    0.19,
                                    126.486
                                ],
                                [
                                    0.25,
                                    95.946
                                ],
                                [
                                    0.35,
                                    56.486
                                ],
                                [
                                    0.5,
                                    40.27
                                ]
                            ]
                        }
                    ]
                }
            ],
            "image_url": "https://github.com/pch-pokemon/knowledge_base/raw/main/48/Fig.10.png"
        }
    },
    {
        "metadata": {
            "source": "D:/knowledge_base/Data/48.json",
            "figures_num": "Fig. 11"
        },
        "page_content": {
            "figure_number": "Fig. 11",
            "caption": "Fig. 11 EDS linescans (and BSE images) of RR1000 oxidised isothermally at 800 °C for: (a) 200 h and (b) 2000 h showing titanium and aluminium depletion underlying the external oxide scale.",
            "image_url": "https://github.com/pch-pokemon/knowledge_base/raw/main/48/Fig.11.png"
        }
    },
    {
        "metadata": {
            "source": "D:/knowledge_base/Data/48.json",
            "figures_num": "Fig. 12"
        },
        "page_content": {
            "figure_number": "Fig. 12",
            "caption": "Fig. 12 BSE image of the γ' denuded zone of an etched RR1000 specimen oxidised isothermally at 800 °C for 2000 h. The composition of the selective γ' etchant is described in [28].",
            "image_url": "https://github.com/pch-pokemon/knowledge_base/raw/main/48/Fig.12.png"
        }
    },
    {
        "metadata": {
            "source": "D:/knowledge_base/Data/49.json",
            "tables_num": "Table 1"
        },
        "page_content": {
            "table_number": "Table 1",
            "caption": "Table 1 Nominal elemental compositions of the alloys VF20 –60 in at. % [33]",
            "data": {
                "columns": [
                    "Alloys",
                    "Co",
                    "Al",
                    "W",
                    "Ta"
                ],
                "rows": [
                    {
                        "Alloys": "VF20",
                        "Co": 84.4,
                        "Al": 8.8,
                        "W": 5.7,
                        "Ta": 1.1
                    },
                    {
                        "Alloys": "VF40",
                        "Co": 82.1,
                        "Al": 8.9,
                        "W": 7.3,
                        "Ta": 1.7
                    },
                    {
                        "Alloys": "VF50",
                        "Co": 81.1,
                        "Al": 8.9,
                        "W": 8.0,
                        "Ta": 2.0
                    },
                    {
                        "Alloys": "VF60",
                        "Co": 79.8,
                        "Al": 8.9,
                        "W": 9.0,
                        "Ta": 2.3
                    }
                ]
            },
            "table_url": "https://github.com/pch-pokemon/knowledge_base/raw/main/49/Table1.png"
        }
    },
    {
        "metadata": {
            "source": "D:/knowledge_base/Data/49.json",
            "tables_num": "Table 2"
        },
        "page_content": {
            "table_number": "Table 2",
            "caption": "Table 2 Actual elemental composition of the alloys measured by SEM–EDX in at. %",
            "data": {
                "columns": [
                    "Alloys",
                    "Co",
                    "Al",
                    "W",
                    "Ta"
                ],
                "rows": [
                    {
                        "Alloys": "VF20",
                        "Co": 83.7,
                        "Al": 9.8,
                        "W": 5.7,
                        "Ta": 0.7
                    },
                    {
                        "Alloys": "VF40",
                        "Co": 80.6,
                        "Al": 9.5,
                        "W": 7.4,
                        "Ta": 2.5
                    },
                    {
                        "Alloys": "VF50",
                        "Co": 78.4,
                        "Al": 9.8,
                        "W": 9.1,
                        "Ta": 2.8
                    },
                    {
                        "Alloys": "VF60",
                        "Co": 79.5,
                        "Al": 7.8,
                        "W": 9.7,
                        "Ta": 3.0
                    }
                ]
            },
            "table_url": "https://github.com/pch-pokemon/knowledge_base/raw/main/49/Table2.png"
        }
    },
    {
        "metadata": {
            "source": "D:/knowledge_base/Data/49.json",
            "tables_num": "Table 3"
        },
        "page_content": {
            "table_number": "Table 3",
            "caption": "Table 3 STEM-EDX measurement of the elemental concentration within the highlighted (numbered) areas in Fig. 5a) in at. %.",
            "data": {
                "columns": [
                    "Position",
                    "Description",
                    "O",
                    "Al",
                    "Co",
                    "Ta",
                    "W"
                ],
                "rows": [
                    {
                        "Position": 1,
                        "Description": "γ - close to IOF",
                        "O": 8.11,
                        "Al": 0.87,
                        "Co": 83.21,
                        "Ta": 2.84,
                        "W": 4.96
                    },
                    {
                        "Position": 2,
                        "Description": "γ' - close to IOF",
                        "O": 5.46,
                        "Al": 5.4,
                        "Co": 74.63,
                        "Ta": 6.12,
                        "W": 8.39
                    },
                    {
                        "Position": 3,
                        "Description": "Al₂O₃",
                        "O": 64.33,
                        "Al": 31.78,
                        "Co": 1.9,
                        "Ta": 2.35,
                        "W": 0.05
                    },
                    {
                        "Position": 4,
                        "Description": "γ'",
                        "O": 5.26,
                        "Al": 6.17,
                        "Co": 73.49,
                        "Ta": 6.32,
                        "W": 8.76
                    },
                    {
                        "Position": 5,
                        "Description": "γ",
                        "O": 7.98,
                        "Al": 5.92,
                        "Co": 82.59,
                        "Ta": 1.49,
                        "W": 2.02
                    }
                ]
            },
            "table_url": "https://github.com/pch-pokemon/knowledge_base/raw/main/49/Table3.png"
        }
    },
    {
        "metadata": {
            "source": "D:/knowledge_base/Data/49.json",
            "figures_num": "Fig. 1"
        },
        "page_content": {
            "figure_number": "Fig. 1",
            "caption": "Fig. 1 BSE-micrographs of investigated model alloys after heat-treatment.",
            "image_url": "https://github.com/pch-pokemon/knowledge_base/raw/main/49/Fig.1.png"
        }
    },
    {
        "metadata": {
            "source": "D:/knowledge_base/Data/49.json",
            "figures_num": "Fig. 2"
        },
        "page_content": {
            "figure_number": "Fig. 2",
            "caption": "Fig. 2 Continuous specific mass-gain (mass-gain per surface area) for polished (Pol) samples oxidized for 24 h at a 800 °C, b 850 °C and c 900 °C. All curves for samples heated in synthetic air (Air).",
            "data": [
                {
                    "subfigure_label": "(a)",
                    "columns": [
                        "Time(h)",
                        "specific mass-gain(mg/cm²)"
                    ],
                    "temperature": "800 °C",
                    "alloy_name": [
                        {
                            "alloy": "VF20 Air Pol",
                            "values": [
                                [
                                    1.6,
                                    1.091
                                ],
                                [
                                    5,
                                    1.955
                                ],
                                [
                                    10,
                                    2.687
                                ],
                                [
                                    15,
                                    3.201
                                ],
                                [
                                    20,
                                    3.661
                                ],
                                [
                                    25,
                                    4.05
                                ]
                            ]
                        },
                        {
                            "alloy": "VF40 Air Pol",
                            "values": [
                                [
                                    1.6,
                                    0.818
                                ],
                                [
                                    5,
                                    1.309
                                ],
                                [
                                    10,
                                    1.737
                                ],
                                [
                                    15,
                                    2.064
                                ],
                                [
                                    20,
                                    2.337
                                ],
                                [
                                    25,
                                    2.578
                                ]
                            ]
                        },
                        {
                            "alloy": "VF50 Air Pol",
                            "values": [
                                [
                                    1.6,
                                    0.584
                                ],
                                [
                                    5,
                                    0.989
                                ],
                                [
                                    10,
                                    1.465
                                ],
                                [
                                    15,
                                    1.776
                                ],
                                [
                                    20,
                                    2.064
                                ],
                                [
                                    25,
                                    2.267
                                ]
                            ]
                        },
                        {
                            "alloy": "VF60 Air Pol",
                            "values": [
                                [
                                    1.6,
                                    0.413
                                ],
                                [
                                    5,
                                    0.756
                                ],
                                [
                                    10,
                                    1.137
                                ],
                                [
                                    15,
                                    1.41
                                ],
                                [
                                    20,
                                    1.612
                                ],
                                [
                                    25,
                                    1.792
                                ]
                            ]
                        }
                    ],
                    "image_url": "https://github.com/pch-pokemon/knowledge_base/raw/main/49/Fig.2(a).png"
                },
                {
                    "subfigure_label": "(b)",
                    "columns": [
                        "Time(h)",
                        "specific mass-gain(mg/cm²)"
                    ],
                    "temperature": "850 °C",
                    "alloy_name": [
                        {
                            "alloy": "VF20 Air Pol",
                            "values": [
                                [
                                    1.6,
                                    1.551
                                ],
                                [
                                    5,
                                    3.305
                                ],
                                [
                                    10,
                                    5.233
                                ],
                                [
                                    15,
                                    6.56
                                ],
                                [
                                    20,
                                    7.59
                                ],
                                [
                                    25,
                                    8.365
                                ]
                            ]
                        },
                        {
                            "alloy": "VF40 Air Pol",
                            "values": [
                                [
                                    1.6,
                                    1.438
                                ],
                                [
                                    5,
                                    3.009
                                ],
                                [
                                    10,
                                    4.836
                                ],
                                [
                                    15,
                                    6.192
                                ],
                                [
                                    20,
                                    7.212
                                ],
                                [
                                    25,
                                    8.029
                                ]
                            ]
                        },
                        {
                            "alloy": "VF50 Air Pol",
                            "values": [
                                [
                                    1.6,
                                    1.153
                                ],
                                [
                                    5,
                                    2.52
                                ],
                                [
                                    10,
                                    3.785
                                ],
                                [
                                    15,
                                    4.774
                                ],
                                [
                                    20,
                                    5.55
                                ],
                                [
                                    25,
                                    6.131
                                ]
                            ]
                        },
                        {
                            "alloy": "VF60 Air Pol",
                            "values": [
                                [
                                    1.6,
                                    0.398
                                ],
                                [
                                    5,
                                    0.969
                                ],
                                [
                                    10,
                                    1.398
                                ],
                                [
                                    15,
                                    1.683
                                ],
                                [
                                    20,
                                    1.959
                                ],
                                [
                                    25,
                                    2.214
                                ]
                            ]
                        }
                    ],
                    "image_url": "https://github.com/pch-pokemon/knowledge_base/raw/main/49/Fig.2(b).png"
                },
