Repository: pch-pokemon/Multi_agent_for_alloy_oxidation

# High-Temperature Alloy Oxidation Multi-Agent System V1.0

This software is a knowledge-guided multi-agent system designed for intelligent prediction, mechanistic interpretation, thermodynamic analysis, and literature-grounded reasoning of oxidation behavior in high-temperature superalloys.

Unlike conventional tool-based frameworks, the system organizes the oxidation research process into a structured multi-agent workflow, enabling the transformation of fragmented mechanistic knowledge into design-relevant insights.

File: rag_core/data/1_100_chart.json (part 33 of 70)
[
                {
                    "subfigure_label": "(c)",
                    "columns": [
                        "Time(h)",
                        "specific mass-gain(mg/cm²)"
                    ],
                    "temperature": "900 °C",
                    "alloy_name": [
                        {
                            "alloy": "VF20 Air Pol",
                            "values": [
                                [
                                    1.6,
                                    2.807
                                ],
                                [
                                    5,
                                    5.269
                                ],
                                [
                                    10,
                                    7.607
                                ],
                                [
                                    15,
                                    9.443
                                ],
                                [
                                    20,
                                    10.987
                                ],
                                [
                                    25,
                                    12.323
                                ]
                            ]
                        },
                        {
                            "alloy": "VF40 Air Pol",
                            "values": [
                                [
                                    1.6,
                                    2.807
                                ],
                                [
                                    5,
                                    5.144
                                ],
                                [
                                    10,
                                    7.106
                                ],
                                [
                                    15,
                                    8.483
                                ],
                                [
                                    20,
                                    9.526
                                ],
                                [
                                    25,
                                    10.347
                                ]
                            ]
                        },
                        {
                            "alloy": "VF50 Air Pol",
                            "values": [
                                [
                                    1.6,
                                    2.626
                                ],
                                [
                                    5,
                                    4.198
                                ],
                                [
                                    10,
                                    5.325
                                ],
                                [
                                    15,
                                    6.076
                                ],
                                [
                                    20,
                                    6.702
                                ],
                                [
                                    25,
                                    7.189
                                ]
                            ]
                        },
                        {
                            "alloy": "VF60 Air Pol",
                            "values": [
                                [
                                    1.6,
                                    1.749
                                ],
                                [
                                    5,
                                    2.765
                                ],
                                [
                                    10,
                                    3.391
                                ],
                                [
                                    15,
                                    3.822
                                ],
                                [
                                    20,
                                    4.142
                                ],
                                [
                                    25,
                                    4.42
                                ]
                            ]
                        }
                    ],
                    "image_url": "https://github.com/pch-pokemon/knowledge_base/raw/main/49/Fig.2(c).png"
                }
            ]
        }
    },
    {
        "metadata": {
            "source": "D:/knowledge_base/Data/49.json",
            "figures_num": "Fig. 3"
        },
        "page_content": {
            "figure_number": "Fig. 3",
            "caption": "Fig. 3 BSE-micrographs of cross-sections of VF40 (left column: a, b and c), VF50 (middle column: d, e, and f) and VF60 (right column: g, h and i) after 24 h of exposure at 800 °C (upper row: a, d and g), 850 °C (middle row: b, e, and h) and 900 °C (bottom row: c, f and i). If Co₃W-phase is present it is highlighted with the use of a pictogram. All micrographs reveal to the TGA samples shown in Fig. 2 (polished and heated in synthetic air).",
            "image_url": "https://github.com/pch-pokemon/knowledge_base/raw/main/49/Fig.3.png"
        }
    },
    {
        "metadata": {
            "source": "D:/knowledge_base/Data/49.json",
            "figures_num": "Fig. 4"
        },
        "page_content": {
            "figure_number": "Fig. 4",
            "caption": "Fig. 4 BSE-micrographs of oxide scales (VF40, heated in Argon and exposed for 36 h at 900 °C) and corresponding elemental distribution maps determined by EPMA (regions are marked by white rectangles). a left and b: Pol. a right and c: SP.",
            "image_url": "https://github.com/pch-pokemon/knowledge_base/raw/main/49/Fig.4.png"
        }
    },
    {
        "metadata": {
            "source": "D:/knowledge_base/Data/49.json",
            "figures_num": "Fig. 5"
        },
        "page_content": {
            "figure_number": "Fig. 5",
            "caption": "Fig. 5 Elemental distribution at the IOF/alloy interface of VF40 (Pol) exposed for 30 min at 850 °C in synthetic air. Figure a depicts a HAADF-STEM-micrograph where the position of the elemental maps is marked by the large rectangle (dashed white line). The compositions of the numbered regions are provided in Table 3. Figure b shows the elemental concentration of Al and oxygen along the line-scan of which the position is given by the arrows in a, with 0 nm corresponding to the crossline of the arrow.",
            "image_url": "https://github.com/pch-pokemon/knowledge_base/raw/main/49/Fig.5.png"
        }
    },
    {
        "metadata": {
            "source": "D:/knowledge_base/Data/49.json",
            "figures_num": "Fig. 6"
        },
        "page_content": {
            "figure_number": "Fig. 6",
            "caption": "Fig. 6 BSE-micrographs of IOZ/alloy interface of VF40 (left column: a, b and c), VF50 (middle column: d, e, and f) and VF60 (right column: g, h and i) after 24 h of exposure at 800 °C (upper row: a, d and g), 850 °C (middle row: b, e, and h) and 900 °C (bottom row: c, f and i). Exemplarily Co₃W and residual γ-phase is highlighted in e and i.",
            "image_url": "https://github.com/pch-pokemon/knowledge_base/raw/main/49/Fig.6.png"
        }
    },
    {
        "metadata": {
            "source": "D:/knowledge_base/Data/49.json",
            "figures_num": "Fig. 7"
        },
        "page_content": {
            "figure_number": "Fig. 7",
            "caption": "Fig. 7 BSE-micrographs of IOZ/alloy interface of VF40 (left column: a, b and c), VF50 (middle column: d), e, and f and VF60 (right column: g, h and i) after 12 h of exposure at 800 °C (upper row: a, d and g), 850 °C (middle row: b, e, and h) and 900 °C (bottom row: c, f and i). Occurrence of Co₃W-phase is highlighted with the use of a pictogram, s. Figure 3.",
            "image_url": "https://github.com/pch-pokemon/knowledge_base/raw/main/49/Fig.7.png"
        }
    },
    {
        "metadata": {
            "source": "D:/knowledge_base/Data/49.json",
            "figures_num": "Fig. 8"
        },
        "page_content": {
            "figure_number": "Fig. 8",
            "caption": "Fig. 8 BSE-micrographs of a cross-section of VF50 (pol) after 500 h exposure at 900 °C in synthetic air. a shows the total scale system, b the marked area of figure a in higher magnification.",
            "image_url": "https://github.com/pch-pokemon/knowledge_base/raw/main/49/Fig.8.png"
        }
    },
    {
        "metadata": {
            "source": "D:/knowledge_base/Data/49.json",
            "figures_num": "Fig. 9"
        },
        "page_content": {
            "figure_number": "Fig. 9",
            "caption": "Fig. 9 Average distance d_Trans after 12 h of oxidation at 800 °C, 850 °C and 900 °C for micrographs of Fig. 7 (VF40, VF50 and VF60). For the measurements each channel was considered thus the measured values differ in number (least 18, at most 38). Error bars show the standard deviation. All samples were heated in synthetic air.",
            "data": [
                {
                    "columns": [
                        "Temperature(°C)",
                        "d_Trans(μm)"
                    ],
                    "alloy_name": [
                        {
                            "alloy": "VF40",
                            "values": [
                                [
                                    "800 °C, 1.05"
                                ],
                                [
                                    "850 °C, 0.554"
                                ],
                                [
                                    "900 °C, 0.233"
                                ]
                            ]
                        },
                        {
                            "alloy": "VF50",
                            "values": [
                                [
                                    "800 °C, 0.7"
                                ],
                                [
                                    "850 °C, 0.523"
                                ]
                            ]
                        },
                        {
                            "alloy": "VF60",
                            "values": [
                                [
                                    "800 °C, 0.617"
                                ]
                            ]
                        }
                    ]
                }
            ],
            "image_url": "https://github.com/pch-pokemon/knowledge_base/raw/main/49/Fig.9.png"
        }
    },
    {
        "metadata": {
            "source": "D:/knowledge_base/Data/49.json",
            "figures_num": "Fig. 10"
        },
        "page_content": {
            "figure_number": "Fig. 10",
            "caption": "Fig. 10 Scheme of proposed diffusional fluxes within the IOZ/alloy interface. Outer oxide scale and IOZ are not shown.",
            "image_url": "https://github.com/pch-pokemon/knowledge_base/raw/main/49/Fig.10.png"
        }
    },
    {
        "metadata": {
            "source": "D:/knowledge_base/Data/49.json",
            "figures_num": "Fig. 11"
        },
        "page_content": {
            "figure_number": "Fig. 11",
            "caption": "Fig. 11 BSE-micrographs (cross-sections) of shot-peened samples. a VF20, b VF40, c VF50, and d VF60. Black arrows with solid lines mark cracks and voids in surface proximity. Dashed arrows in c) indicate the alignment of deformation bands.",
            "image_url": "https://github.com/pch-pokemon/knowledge_base/raw/main/49/Fig.11.png"
        }
    },
    {
        "metadata": {
            "source": "D:/knowledge_base/Data/49.json",
            "figures_num": "Fig. 12"
        },
        "page_content": {
            "figure_number": "Fig. 12",
            "caption": "Fig. 12 Influence of the γ'-volume fraction on the shot-peened induced depth of deformation. IPF maps of cross-sections of SP-alloys, with: a VF20, b VF40, c VF50 with highlighted deformation bands (s. text), and d VF60 with highlighted zones I and II (s. text). e electron backscatter pattern of highlighted area in b. f electron backscatter pattern of single-crystalline area of b. g Stereographic triangle for γ-phase.",
            "image_url": "https://github.com/pch-pokemon/knowledge_base/raw/main/49/Fig.12.png"
        }
    },
    {
        "metadata": {
            "source": "D:/knowledge_base/Data/49.json",
            "figures_num": "Fig. 13"
        },
        "page_content": {
            "figure_number": "Fig. 13",
            "caption": "Fig. 13 Influence of deformation on oxide growth for VF40 oxidized at 900 °C for 36 h (argon). a VF40 polished (9 µm) and partially shot-peened with the help of a mask. b surface of SP area after ultrasonic cleaning. c sample shown in a, carefully ground with 1200 grit size and subsequently polished (1 µm). d deformed microstructure in sample center. e sample margin, undeformed. f sample after exposure. g SE-micrograph of modified (SP + Pol) area and neighboring margin after exposure. h BSE-micrograph (cross-section), white arrows indicate position of sample margin (Pol) and sample center (SP). i SEM–EDX results of surface oxides.",
            "image_url": "https://github.com/pch-pokemon/knowledge_base/raw/main/49/Fig.13.png"
        }
    },
    {
        "metadata": {
            "source": "D:/knowledge_base/Data/49.json",
            "figures_num": "Fig. 14"
        },
        "page_content": {
            "figure_number": "Fig. 14",
            "caption": "Fig. 14 Continuous specific mass-gain (mass-gain per surface area) for polished (pol) samples and shotpeened (SP) samples oxidized for 36 h at 900 °C either heated in argon (argon) or synthetic air (air). a VF20, b VF40, c VF50 and d VF60.",
            "data": [
                {
                    "subfigure_label": "(a)",
                    "columns": [
                        "Time(h)",
                        "specific mass-gain(mg/cm²)"
                    ],
                    "alloy": "VF20",
                    "alloy_condition_type": [
                        {
                            "alloy condition": "VF20 Air Pol",
                            "values": [
                                [
                                    1.7,
                                    2.611
                                ],
                                [
                                    4.97,
                                    5.246
                                ],
                                [
                                    8.24,
                                    6.946
                                ],
                                [
                                    13.35,
                                    8.916
                                ],
                                [
                                    18.29,
                                    10.591
                                ],
                                [
                                    23.36,
                                    12.044
                                ],
                                [
                                    28.26,
                                    13.374
                                ],
                                [
                                    33.3,
                                    14.606
                                ],
                                [
                                    36.67,
                                    15.345
                                ]
                            ]
                        },
                        {
                            "alloy condition": "VF20 Argon Pol",
                            "values": [
                                [
                                    1.7,
                                    2.833
                                ],
                                [
                                    4.38,
                                    4.778
                                ],
                                [
                                    8.5,
                                    6.724
                                ],
                                [
                                    16.85,
                                    9.507
                                ],
                                [
                                    25.15,
                                    11.823
                                ],
                                [
                                    33.53,
                                    13.67
                                ],
                                [
                                    36.01,
                                    14.261
                                ]
                            ]
                        },
                        {
                            "alloy condition": "VF20 Air SP",
                            "values": [
                                [
                                    1.67,
                                    3.054
                                ],
                                [
                                    3.37,
                                    5.148
                                ],
                                [
                                    6.57,
                                    7.611
                                ],
                                [
                                    9.98,
                                    9.36
                                ],
                                [
                                    15.01,
                                    11.404
                                ],
                                [
                                    19.95,
                                    13.103
                                ],
                                [
                                    24.99,
                                    14.557
                                ],
                                [
                                    29.96,
                                    15.985
                                ],
                                [
                                    36.6,
                                    17.635
                                ]
                            ]
                        },
                        {
                            "alloy condition": "VF20 Argon SP",
                            "values": [
                                [
                                    4.32,
                                    2.143
                                ],
                                [
                                    8.54,
                                    2.709
                                ],
                                [
                                    16.81,
                                    3.448
                                ],
                                [
                                    25.22,
                                    4.138
                                ],
                                [
                                    33.46,
                                    4.68
                                ],
                                [
                                    36.18,
                                    4.877
                                ]
                            ]
                        }
                    ],
                    "image_url": "https://github.com/pch-pokemon/knowledge_base/raw/main/49/Fig.14(a).png"
                },
                {
                    "subfigure_label": "(b)",
                    "columns": [
                        "Time(h)",
                        "specific mass-gain(mg/cm²)"
                    ],
                    "alloy": "VF40",
                    "alloy_condition_type": [
                        {
                            "alloy condition": "VF40 Air Pol",
                            "values": [
                                [
                                    1.7,
                                    2.828
                                ],
                                [
                                    5.03,
                                    5.189
                                ],
                                [
                                    9.93,
                                    7.107
                                ],
                                [
                                    15.03,
                                    8.582
                                ],
                                [
                                    20.07,
                                    9.615
                                ],
                                [
                                    24.93,
                                    10.451
                                ],
                                [
                                    29.93,
                                    11.238
                                ],
                                [
                                    33.24,
                                    11.68
                                ],
                                [
                                    36.67,
                                    12.123
                                ]
                            ]
                        },
                        {
                            "alloy condition": "VF40 Argon Pol",
                            "values": [
                                [
                                    0.23,
                                    1.279
                                ],
                                [
                                    4.35,
                                    4.82
                                ],
                                [
                                    8.59,
                                    6.664
                                ],
                                [
                                    12.65,
                                    7.967
                                ],
                                [
                                    20.98,
                                    9.984
                                ],
                                [
                                    29.35,
                                    11.459
                                ],
                                [
                                    36.18,
                                    12.443
                                ]
                            ]
                        },
                        {
                            "alloy condition": "VF40 Air SP",
                            "values": [
                                [
                                    1.73,
                                    1.23
                                ],
                                [
                                    5.07,
                                    2.533
                                ],
                                [
                                    10,
                                    3.836
                                ],
                                [
                                    14.97,
                                    4.869
                                ],
                                [
                                    20.07,
                                    5.779
                                ],
                                [
                                    25,
                                    6.516
                                ],
                                [
                                    30,
                                    7.254
                                ],
                                [
                                    36.6,
                                    8.115
                                ]
                            ]
                        },
                        {
                            "alloy condition": "VF40 Argon SP",
                            "values": [
                                [
                                    4.44,
                                    1.648
                                ],
                                [
                                    8.59,
                                    2.238
                                ],
                                [
                                    16.93,
                                    3.074
                                ],
                                [
                                    25.23,
                                    3.664
                                ],
                                [
                                    36.08,
                                    4.328
                                ]
                            ]
                        }
                    ],
                    "image_url": "https://github.com/pch-pokemon/knowledge_base/raw/main/49/Fig.14(b).png"
                },
                {
                    "subfigure_label": "(c)",
                    "columns": [
                        "Time(h)",
                        "specific mass-gain(mg/cm²)"
                    ],
                    "alloy": "VF50",
                    "alloy_condition_type": [
                        {
                            "alloy condition": "VF50 Air Pol",
                            "values": [
                                [
                                    1.55,
                                    2.576
                                ],
                                [
                                    3.27,
                                    3.572
                                ],
                                [
                                    6.67,
                                    4.642
                                ],
                                [
                                    9.91,
                                    5.298
                                ],
                                [
                                    14.93,
                                    6.051
                                ],
                                [
                                    18.29,
                                    6.464
                                ],
                                [
                                    23.25,
                                    7.023
                                ],
                                [
                                    28.27,
                                    7.533
                                ],
                                [
                                    33.32,
                                    7.995
                                ],
                                [
                                    36.65,
                                    8.262
                                ]
                            ]
                        },
                        {
                            "alloy condition": "VF50 Argon Pol",
                            "values": [
                                [
                                    0.19,
                                    1.288
                                ],
                                [
                                    4.31,
                                    3.67
                                ],
                                [
                                    8.39,
                                    4.714
                                ],
                                [
                                    12.59,
                                    5.468
                                ],
                                [
                                    20.92,
                                    6.513
                                ],
                                [
                                    29.27,
                                    7.388
                                ],
                                [
                                    36.1,
                                    8.019
                                ]
                            ]
                        },
                        {
                            "alloy condition": "VF50 Air SP",
                            "values": [
                                [
                                    1.59,
                                    1.555
                                ],
                                [
                                    3.37,
                                    2.479
                                ],
                                [
                                    6.6,
                                    3.305
                                ],
                                [
                                    9.97,
                                    4.034
                                ],
                                [
                                    13.34,
                                    4.52
                                ],
                                [
                                    18.39,
                                    5.176
                                ],
                                [
                                    23.31,
                                    5.687
                                ],
                                [
                                    26.71,
                                    6.002
                                ],
                                [
                                    31.63,
                                    6.44
                                ],
                                [
                                    36.62,
                                    6.829
                                ]
                            ]
                        },
                        {
                            "alloy condition": "VF50 Argon SP",
                            "values": [
                                [
                                    4.37,
                                    1.75
                                ],
                                [
                                    8.52,
                                    2.357
                                ],
                                [
                                    12.72,
                                    2.843
                                ],
                                [
                                    21.05,
                                    3.67
                                ],
                                [
                                    29.3,
                                    4.326
                                ],
                                [
                                    36.07,
                                    4.86
                                ]
                            ]
                        }
                    ],
                    "image_url": "https://github.com/pch-pokemon/knowledge_base/raw/main/49/Fig.14(c).png"
                },
                {
                    "subfigure_label": "(d)",
                    "columns": [
                        "Time(h)",
                        "specific mass-gain(mg/cm²)"
                    ],
                    "alloy": "VF60",
                    "alloy_condition_type": [
                        {
                            "alloy condition": "VF60 Air Pol",
                            "values": [
                                [
                                    1.67,
                                    1.68
                                ],
                                [
                                    5.06,
                                    2.697
                                ],
                                [
                                    8.23,
                                    3.218
                                ],
                                [
                                    11.69,
                                    3.525
                                ],
                                [
                                    16.53,
                                    3.951
                                ],
                                [
                                    20.08,
                                    4.188
                                ],
                                [
                                    26.67,
                                    4.59
                                ],
                                [
                                    31.64,
                                    4.803
                                ],
                                [
                                    36.6,
                                    5.016
                                ]
                            ]
                        },
                        {
                            "alloy condition": "VF60 Argon Pol",
                            "values": [
                                [
                                    0.13,
                                    0.521
                                ],
                                [
                                    4.3,
                                    2.437
                                ],
                                [
                                    8.48,
                                    3.099
                                ],
                                [
                                    12.66,
                                    3.549
                                ],
                                [
                                    20.96,
                                    4.235
                                ],
                                [
                                    29.25,
                                    4.803
                                ],
                                [
                                    36.57,
                                    5.252
                                ]
                            ]
                        },
                        {
                            "alloy condition": "VF60 Air SP",
                            "values": [
                                [
                                    1.67,
                                    0.615
                                ],
                                [
                                    4.96,
                                    0.923
                                ],
                                [
                                    8.36,
                                    1.159
                                ],
                                [
                                    13.35,
                                    1.396
                                ],
                                [
                                    18.25,
                                    1.585
                                ],
                                [
                                    23.28,
                                    1.727
                                ],
                                [
                                    28.34,
                                    1.798
                                ],
                                [
                                    36.6,
                                    2.035
                                ]
                            ]
                        },
                        {
                            "alloy condition": "VF60 Argon SP",
                            "values": [
                                [
                                    0.22,
                                    0.26
                                ],
                                [
                                    4.34,
                                    0.852
                                ],
                                [
                                    8.58,
                                    1.207
                                ],
                                [
                                    12.69,
                                    1.491
                                ],
                                [
                                    21.05,
                                    1.964
                                ],
                                [
                                    29.31,
                                    2.319
                                ],
                                [
                                    36.1,
                                    2.579
                                ]
                            ]
                        }
                    ],
                    "image_url": "https://github.com/pch-pokemon/knowledge_base/raw/main/49/Fig.14(d).png"
                }
            ]
        }
    },
    {
        "metadata": {
            "source": "D:/knowledge_base/Data/49.json",
            "figures_num": "Fig. 15"
        },
        "page_content": {
            "figure_number": "Fig. 15",
            "caption": "Fig. 15 BSE-micrographs of cross-sections after 36 h exposure at 900 °C for elucidation of the influence of the heating atmosphere and surface finish. a (VF40), b (VF50) and c (VF60) refer to polished samples heated in air, whereas d (VF40), e (VF50) and f (VF60) refer to polished samples heated in argon. g (VF40), h (VF50) and i (VF60) refer to SP samples heated in air, whereas j (VF20), k (VF40), l (VF50) and m (VF60) refer to SP samples heated in argon. Since VF20 suffered from severe spallation during cooling that hindered the preparation of cross-sections, solely micrograph j is given.",
            "image_url": "https://github.com/pch-pokemon/knowledge_base/raw/main/49/Fig.15.png"
        }
    },
    {
        "metadata": {
            "source": "D:/knowledge_base/Data/50.json",
            "tables_num": "Table 1"
        },
        "page_content": {
            "table_number": "Table 1",
            "caption": "Table 1 Nominal elemental compositions of the alloys in at. % as well as respective Co/Ni ratios [49]",
            "data": {
                "columns": [
                    "Alloys",
                    "Co/Ni",
                    "Co",
                    "Ni",
                    "Al",
                    "Cr",
                    "W",
                    "Ti",
                    "Ta",
                    "Si",
                    "Hf"
                ],
                "rows": [
                    {
                        "Alloys": "ERBOCo-1",
                        "Co/Ni": 1.39,
                        "Co": 44.5,
                        "Ni": 32.0,
                        "Al": 8.0,
                        "Cr": 6.0,
