Repository: pch-pokemon/Multi_agent_for_alloy_oxidation

# High-Temperature Alloy Oxidation Multi-Agent System V1.0

This software is a knowledge-guided multi-agent system designed for intelligent prediction, mechanistic interpretation, thermodynamic analysis, and literature-grounded reasoning of oxidation behavior in high-temperature superalloys.

Unlike conventional tool-based frameworks, the system organizes the oxidation research process into a structured multi-agent workflow, enabling the transformation of fragmented mechanistic knowledge into design-relevant insights.

File: rag_core/data/1_100_chart.json (part 34 of 70)
[
                        "W": 5.0,
                        "Ti": 2.5,
                        "Ta": 1.5,
                        "Si": 0.4,
                        "Hf": 0.1
                    },
                    {
                        "Alloys": "ERBOCo-1-W",
                        "Co/Ni": 1.39,
                        "Co": 45.66,
                        "Ni": 32.84,
                        "Al": 8.0,
                        "Cr": 6.0,
                        "W": 3.0,
                        "Ti": 2.5,
                        "Ta": 1.5,
                        "Si": 0.4,
                        "Hf": 0.1
                    },
                    {
                        "Alloys": "ERBOCo-1 + Ta",
                        "Co/Ni": 1.39,
                        "Co": 44.15,
                        "Ni": 31.75,
                        "Al": 8.0,
                        "Cr": 6.0,
                        "W": 5.0,
                        "Ti": 2.5,
                        "Ta": 2.1,
                        "Si": 0.4,
                        "Hf": 0.1
                    },
                    {
                        "Alloys": "ERBOCo-1X",
                        "Co/Ni": 0.72,
                        "Co": 32.0,
                        "Ni": 44.5,
                        "Al": 8.0,
                        "Cr": 6.0,
                        "W": 5.0,
                        "Ti": 2.5,
                        "Ta": 1.5,
                        "Si": 0.4,
                        "Hf": 0.1
                    },
                    {
                        "Alloys": "ERBOCo-1X-W",
                        "Co/Ni": 0.72,
                        "Co": 32.85,
                        "Ni": 45.65,
                        "Al": 8.0,
                        "Cr": 6.0,
                        "W": 3.0,
                        "Ti": 2.5,
                        "Ta": 1.5,
                        "Si": 0.4,
                        "Hf": 0.1
                    },
                    {
                        "Alloys": "ERBOCo-1X + Ta",
                        "Co/Ni": 0.72,
                        "Co": 31.75,
                        "Ni": 44.15,
                        "Al": 8.0,
                        "Cr": 6.0,
                        "W": 5.0,
                        "Ti": 2.5,
                        "Ta": 2.1,
                        "Si": 0.4,
                        "Hf": 0.1
                    },
                    {
                        "Alloys": "Binary Co/Ni",
                        "Co/Ni": 1.39,
                        "Co": 58.2,
                        "Ni": 41.8,
                        "Al": 8.0,
                        "Cr": 6.0,
                        "W": 5.0,
                        "Ti": 2.5,
                        "Ta": 2.1,
                        "Si": 0.4,
                        "Hf": 0.1
                    }
                ]
            },
            "table_url": "https://github.com/pch-pokemon/knowledge_base/raw/main/50/Table1.png"
        }
    },
    {
        "metadata": {
            "source": "D:/knowledge_base/Data/50.json",
            "tables_num": "Table 2"
        },
        "page_content": {
            "table_number": "Table 2",
            "caption": "Table 2 Actual elemental compositions of the alloys in at.% as well as respective Co/Ni ratios, determined by ICP-OES in as-cast state [49]",
            "data": {
                "columns": [
                    "Alloys",
                    "Co/Ni",
                    "Co",
                    "Ni",
                    "Al",
                    "Cr",
                    "W",
                    "Ti",
                    "Ta",
                    "Si",
                    "Hf"
                ],
                "rows": [
                    {
                        "Alloys": "ERBOCo-1",
                        "Co/Ni": 1.39,
                        "Co": 45.01,
                        "Ni": 32.45,
                        "Al": 7.86,
                        "Cr": 5.9,
                        "W": 4.99,
                        "Ti": 2.12,
                        "Ta": 1.4,
                        "Si": 0.18,
                        "Hf": 0.09
                    },
                    {
                        "Alloys": "ERBOCo-1-W",
                        "Co/Ni": 1.38,
                        "Co": 46.14,
                        "Ni": 33.33,
                        "Al": 7.87,
                        "Cr": 5.79,
                        "W": 3.12,
                        "Ti": 2.08,
                        "Ta": 1.39,
                        "Si": 0.17,
                        "Hf": 0.1
                    },
                    {
                        "Alloys": "ERBOCo-1 + Ta",
                        "Co/Ni": 1.23,
                        "Co": 42.49,
                        "Ni": 34.66,
                        "Al": 7.77,
                        "Cr": 6.0,
                        "W": 4.97,
                        "Ti": 2.09,
                        "Ta": 1.72,
                        "Si": 0.21,
                        "Hf": 0.09
                    },
                    {
                        "Alloys": "ERBOCo-1X",
                        "Co/Ni": 0.71,
                        "Co": 32.34,
                        "Ni": 45.42,
                        "Al": 7.72,
                        "Cr": 5.93,
                        "W": 4.85,
                        "Ti": 2.07,
                        "Ta": 1.37,
                        "Si": 0.2,
                        "Hf": 0.09
                    },
                    {
                        "Alloys": "ERBOCo-1X-W",
                        "Co/Ni": 0.73,
                        "Co": 33.78,
                        "Ni": 46.19,
                        "Al": 7.7,
                        "Cr": 5.68,
                        "W": 2.95,
                        "Ti": 2.06,
                        "Ta": 1.36,
                        "Si": 0.2,
                        "Hf": 0.09
                    },
                    {
                        "Alloys": "ERBOCo-1X + Ta",
                        "Co/Ni": 0.67,
                        "Co": 30.94,
                        "Ni": 46.11,
                        "Al": 7.8,
                        "Cr": 5.95,
                        "W": 4.87,
                        "Ti": 2.08,
                        "Ta": 1.92,
                        "Si": 0.23,
                        "Hf": 0.1
                    }
                ]
            },
            "table_url": "https://github.com/pch-pokemon/knowledge_base/raw/main/50/Table2.png"
        }
    },
    {
        "metadata": {
            "source": "D:/knowledge_base/Data/50.json",
            "figures_num": "Fig. 1"
        },
        "page_content": {
            "figure_number": "Fig. 1",
            "caption": "Fig. 1 Representative BSE micrographs of investigated alloys, with a for ERBOCo-1, b for ERBOCo-1 + Ta, c for ERBOCo-1-W, d for ERBOCo-1X, e for ERBOCo-1X + Ta, and f for ERBOCo-1X-W.",
            "image_url": "https://github.com/pch-pokemon/knowledge_base/raw/main/50/Fig.1.png"
        }
    },
    {
        "metadata": {
            "source": "D:/knowledge_base/Data/50.json",
            "figures_num": "Fig. 2"
        },
        "page_content": {
            "figure_number": "Fig. 2",
            "caption": "Fig. 2 Continuous specific mass-gain curves, recorded during isothermal oxidation for 100 h. Graphs a and b represent the outcome for Co and Ni-base alloys at 1050 °C, respectively, whereas c and d refer to 1150 °C. In addition, the respective results for CMSX-4 (samples material taken from study [16]) are also provided in (b) and (d).",
            "data": [
                {
                    "subfigure_label": "(a)",
                    "columns": [
                        "Time(h)",
                        "specific mass-gain(mg/cm²)"
                    ],
                    "temperature": "1050 °C",
                    "alloy_name": [
                        {
                            "alloy": "ERBOCo-1",
                            "values": [
                                [
                                    5.53,
                                    0.789
                                ],
                                [
                                    11.06,
                                    1.36
                                ],
                                [
                                    22.13,
                                    1.904
                                ],
                                [
                                    33.4,
                                    2.356
                                ],
                                [
                                    50.32,
                                    2.911
                                ],
                                [
                                    72.23,
                                    3.379
                                ],
                                [
                                    89.04,
                                    3.744
                                ],
                                [
                                    103.4,
                                    3.999
                                ]
                            ]
                        },
                        {
                            "alloy": "ERBOCo-1-W",
                            "values": [
                                [
                                    5.64,
                                    0.751
                                ],
                                [
                                    11.17,
                                    1.061
                                ],
                                [
                                    16.49,
                                    1.279
                                ],
                                [
                                    22.13,
                                    1.366
                                ],
                                [
                                    33.51,
                                    1.42
                                ],
                                [
                                    49.79,
                                    1.469
                                ],
                                [
                                    66.7,
                                    1.507
                                ],
                                [
                                    83.09,
                                    1.524
                                ],
                                [
                                    103.62,
                                    1.551
                                ]
                            ]
                        },
                        {
                            "alloy": "ERBOCo-1+Ta",
                            "values": [
                                [
                                    5.43,
                                    0.397
                                ],
                                [
                                    11.17,
                                    0.631
                                ],
                                [
                                    16.7,
                                    0.713
                                ],
                                [
                                    27.66,
                                    0.767
                                ],
                                [
                                    38.83,
                                    0.805
                                ],
                                [
                                    55.43,
                                    0.827
                                ],
                                [
                                    72.45,
                                    0.849
                                ],
                                [
                                    88.83,
                                    0.865
                                ],
                                [
                                    103.51,
                                    0.876
                                ]
                            ]
                        }
                    ],
                    "image_url": "https://github.com/pch-pokemon/knowledge_base/raw/main/50/Fig.2(a).png"
                },
                {
                    "subfigure_label": "(b)",
                    "columns": [
                        "Time(h)",
                        "specific mass-gain(mg/cm²)"
                    ],
                    "temperature": "1050 °C",
                    "alloy_name": [
                        {
                            "alloy": "ERBOCo-1X",
                            "values": [
                                [
                                    5.52,
                                    0.578
                                ],
                                [
                                    10.93,
                                    0.851
                                ],
                                [
                                    16.45,
                                    1.059
                                ],
                                [
                                    27.71,
                                    1.29
                                ],
                                [
                                    44.48,
                                    1.498
                                ],
                                [
                                    61.25,
                                    1.605
                                ],
                                [
                                    77.71,
                                    1.68
                                ],
                                [
                                    103.72,
                                    1.771
                                ]
                            ]
                        },
                        {
                            "alloy": "ERBOCo-1X-W",
                            "values": [
                                [
                                    5.52,
                                    0.626
                                ],
                                [
                                    11.15,
                                    0.856
                                ],
                                [
                                    16.45,
                                    0.947
                                ],
                                [
                                    27.71,
                                    1.011
                                ],
                                [
                                    44.27,
                                    1.054
                                ],
                                [
                                    61.15,
                                    1.081
                                ],
                                [
                                    77.71,
                                    1.086
                                ],
                                [
                                    103.82,
                                    1.113
                                ]
                            ]
                        },
                        {
                            "alloy": "ERBOCo-1X+Ta",
                            "values": [
                                [
                                    5.52,
                                    0.375
                                ],
                                [
                                    11.15,
                                    0.578
                                ],
                                [
                                    16.67,
                                    0.642
                                ],
                                [
                                    27.81,
                                    0.69
                                ],
                                [
                                    44.48,
                                    0.744
                                ],
                                [
                                    61.15,
                                    0.776
                                ],
                                [
                                    77.92,
                                    0.803
                                ],
                                [
                                    103.82,
                                    0.835
                                ]
                            ]
                        },
                        {
                            "alloy": "CMSX-4",
                            "values": [
                                [
                                    4.88,
                                    0.257
                                ],
                                [
                                    10.3,
                                    0.31
                                ],
                                [
                                    20.06,
                                    0.342
                                ],
                                [
                                    35.14,
                                    0.364
                                ],
                                [
                                    49.79,
                                    0.375
                                ],
                                [
                                    69.96,
                                    0.391
                                ],
                                [
                                    85.14,
                                    0.407
                                ],
                                [
                                    103.82,
                                    0.407
                                ]
                            ]
                        }
                    ],
                    "image_url": "https://github.com/pch-pokemon/knowledge_base/raw/main/50/Fig.2(b).png"
                },
                {
                    "subfigure_label": "(c)",
                    "columns": [
                        "Time(h)",
                        "specific mass-gain(mg/cm²)"
                    ],
                    "temperature": "1150 °C",
                    "alloy_name": [
                        {
                            "alloy": "ERBOCo-1",
                            "values": [
                                [
                                    5.12,
                                    3.435
                                ],
                                [
                                    9.9,
                                    5.726
                                ],
                                [
                                    15.13,
                                    7.24
                                ],
                                [
                                    25.15,
                                    9.142
                                ],
                                [
                                    35.16,
                                    10.103
                                ],
                                [
                                    49.83,
                                    11.045
                                ],
                                [
                                    65.19,
                                    11.691
                                ],
                                [
                                    80.33,
                                    12.135
                                ],
                                [
                                    95.23,
                                    12.319
                                ],
                                [
                                    104.07,
                                    12.393
                                ]
                            ]
                        },
                        {
                            "alloy": "ERBOCo-1-W",
                            "values": [
                                [
                                    5.01,
                                    3.121
                                ],
                                [
                                    10.01,
                                    4.414
                                ],
                                [
                                    20.26,
                                    4.691
                                ],
                                [
                                    34.92,
                                    4.839
                                ],
                                [
                                    50.06,
                                    4.968
                                ],
                                [
                                    64.96,
                                    5.079
                                ],
                                [
                                    80.33,
                                    5.172
                                ],
                                [
                                    103.84,
                                    5.227
                                ]
                            ]
                        },
                        {
                            "alloy": "ERBOCo-1+Ta",
                            "values": [
                                [
                                    4.89,
                                    0.72
                                ],
                                [
                                    10.13,
                                    1.108
                                ],
                                [
                                    20.26,
                                    1.311
                                ],
                                [
                                    30.15,
                                    1.478
                                ],
                                [
                                    45.17,
                                    1.588
                                ],
                                [
                                    59.95,
                                    1.644
                                ],
                                [
                                    75.2,
                                    1.718
                                ],
                                [
                                    90.34,
                                    1.773
                                ],
                                [
                                    104.07,
                                    1.792
                                ]
                            ]
                        }
                    ],
                    "image_url": "https://github.com/pch-pokemon/knowledge_base/raw/main/50/Fig.2(c).png"
                },
                {
                    "subfigure_label": "(d)",
                    "columns": [
                        "Time(h)",
                        "specific mass-gain(mg/cm²)"
                    ],
                    "temperature": "1150 °C",
                    "alloy_name": [
                        {
                            "alloy": "ERBOCo-1X",
                            "values": [
                                [
                                    4.84,
                                    2.254
                                ],
                                [
                                    9.8,
                                    4.471
                                ],
                                [
                                    14.65,
                                    5.552
                                ],
                                [
                                    24.8,
                                    6.469
                                ],
                                [
                                    35.18,
                                    7.037
                                ],
                                [
                                    45.1,
                                    7.385
                                ],
                                [
                                    60.21,
                                    7.678
                                ],
                                [
                                    74.86,
                                    7.825
                                ],
                                [
                                    103.92,
                                    7.971
                                ]
                            ]
                        },
                        {
                            "alloy": "ERBOCo-1X-W",
                            "values": [
                                [
                                    4.96,
                                    2.749
                                ],
                                [
                                    10.03,
                                    4.435
                                ],
                                [
                                    15.11,
                                    4.691
                                ],
                                [
                                    24.91,
                                    4.856
                                ],
                                [
                                    44.87,
                                    5.021
                                ],
                                [
                                    64.94,
                                    5.131
                                ],
                                [
                                    80.16,
                                    5.204
                                ],
                                [
                                    103.81,
                                    5.296
                                ]
                            ]
                        },
                        {
                            "alloy": "ERBOCo-1X+Ta",
                            "values": [
                                [
                                    4.96,
                                    0.843
                                ],
                                [
                                    10.27,
                                    1.246
                                ],
                                [
                                    20.07,
                                    1.393
                                ],
                                [
                                    29.99,
                                    1.466
                                ],
                                [
                                    44.98,
                                    1.558
                                ],
                                [
                                    64.94,
                                    1.631
                                ],
                                [
                                    79.93,
                                    1.704
                                ],
                                [
                                    103.81,
                                    1.777
                                ]
                            ]
                        },
                        {
                            "alloy": "CMSX-4",
                            "values": [
                                [
                                    5.1,
                                    0.28
                                ],
                                [
                                    9.9,
                                    0.337
                                ],
                                [
                                    19.86,
                                    0.385
                                ],
                                [
                                    30.12,
                                    0.413
                                ],
                                [
                                    45.18,
                                    0.471
                                ],
                                [
                                    60.12,
                                    0.48
                                ],
                                [
                                    84.96,
                                    0.499
                                ],
                                [
                                    103.8,
                                    0.528
                                ]
                            ]
                        }
                    ],
                    "image_url": "https://github.com/pch-pokemon/knowledge_base/raw/main/50/Fig.2(d).png"
                }
            ]
        }
    },
    {
        "metadata": {
            "source": "D:/knowledge_base/Data/50.json",
            "figures_num": "Fig. 3"
        },
        "page_content": {
            "figure_number": "Fig. 3",
            "caption": "Fig. 3 Representative SE-micrographs of the oxidized alloy surfaces after exposure at 1050 °C for 100 h. The upper row a, b, and c refer to the Co-base SA ERBOCo-1, ERBOCo-1-W, and ERBOCo-1 + Ta, respectively. The lower row d, e, and f show the surfaces of the Ni-base SA ERBOCo-1X, ERBOCo-1X-W, and ERBOCo-1X + Ta, respectively. Exemplarily the dendrite shape is highlighted in (a) and (d).",
            "image_url": "https://github.com/pch-pokemon/knowledge_base/raw/main/50/Fig.3.png"
        }
    },
    {
        "metadata": {
            "source": "D:/knowledge_base/Data/50.json",
            "figures_num": "Fig. 4"
        },
        "page_content": {
            "figure_number": "Fig. 4",
            "caption": "Fig. 4 BSE micrographs of thick (a, b, and c) and thin (d, e, and f) oxide spots of the Co-base SA ERBOCo-1 (a and d), ERBOCo-1-W (b and e), and ERBOCo-1 + Ta (c and f) after exposure at 1050 °C for 100 h. The spots of the maximum thicknesses are marked by red arrows. The respective thickness values d are provided within each micrograph.",
            "image_url": "https://github.com/pch-pokemon/knowledge_base/raw/main/50/Fig.4.png"
        }
    },
    {
        "metadata": {
            "source": "D:/knowledge_base/Data/50.json",
            "figures_num": "Fig. 5"
        },
        "page_content": {
            "figure_number": "Fig. 5",
            "caption": "Fig. 5 BSE micrographs of thick (a, b, and c) and thin (d, e, and f) oxide spots of the Ni-base SA ERBOCo-1X (a and d), ERBOCo-1X-W (b and e), and ERBOCo-1X+Ta (c and f) after exposure at 1050 °C for 100 h. The spots of the maximum thicknesses are marked by red arrows. The respective thickness values d are provided within each micrograph.",
            "image_url": "https://github.com/pch-pokemon/knowledge_base/raw/main/50/Fig.5.png"
        }
    },
    {
        "metadata": {
            "source": "D:/knowledge_base/Data/50.json",
            "figures_num": "Fig. 6"
        },
        "page_content": {
            "figure_number": "Fig. 6",
            "caption": "Fig. 6 BSE micrographs of the Co-base SA ERBOCo-1 (a), ERBOCo-1-W (b), and ERBOCo-1 + Ta (c) after exposure at 1150 °C for 100 h.",
            "image_url": "https://github.com/pch-pokemon/knowledge_base/raw/main/50/Fig.6.png"
        }
    },
    {
        "metadata": {
            "source": "D:/knowledge_base/Data/50.json",
            "figures_num": "Fig. 7"
        },
        "page_content": {
            "figure_number": "Fig. 7",
            "caption": "Fig. 7 Chemical activities of Al (a), Cr (b), and Si (c) over temperature, calculated using Thermo-Calc and the TCNI10 database. For all ERBOCo alloys, the actual composition determined via ICP-OES (see Table 2) was used for calculation, whereas in the case of CMSX-4 the nominal composition given in [16] was used.",
            "image_url": "https://github.com/pch-pokemon/knowledge_base/raw/main/50/Fig.7.png"
        }
    },
    {
        "metadata": {
            "source": "D:/knowledge_base/Data/50.json",
            "figures_num": "Fig. 8"
        },
        "page_content": {
            "figure_number": "Fig. 8",
            "caption": "Fig. 8 EPMA line scan diagrams comparing the distribution of the protective scale formers (Al, Cr, and Si) in the orthogonal direction toward the interface of the diffusion couples (58,2Co-41,8Ni and one of the Co-base SA ERBOCo-1, ERBOCo-1-W, or ERBOCo-1 + Ta) after exposure at 1050 °C for 250 h. The position of the initial interface is indicated via a vertical line (at position 0 μm). The binary side alloy is allocated at negative X-values.",
            "image_url": "https://github.com/pch-pokemon/knowledge_base/raw/main/50/Fig.8.png"
        }
    },
    {
        "metadata": {
            "source": "D:/knowledge_base/Data/50.json",
            "figures_num": "Fig. 9"
        },
        "page_content": {
            "figure_number": "Fig. 9",
            "caption": "Fig. 9 BSE micrographs of diffusion couple cross sections after 250 h at 1050 °C. All micrographs are aligned equally, meaning the SA-part (ERBOCo-1 (a), ERBOCo-1-W (b), or ERBOCo-1 + Ta (c)) is at the top, whereas the binary Co/Al alloy is at the bottom. The interface of the diffusion couples is highlighted by the lower white lines. Together with the horizontal dotted upper white line, the zone at which the γ' phase dissolved is noteworthy. The width of the latter is provided within each micrograph. The vertical dotted lines highlight the position of the line scans (dendrite cores). The position x = 0 in Fig. 8 is marked using white circles within each of these diagrams.",
            "image_url": "https://github.com/pch-pokemon/knowledge_base/raw/main/50/Fig.9.png"
        }
    },
    {
        "metadata": {
            "source": "D:/knowledge_base/Data/50.json",
            "figures_num": "Fig. 10"
        },
        "page_content": {
            "figure_number": "Fig. 10",
            "caption": "Fig. 10 BSE micrographs of ERBOCo-1 (a), ERBOCo-1-W (b), and ERBOCo-1+Ta (c) after 100 h oxidation at 1050 °C with high contrast to depict the γ'-depleted zone within the alloy underneath the oxide. The red dashed lines indicate the interfaces of the γ'-depleted zone toward the oxide (upper one) or the two-phase substrate (lower one), respectively. The average thicknesses d of the depletion zones are given within the micrographs.",
            "image_url": "https://github.com/pch-pokemon/knowledge_base/raw/main/50/Fig.10.png"
        }
    },
    {
        "metadata": {
            "source": "D:/knowledge_base/Data/50.json",
            "figures_num": "Fig. 11"
        },
        "page_content": {
            "figure_number": "Fig. 11",
            "caption": "Fig. 11 BSE micrographs together with elemental distribution maps of the thin oxide scales of ERBOCo-1 (top), ERBOCo-1 + Ta (middle), and ERBOCo-1-W (bottom) subsequent to 100 h exposure at 1050 °C determined by EPMA.",
            "image_url": "https://github.com/pch-pokemon/knowledge_base/raw/main/50/Fig.11.png"
        }
    },
    {
        "metadata": {
            "source": "D:/knowledge_base/Data/51.json",
            "tables_num": "Table 1"
        },
        "page_content": {
            "table_number": "Table 1",
            "caption": "Table 1 Composition of the four Ni-Cr-based superalloys (wt %)",
            "data": {
                "note": "*M represents the detailed contents of W, Mo, Ti, Al, B, Zr, C, and Fe.",
                "units": "(wt %)",
                "columns": [
                    "Alloy designation",
                    "Cr",
                    "W",
                    "Mo",
                    "Ti",
                    "Al",
                    "B",
                    "Zr",
                    "C",
                    "Fe",
                    "Nb",
                    "Y",
                    "Ni"
                ],
                "rows": [
                    {
                        "Alloy designation": "A (Ni-Cr-M*)",
                        "Cr": 20.0,
                        "W": 8.0,
                        "Mo": 6.0,
                        "Ti": 2.0,
                        "Al": 2.0,
                        "B": 0.005,
                        "Zr": 0.04,
                        "C": 0.05,
                        "Fe": 0.8,
                        "Nb": "-",
                        "Y": "-",
                        "Ni": "Bal."
                    },
                    {
                        "Alloy designation": "B (Ni-Cr-Nb-M)",
                        "Cr": 20.0,
                        "W": 8.0,
                        "Mo": 6.0,
                        "Ti": 2.0,
                        "Al": 2.0,
                        "B": 0.005,
                        "Zr": 0.04,
                        "C": 0.05,
                        "Fe": 0.8,
                        "Nb": 2.0,
                        "Y": "-",
                        "Ni": "Bal."
                    },
                    {
                        "Alloy designation": "C (Ni-Cr-Y-M)",
                        "Cr": 20.0,
                        "W": 8.0,
                        "Mo": 6.0,
                        "Ti": 2.0,
                        "Al": 2.0,
                        "B": 0.005,
                        "Zr": 0.04,
                        "C": 0.05,
                        "Fe": 0.8,
                        "Nb": "-",
                        "Y": 0.4,
                        "Ni": "Bal."
                    },
                    {
                        "Alloy designation": "D (Ni-Cr-Nb-Y-M)",
                        "Cr": 20.0,
                        "W": 8.0,
                        "Mo": 6.0,
                        "Ti": 2.0,
                        "Al": 2.0,
                        "B": 0.005,
                        "Zr": 0.04,
                        "C": 0.05,
                        "Fe": 0.8,
                        "Nb": 2.0,
                        "Y": 0.4,
                        "Ni": "Bal."
                    }
                ]
            },
            "table_url": "https://github.com/pch-pokemon/knowledge_base/raw/main/51/Table1.png"
        }
    },
    {
        "metadata": {
            "source": "D:/knowledge_base/Data/51.json",
            "figures_num": "Fig. 1"
        },
        "page_content": {
            "figure_number": "Fig. 1",
            "caption": "Fig. 1 Experimental flow.",
            "image_url": "https://github.com/pch-pokemon/knowledge_base/raw/main/51/Fig.1.png"
        }
    },
    {
        "metadata": {
            "source": "D:/knowledge_base/Data/51.json",
