Repository: pch-pokemon/Multi_agent_for_alloy_oxidation

# High-Temperature Alloy Oxidation Multi-Agent System V1.0

This software is a knowledge-guided multi-agent system designed for intelligent prediction, mechanistic interpretation, thermodynamic analysis, and literature-grounded reasoning of oxidation behavior in high-temperature superalloys.

Unlike conventional tool-based frameworks, the system organizes the oxidation research process into a structured multi-agent workflow, enabling the transformation of fragmented mechanistic knowledge into design-relevant insights.

File: rag_core/data/1_100_chart.json (part 35 of 70)
[
            "figures_num": "Fig. 2"
        },
        "page_content": {
            "figure_number": "Fig. 2",
            "caption": "Fig. 2 (a) Corrosion kinetics of Ni-Cr-based superalloys at 800°C in 75 wt%Na₂SO₄ + 25 wt % NaCl molten salts; (b) X-ray diffractograms of the hot corrosion scales of Ni-Cr-based alloys, the Ni-Cr-M (A), Ni-Cr-Nb-M (B), Ni-Cr-Y-M (C), and Ni-Cr-Nb-Y-M (D).",
            "data": [
                {
                    "subfigure_label": "(a)",
                    "columns": [
                        "Time(h)",
                        "Mass gain(mg/cm²)"
                    ],
                    "temperature": "800 °C",
                    "alloy_name": [
                        {
                            "alloy": "Ni-Cr-M",
                            "values": [
                                [
                                    0.5,
                                    0.496
                                ],
                                [
                                    1,
                                    0.699
                                ],
                                [
                                    3,
                                    0.902
                                ],
                                [
                                    6,
                                    1.001
                                ],
                                [
                                    10,
                                    1.308
                                ],
                                [
                                    15,
                                    1.504
                                ],
                                [
                                    20,
                                    1.707
                                ]
                            ]
                        },
                        {
                            "alloy": "Ni-Cr-Nb-M",
                            "values": [
                                [
                                    0.5,
                                    0.401
                                ],
                                [
                                    1,
                                    0.697
                                ],
                                [
                                    3,
                                    0.783
                                ],
                                [
                                    6,
                                    0.997
                                ],
                                [
                                    10,
                                    1.202
                                ],
                                [
                                    15,
                                    1.405
                                ],
                                [
                                    20,
                                    1.502
                                ]
                            ]
                        },
                        {
                            "alloy": "Ni-Cr-Y-M",
                            "values": [
                                [
                                    0.5,
                                    0.399
                                ],
                                [
                                    1,
                                    0.604
                                ],
                                [
                                    3,
                                    0.798
                                ],
                                [
                                    6,
                                    0.904
                                ],
                                [
                                    10,
                                    1.096
                                ],
                                [
                                    15,
                                    1.202
                                ],
                                [
                                    20,
                                    1.403
                                ]
                            ]
                        },
                        {
                            "alloy": "Ni-Cr-Nb-Y-M",
                            "values": [
                                [
                                    0.5,
                                    0.286
                                ],
                                [
                                    1,
                                    0.489
                                ],
                                [
                                    3,
                                    0.684
                                ],
                                [
                                    6,
                                    0.787
                                ],
                                [
                                    10,
                                    0.889
                                ],
                                [
                                    15,
                                    0.997
                                ],
                                [
                                    20,
                                    1.098
                                ]
                            ]
                        }
                    ],
                    "image_url": "https://github.com/pch-pokemon/knowledge_base/raw/main/51/Fig.2(a).png"
                },
                {
                    "subfigure_label": "(b)",
                    "image_url": "https://github.com/pch-pokemon/knowledge_base/raw/main/51/Fig.2(b).png"
                }
            ]
        }
    },
    {
        "metadata": {
            "source": "D:/knowledge_base/Data/51.json",
            "figures_num": "Fig. 3"
        },
        "page_content": {
            "figure_number": "Fig. 3",
            "caption": "Fig. 3 Surface morphologies of the hot corrosion scales formed on the surface of Ni–Cr–M (a, b), Ni–Cr–Nb–M (c, d), Ni–Cr–Y–M (e, f), and Ni–Cr–Nb–Y–M (g, h).",
            "image_url": "https://github.com/pch-pokemon/knowledge_base/raw/main/51/Fig.3.png"
        }
    },
    {
        "metadata": {
            "source": "D:/knowledge_base/Data/51.json",
            "figures_num": "Fig. 4"
        },
        "page_content": {
            "figure_number": "Fig. 4",
            "caption": "Fig. 4 SEM image (a), the linear element distribution (b), and the corresponding element mapping (c–h) of the cross section of specimen A (Ni–Cr–M).",
            "image_url": "https://github.com/pch-pokemon/knowledge_base/raw/main/51/Fig.4.png"
        }
    },
    {
        "metadata": {
            "source": "D:/knowledge_base/Data/51.json",
            "figures_num": "Fig. 5"
        },
        "page_content": {
            "figure_number": "Fig. 5",
            "caption": "Fig. 5 SEM image (a), the linear element distribution (b), and the corresponding element mapping (c–h) of the cross section of specimen B (Ni–Cr–Nb–M).",
            "image_url": "https://github.com/pch-pokemon/knowledge_base/raw/main/51/Fig.5.png"
        }
    },
    {
        "metadata": {
            "source": "D:/knowledge_base/Data/51.json",
            "figures_num": "Fig. 6"
        },
        "page_content": {
            "figure_number": "Fig. 6",
            "caption": "Fig. 6 SEM image (a), the linear element distribution (b), and the corresponding element mapping (c–h) of the cross section of specimen C (Ni–Cr–Y–M).",
            "image_url": "https://github.com/pch-pokemon/knowledge_base/raw/main/51/Fig.6.png"
        }
    },
    {
        "metadata": {
            "source": "D:/knowledge_base/Data/51.json",
            "figures_num": "Fig. 7"
        },
        "page_content": {
            "figure_number": "Fig. 7",
            "caption": "Fig. 7 SEM image (a), the linear element distribution (b), and the corresponding element mapping (c–h) of the cross section of specimen D (Ni–Cr–Nb–Y–M).",
            "image_url": "https://github.com/pch-pokemon/knowledge_base/raw/main/51/Fig.7.png"
        }
    },
    {
        "metadata": {
            "source": "D:/knowledge_base/Data/52.json",
            "tables_num": "Table 1"
        },
        "page_content": {
            "table_number": "Table 1",
            "caption": "Table 1 Chemical compositions of Ni-based superalloys used in this study (wt%)",
            "data": {
                "alloys": [
                    {
                        "name": "GTD-111",
                        "elements": {
                            "Co": 9.5,
                            "Cr": 14,
                            "Mo": 1.5,
                            "W": 4,
                            "Al": 3,
                            "Ti": 5,
                            "Ta": 3,
                            "C": 0.1,
                            "B": 0.01,
                            "Nb": 0,
                            "Hf": 0,
                            "Zr": 0,
                            "Fe": 0,
                            "Si": 0,
                            "Ni": "Bal."
                        }
                    },
                    {
                        "name": "IN738LC",
                        "elements": {
                            "Co": 8.5,
                            "Cr": 16,
                            "Mo": 1.8,
                            "W": 2.5,
                            "Al": 3.5,
                            "Ti": 3.5,
                            "Ta": 1.5,
                            "C": 0.1,
                            "B": 0.01,
                            "Nb": 1,
                            "Hf": 0,
                            "Zr": 0.06,
                            "Fe": 0,
                            "Si": 0,
                            "Ni": "Bal."
                        }
                    },
                    {
                        "name": "CM247LC",
                        "elements": {
                            "Co": 9.3,
                            "Cr": 8,
                            "Mo": 0.5,
                            "W": 9.5,
                            "Al": 5.5,
                            "Ti": 0.7,
                            "Ta": 3.2,
                            "C": 0.07,
                            "B": 0.15,
                            "Nb": 0,
                            "Hf": 0.01,
                            "Zr": 0,
                            "Fe": 0,
                            "Si": 0,
                            "Ni": "Bal."
                        }
                    },
                    {
                        "name": "Aa1",
                        "elements": {
                            "Co": 12.95,
                            "Cr": 9.64,
                            "Mo": "< 0.01",
                            "W": 8.79,
                            "Al": 5.14,
                            "Ti": 0.98,
                            "Ta": 2.93,
                            "C": 0.097,
                            "B": 0.016,
                            "Nb": 0,
                            "Hf": 0.07,
                            "Zr": 0.03,
                            "Fe": 0.02,
                            "Si": 0.03,
                            "Ni": "Bal."
                        }
                    },
                    {
                        "name": "B1",
                        "elements": {
                            "Co": 4.74,
                            "Cr": 16.09,
                            "Mo": 0.63,
                            "W": 5.3,
                            "Al": 4.87,
                            "Ti": 1.53,
                            "Ta": 5.98,
                            "C": 0.07,
                            "B": 0.017,
                            "Nb": 0,
                            "Hf": 0.07,
                            "Zr": 0.06,
                            "Fe": 0.06,
                            "Si": 0.03,
                            "Ni": "Bal."
                        }
                    }
                ]
            },
            "table_url": "https://github.com/pch-pokemon/knowledge_base/raw/main/52/Table1.png"
        }
    },
    {
        "metadata": {
            "source": "D:/knowledge_base/Data/52.json",
            "figures_num": "Fig. 1"
        },
        "page_content": {
            "figure_number": "Fig. 1",
            "caption": "Fig. 1 Schematic thermal history of a single oxidation cycle used in this study.",
            "image_url": "https://github.com/pch-pokemon/knowledge_base/raw/main/52/Fig.1.png"
        }
    },
    {
        "metadata": {
            "source": "D:/knowledge_base/Data/52.json",
            "figures_num": "Fig. 2"
        },
        "page_content": {
            "figure_number": "Fig. 2",
            "caption": "Fig. 2 Mass gains during oxidation tests of the Ni-based superalloys, as functions of the cycle at (a) 850 °C and (b) 1000 °C.",
            "data": [
                {
                    "subfigure_label": "(a)",
                    "columns": [
                        "Cycle",
                        "Mass gain(mg/cm²)"
                    ],
                    "temperature": "850 °C",
                    "alloy_name": [
                        {
                            "alloy": "GTD-111",
                            "values": [
                                [
                                    1,
                                    0.153
                                ],
                                [
                                    2,
                                    0.209
                                ],
                                [
                                    4,
                                    0.31
                                ],
                                [
                                    6,
                                    0.363
                                ],
                                [
                                    8,
                                    0.413
                                ],
                                [
                                    11,
                                    0.495
                                ],
                                [
                                    14,
                                    0.546
                                ],
                                [
                                    17,
                                    0.584
                                ],
                                [
                                    20,
                                    0.631
                                ]
                            ]
                        },
                        {
                            "alloy": "IN738LC",
                            "values": [
                                [
                                    2,
                                    0.178
                                ],
                                [
                                    4,
                                    0.261
                                ],
                                [
                                    6,
                                    0.318
                                ],
                                [
                                    8,
                                    0.375
                                ],
                                [
                                    11,
                                    0.429
                                ],
                                [
                                    14,
                                    0.469
                                ],
                                [
                                    17,
                                    0.513
                                ],
                                [
                                    20,
                                    0.549
                                ]
                            ]
                        },
                        {
                            "alloy": "NCM247LC",
                            "values": [
                                [
                                    1,
                                    0.14
                                ],
                                [
                                    3,
                                    0.218
                                ],
                                [
                                    5,
                                    0.274
                                ],
                                [
                                    7,
                                    0.308
                                ],
                                [
                                    9,
                                    0.341
                                ],
                                [
                                    11,
                                    0.349
                                ],
                                [
                                    14,
                                    0.368
                                ],
                                [
                                    16,
                                    0.389
                                ],
                                [
                                    18,
                                    0.402
                                ],
                                [
                                    20,
                                    0.412
                                ]
                            ]
                        },
                        {
                            "alloy": "Aa1",
                            "values": [
                                [
                                    1,
                                    0.188
                                ],
                                [
                                    3,
                                    0.261
                                ],
                                [
                                    5,
                                    0.323
                                ],
                                [
                                    7,
                                    0.35
                                ],
                                [
                                    9,
                                    0.375
                                ],
                                [
                                    11,
                                    0.39
                                ],
                                [
                                    14,
                                    0.42
                                ],
                                [
                                    17,
                                    0.449
                                ],
                                [
                                    20,
                                    0.488
                                ]
                            ]
                        },
                        {
                            "alloy": "B1",
                            "values": [
                                [
                                    1,
                                    0.13
                                ],
                                [
                                    2,
                                    0.188
                                ],
                                [
                                    4,
                                    0.232
                                ],
                                [
                                    6,
                                    0.254
                                ],
                                [
                                    9,
                                    0.283
                                ],
                                [
                                    12,
                                    0.311
                                ],
                                [
                                    15,
                                    0.345
                                ],
                                [
                                    18,
                                    0.36
                                ],
                                [
                                    20,
                                    0.375
                                ]
                            ]
                        }
                    ],
                    "image_url": "https://github.com/pch-pokemon/knowledge_base/raw/main/52/Fig.2(a).png"
                },
                {
                    "subfigure_label": "(b)",
                    "columns": [
                        "Cycle",
                        "Mass gain(mg/cm²)"
                    ],
                    "temperature": "1000 °C",
                    "alloy_name": [
                        {
                            "alloy": "GTD-111",
                            "values": [
                                [
                                    1,
                                    1.03
                                ],
                                [
                                    2,
                                    1.384
                                ],
                                [
                                    4,
                                    1.947
                                ],
                                [
                                    7,
                                    2.504
                                ],
                                [
                                    10,
                                    2.987
                                ],
                                [
                                    13,
                                    3.392
                                ],
                                [
                                    16,
                                    3.747
                                ],
                                [
                                    20,
                                    4.118
                                ]
                            ]
                        },
                        {
                            "alloy": "IN738LC",
                            "values": [
                                [
                                    1,
                                    0.816
                                ],
                                [
                                    2,
                                    1.069
                                ],
                                [
                                    4,
                                    1.564
                                ],
                                [
                                    6,
                                    1.907
                                ],
                                [
                                    8,
                                    2.132
                                ],
                                [
                                    11,
                                    2.267
                                ],
                                [
                                    14,
                                    2.492
                                ],
                                [
                                    17,
                                    2.678
                                ],
                                [
                                    20,
                                    2.796
                                ]
                            ]
                        },
                        {
                            "alloy": "NCM247LC",
                            "values": [
                                [
                                    1,
                                    0.534
                                ],
                                [
                                    2,
                                    0.624
                                ],
                                [
                                    4,
                                    0.686
                                ],
                                [
                                    7,
                                    0.698
                                ],
                                [
                                    10,
                                    0.754
                                ],
                                [
                                    13,
                                    0.816
                                ],
                                [
                                    16,
                                    0.833
                                ],
                                [
                                    20,
                                    0.872
                                ]
                            ]
                        },
                        {
                            "alloy": "Aa1",
                            "values": [
                                [
                                    1,
                                    0.428
                                ],
                                [
                                    2,
                                    0.439
                                ],
                                [
                                    4,
                                    0.45
                                ],
                                [
                                    7,
                                    0.467
                                ],
                                [
                                    10,
                                    0.489
                                ],
                                [
                                    13,
                                    0.501
                                ],
                                [
                                    15,
                                    0.523
                                ],
                                [
                                    18,
                                    0.563
                                ],
                                [
                                    20,
                                    0.591
                                ]
                            ]
                        },
                        {
                            "alloy": "B1",
                            "values": [
                                [
                                    1,
                                    0.399
                                ],
                                [
                                    2,
                                    0.478
                                ],
                                [
                                    4,
                                    0.63
                                ],
                                [
                                    6,
                                    0.709
                                ],
                                [
                                    9,
                                    0.726
                                ],
                                [
                                    11,
                                    0.748
                                ],
                                [
                                    13,
                                    0.765
                                ],
                                [
                                    15,
                                    0.855
                                ],
                                [
                                    17,
                                    0.911
                                ],
                                [
                                    20,
                                    0.968
                                ]
                            ]
                        }
                    ],
                    "image_url": "https://github.com/pch-pokemon/knowledge_base/raw/main/52/Fig.2(b).png"
                }
            ]
        }
    },
    {
        "metadata": {
            "source": "D:/knowledge_base/Data/52.json",
            "figures_num": "Fig. 3"
        },
        "page_content": {
            "figure_number": "Fig. 3",
            "caption": "Fig. 3 Plots of squares of the mass gains as functions of the cycle at (a) 850 °C and (b) 1000 °C. The symbols indicate the experimental results, while the solid straight lines represent the best-fitted lines.",
            "data": [
                {
                    "subfigure_label": "(a)",
                    "columns": [
                        "Cycle",
                        "(Mass gain)²(mg²/cm⁴)"
                    ],
                    "temperature": "850 °C",
                    "alloy_name": [
                        {
                            "alloy": "GTD-111",
                            "values": [
                                [
                                    1,
                                    0.0234
                                ],
                                [
                                    2,
                                    0.0437
                                ],
                                [
                                    4,
                                    0.0961
                                ],
                                [
                                    6,
                                    0.1318
                                ],
                                [
                                    8,
                                    0.1706
                                ],
                                [
                                    11,
                                    0.245
                                ],
                                [
                                    14,
                                    0.2981
                                ],
                                [
                                    17,
                                    0.3411
                                ],
                                [
                                    20,
                                    0.3982
                                ]
                            ]
                        },
                        {
                            "alloy": "IN738LC",
                            "values": [
                                [
                                    2,
                                    0.0317
                                ],
                                [
                                    4,
                                    0.0681
                                ],
                                [
                                    6,
                                    0.1011
                                ],
                                [
                                    8,
                                    0.1406
                                ],
                                [
                                    11,
                                    0.184
                                ],
                                [
                                    14,
                                    0.22
                                ],
                                [
                                    17,
                                    0.2632
                                ],
                                [
                                    20,
                                    0.3014
                                ]
                            ]
                        },
                        {
                            "alloy": "CM247LC",
                            "values": [
                                [
                                    1,
                                    0.0196
                                ],
                                [
                                    3,
                                    0.0475
                                ],
                                [
                                    5,
                                    0.0751
                                ],
                                [
                                    7,
                                    0.0949
                                ],
                                [
                                    9,
                                    0.1163
                                ],
                                [
                                    11,
                                    0.1218
                                ],
                                [
                                    14,
                                    0.1354
                                ],
                                [
                                    16,
                                    0.1513
                                ],
                                [
                                    18,
                                    0.1616
                                ],
                                [
                                    20,
                                    0.1697
                                ]
                            ]
                        },
                        {
                            "alloy": "Aa1",
                            "values": [
                                [
                                    1,
                                    0.0353
                                ],
                                [
                                    3,
                                    0.0681
                                ],
                                [
                                    5,
                                    0.1043
                                ],
                                [
                                    7,
                                    0.1225
                                ],
                                [
                                    9,
                                    0.1406
                                ],
                                [
                                    11,
                                    0.1521
                                ],
                                [
                                    14,
                                    0.1764
                                ],
                                [
                                    17,
                                    0.2016
                                ],
                                [
                                    20,
                                    0.2381
                                ]
                            ]
                        },
                        {
                            "alloy": "B1",
                            "values": [
                                [
                                    1,
                                    0.0169
                                ],
                                [
                                    2,
                                    0.0353
                                ],
                                [
                                    4,
                                    0.0538
                                ],
                                [
                                    6,
                                    0.0645
                                ],
                                [
                                    9,
                                    0.0801
                                ],
                                [
                                    12,
                                    0.0967
                                ],
                                [
                                    15,
                                    0.119
                                ],
                                [
                                    18,
                                    0.1296
                                ],
                                [
                                    20,
                                    0.1406
                                ]
                            ]
                        }
                    ],
                    "image_url": "https://github.com/pch-pokemon/knowledge_base/raw/main/52/Fig.3(a).png"
                },
                {
                    "subfigure_label": "(b)",
                    "columns": [
                        "Cycle",
                        "(Mass gain)²(mg²/cm⁴)"
                    ],
                    "temperature": "1000 °C",
                    "alloy_name": [
                        {
                            "alloy": "GTD-111",
                            "values": [
                                [
                                    1,
                                    1.0609
                                ],
                                [
                                    2,
                                    1.9155
                                ],
                                [
                                    4,
                                    3.7908
                                ],
                                [
                                    7,
                                    6.27
                                ],
                                [
                                    10,
                                    8.9222
                                ],
                                [
                                    13,
                                    11.5057
                                ],
                                [
                                    16,
                                    14.04
                                ],
                                [
                                    20,
                                    16.9579
                                ]
                            ]
                        },
                        {
                            "alloy": "IN738LC",
                            "values": [
                                [
                                    1,
                                    0.6659
                                ],
                                [
                                    2,
                                    1.1428
                                ],
                                [
                                    4,
