Repository: pch-pokemon/Multi_agent_for_alloy_oxidation

# High-Temperature Alloy Oxidation Multi-Agent System V1.0

This software is a knowledge-guided multi-agent system designed for intelligent prediction, mechanistic interpretation, thermodynamic analysis, and literature-grounded reasoning of oxidation behavior in high-temperature superalloys.

Unlike conventional tool-based frameworks, the system organizes the oxidation research process into a structured multi-agent workflow, enabling the transformation of fragmented mechanistic knowledge into design-relevant insights.

File: rag_core/data/1_100_chart.json (part 36 of 70)
[
                                    2.4461
                                ],
                                [
                                    6,
                                    3.6366
                                ],
                                [
                                    8,
                                    4.5454
                                ],
                                [
                                    11,
                                    5.1393
                                ],
                                [
                                    14,
                                    6.2101
                                ],
                                [
                                    17,
                                    7.1717
                                ],
                                [
                                    20,
                                    7.8176
                                ]
                            ]
                        },
                        {
                            "alloy": "CM247LC",
                            "values": [
                                [
                                    1,
                                    0.2852
                                ],
                                [
                                    2,
                                    0.3894
                                ],
                                [
                                    4,
                                    0.4706
                                ],
                                [
                                    7,
                                    0.4872
                                ],
                                [
                                    10,
                                    0.5685
                                ],
                                [
                                    13,
                                    0.6659
                                ],
                                [
                                    16,
                                    0.6939
                                ],
                                [
                                    20,
                                    0.7604
                                ]
                            ]
                        },
                        {
                            "alloy": "Aa1",
                            "values": [
                                [
                                    1,
                                    0.1832
                                ],
                                [
                                    2,
                                    0.1927
                                ],
                                [
                                    4,
                                    0.2025
                                ],
                                [
                                    7,
                                    0.2181
                                ],
                                [
                                    10,
                                    0.2391
                                ],
                                [
                                    13,
                                    0.251
                                ],
                                [
                                    15,
                                    0.2735
                                ],
                                [
                                    18,
                                    0.317
                                ],
                                [
                                    20,
                                    0.3493
                                ]
                            ]
                        },
                        {
                            "alloy": "B1",
                            "values": [
                                [
                                    1,
                                    0.1592
                                ],
                                [
                                    2,
                                    0.2285
                                ],
                                [
                                    4,
                                    0.3969
                                ],
                                [
                                    6,
                                    0.5027
                                ],
                                [
                                    9,
                                    0.5271
                                ],
                                [
                                    11,
                                    0.5595
                                ],
                                [
                                    13,
                                    0.5852
                                ],
                                [
                                    15,
                                    0.731
                                ],
                                [
                                    17,
                                    0.8299
                                ],
                                [
                                    20,
                                    0.937
                                ]
                            ]
                        }
                    ],
                    "image_url": "https://github.com/pch-pokemon/knowledge_base/raw/main/52/Fig.3(b).png"
                }
            ]
        }
    },
    {
        "metadata": {
            "source": "D:/knowledge_base/Data/52.json",
            "figures_num": "Fig. 4"
        },
        "page_content": {
            "figure_number": "Fig. 4",
            "caption": "Fig. 4 Variation of oxidation rate constants, k_c, with oxidation temperature for the Ni-based superalloys tested in this study.",
            "data": [
                {
                    "columns": [
                        "temperature(°C)",
                        "k_c(mg²/cm⁴ ⋅ cycle)"
                    ],
                    "alloy_name": [
                        {
                            "alloy": "GTD-111",
                            "values": [
                                [
                                    "850 °C",
                                    "0.02"
                                ],
                                [
                                    "1000 °C",
                                    "0.849"
                                ]
                            ]
                        },
                        {
                            "alloy": "IN738LC",
                            "values": [
                                [
                                    "850 °C",
                                    "0.014"
                                ],
                                [
                                    "1000 °C",
                                    "0.367"
                                ]
                            ]
                        },
                        {
                            "alloy": "CM247LC",
                            "values": [
                                [
                                    "850 °C",
                                    "0.007"
                                ],
                                [
                                    "1000 °C",
                                    "0.021"
                                ]
                            ]
                        },
                        {
                            "alloy": "Aa1",
                            "values": [
                                [
                                    "850 °C",
                                    "0.009"
                                ],
                                [
                                    "1000 °C",
                                    "0.007"
                                ]
                            ]
                        },
                        {
                            "alloy": "B1",
                            "values": [
                                [
                                    "850 °C",
                                    "0.006"
                                ],
                                [
                                    "1000 °C",
                                    "0.035"
                                ]
                            ]
                        }
                    ]
                }
            ],
            "image_url": "https://github.com/pch-pokemon/knowledge_base/raw/main/52/Fig.4.png"
        }
    },
    {
        "metadata": {
            "source": "D:/knowledge_base/Data/52.json",
            "figures_num": "Fig. 5"
        },
        "page_content": {
            "figure_number": "Fig. 5",
            "caption": "Fig. 5 Scanning electron microscopy images of (a) GTD-111, (b) IN738LC, (c) CM247LC, (d) Aa1, and (e) B1 alloys.",
            "image_url": "https://github.com/pch-pokemon/knowledge_base/raw/main/52/Fig.5.png"
        }
    },
    {
        "metadata": {
            "source": "D:/knowledge_base/Data/52.json",
            "figures_num": "Fig. 6"
        },
        "page_content": {
            "figure_number": "Fig. 6",
            "caption": "Fig. 6 Comparison of mass gains after 20 cycles of oxidation at (a) 850 °C and (b) 1000 °C with the data estimated by response surface analysis. The line segments between the data points were drawn for ease of comparison.",
            "data": [
                {
                    "subfigure_label": "(a)",
                    "temperature": "850 °C",
                    "columns": [
                        "alloy",
                        "Mass gain(mg/cm²)",
                        "Estimated by response surface analysis"
                    ],
                    "values": [
                        [
                            "GTD-11",
                            0.631,
                            -0.405
                        ],
                        [
                            "IN738LC",
                            0.549,
                            -0.526
                        ],
                        [
                            "CM247LC",
                            0.412,
                            -0.911
                        ],
                        [
                            "Aa1",
                            0.488,
                            -0.843
                        ],
                        [
                            "B1",
                            0.375,
                            -0.829
                        ]
                    ],
                    "image_url": "https://github.com/pch-pokemon/knowledge_base/raw/main/52/Fig.6(a).png"
                },
                {
                    "subfigure_label": "(b)",
                    "temperature": "1000 °C",
                    "columns": [
                        "alloy",
                        "Mass gain(mg/cm²)",
                        "Estimated by response surface analysis"
                    ],
                    "values": [
                        [
                            "GTD-11",
                            4.118,
                            -2.368
                        ],
                        [
                            "IN738LC",
                            2.796,
                            -2.426
                        ],
                        [
                            "CM247LC",
                            0.872,
                            -5.706
                        ],
                        [
                            "Aa1",
                            0.591,
                            -5.914
                        ],
                        [
                            "B1",
                            0.968,
                            -4.55
                        ]
                    ],
                    "image_url": "https://github.com/pch-pokemon/knowledge_base/raw/main/52/Fig.6(b).png"
                }
            ]
        }
    },
    {
        "metadata": {
            "source": "D:/knowledge_base/Data/52.json",
            "figures_num": "Fig. 7"
        },
        "page_content": {
            "figure_number": "Fig. 7",
            "caption": "Fig. 7 X-ray diffraction spectra of Ni-based superalloys after 20 cycles of oxidation at (a) 850 °C and (b) 1000 °C.",
            "image_url": "https://github.com/pch-pokemon/knowledge_base/raw/main/52/Fig.7.png"
        }
    },
    {
        "metadata": {
            "source": "D:/knowledge_base/Data/52.json",
            "figures_num": "Fig. 8"
        },
        "page_content": {
            "figure_number": "Fig. 8",
            "caption": "Fig. 8 Cross-sectional scanning electron microscopy images of (a) GTD-111, (b) IN738LC, (c) CM247LC, (d) Aa1, and (e) B1 alloys after 20 cycles of oxidation at 850 °C.",
            "image_url": "https://github.com/pch-pokemon/knowledge_base/raw/main/52/Fig.8.png"
        }
    },
    {
        "metadata": {
            "source": "D:/knowledge_base/Data/52.json",
            "figures_num": "Fig. 9"
        },
        "page_content": {
            "figure_number": "Fig. 9",
            "caption": "Fig. 9 Cross-sectional scanning electron microscopy images of (a) GTD-111, (b) IN738LC, and (c) B1 alloys after 20 cycles of oxidation at 1000 °C.",
            "image_url": "https://github.com/pch-pokemon/knowledge_base/raw/main/52/Fig.9.png"
        }
    },
    {
        "metadata": {
            "source": "D:/knowledge_base/Data/52.json",
            "figures_num": "Fig. 10"
        },
        "page_content": {
            "figure_number": "Fig. 10",
            "caption": "Fig. 10 Cross-sectional scanning electron microscopy images of (a, b) CM247LC and (c, d) Aa1 alloys after 20 cycles of oxidation at 1000 °C.",
            "image_url": "https://github.com/pch-pokemon/knowledge_base/raw/main/52/Fig.10.png"
        }
    },
    {
        "metadata": {
            "source": "D:/knowledge_base/Data/53.json",
            "tables_num": "Table 1"
        },
        "page_content": {
            "table_number": "Table 1",
            "caption": "Table 1 Alloy compositions (wt%) measured by XRF (metallic elements) and combustion analysis (carbon and sulfur).",
            "data": {
                "columns": [
                    "Alloy",
                    "Ni",
                    "Cr",
                    "Co",
                    "Mo",
                    "W",
                    "Al",
                    "Ti",
                    "Nb",
                    "Fe",
                    "Si",
                    "Mn",
                    "C",
                    "S"
                ],
                "rows": [
                    {
                        "Alloy": "HES-4Nb0Ti",
                        "Ni": 47.7,
                        "Cr": 13.3,
                        "Co": 20.3,
                        "Mo": 2.0,
                        "W": 3.0,
                        "Al": 3.4,
                        "Ti": 0.03,
                        "Nb": 4.0,
                        "Fe": 6.1,
                        "Si": 0.09,
                        "Mn": 0.02,
                        "C": 0.016,
                        "S": 0.0011
                    },
                    {
                        "Alloy": "HES-3Nb1Ti",
                        "Ni": 47.9,
                        "Cr": 13.2,
                        "Co": 20.3,
                        "Mo": 2.0,
                        "W": 3.0,
                        "Al": 3.4,
                        "Ti": 1.0,
                        "Nb": 3.0,
                        "Fe": 6.1,
                        "Si": 0.04,
                        "Mn": 0.01,
                        "C": 0.019,
                        "S": 0.0012
                    },
                    {
                        "Alloy": "HES-2Nb2Ti",
                        "Ni": 47.9,
                        "Cr": 13.2,
                        "Co": 20.3,
                        "Mo": 2.0,
                        "W": 3.0,
                        "Al": 3.4,
                        "Ti": 1.9,
                        "Nb": 2.0,
                        "Fe": 6.2,
                        "Si": 0.01,
                        "Mn": 0.01,
                        "C": 0.015,
                        "S": 0.0008
                    },
                    {
                        "Alloy": "740H",
                        "Ni": 50.4,
                        "Cr": 24.5,
                        "Co": 20.2,
                        "Mo": 0.3,
                        "W": 0.0,
                        "Al": 1.2,
                        "Ti": 1.4,
                        "Nb": 1.5,
                        "Fe": 0.4,
                        "Si": 0.1,
                        "Mn": 0.2,
                        "C": 0.024,
                        "S": 0.0023
                    },
                    {
                        "Alloy": "N105",
                        "Ni": 53.5,
                        "Cr": 15.4,
                        "Co": 19.8,
                        "Mo": 5.1,
                        "W": 0.0,
                        "Al": 4.3,
                        "Ti": 1.2,
                        "Nb": 0.03,
                        "Fe": 0.4,
                        "Si": 0.1,
                        "Mn": 0.1,
                        "C": 0.15,
                        "S": 0.0001
                    }
                ]
            },
            "table_url": "https://github.com/pch-pokemon/knowledge_base/raw/main/53/Table1.png"
        }
    },
    {
        "metadata": {
            "source": "D:/knowledge_base/Data/53.json",
            "figures_num": "Fig. 1"
        },
        "page_content": {
            "figure_number": "Fig. 1",
            "caption": "Fig. 1 Mass change of all alloys during the cyclic oxidation exposure in dry air at 800°C. (a) showing all data (b) showing smaller axis ranges. The dashed black line shows a parabolic function corresponding to a rate constant of kₚ = 9.2 × 10⁻¹³ g²/cm⁴/s.",
            "data": [
                {
                    "columns": [
                        "Number of 1h cycle",
                        "Mass gain(mg/cm²)"
                    ],
                    "temperature": "800 °C",
                    "alloy_name": [
                        {
                            "alloy": "HES-2Nb2Ti",
                            "number_test": [
                                {
                                    "test": "1",
                                    "alloy": "HES-2Nb2Ti-1",
                                    "values": [
                                        [
                                            122,
                                            0.045
                                        ],
                                        [
                                            306,
                                            0.075
                                        ],
                                        [
                                            487,
                                            0.108
                                        ],
                                        [
                                            807,
                                            0.187
                                        ],
                                        [
                                            1152,
                                            0.269
                                        ],
                                        [
                                            1487,
                                            0.331
                                        ],
                                        [
                                            1816,
                                            0.386
                                        ],
                                        [
                                            2187,
                                            0.445
                                        ],
                                        [
                                            2698,
                                            0.507
                                        ],
                                        [
                                            3211,
                                            0.558
                                        ],
                                        [
                                            3582,
                                            0.602
                                        ]
                                    ]
                                },
                                {
                                    "test": "2",
                                    "alloy": "HES-2Nb2Ti-2",
                                    "values": [
                                        [
                                            125,
                                            0.045
                                        ],
                                        [
                                            313,
                                            0.073
                                        ],
                                        [
                                            480,
                                            0.103
                                        ],
                                        [
                                            648,
                                            0.139
                                        ],
                                        [
                                            815,
                                            0.168
                                        ],
                                        [
                                            976,
                                            0.2
                                        ],
                                        [
                                            1313,
                                            0.269
                                        ],
                                        [
                                            1656,
                                            0.326
                                        ],
                                        [
                                            1985,
                                            0.382
                                        ],
                                        [
                                            2346,
                                            0.432
                                        ],
                                        [
                                            2871,
                                            0.494
                                        ],
                                        [
                                            3214,
                                            0.528
                                        ],
                                        [
                                            3595,
                                            0.568
                                        ]
                                    ]
                                }
                            ]
                        },
                        {
                            "alloy": "740H",
                            "values": [
                                [
                                    35,
                                    0.086
                                ],
                                [
                                    114,
                                    0.154
                                ],
                                [
                                    319,
                                    0.217
                                ],
                                [
                                    653,
                                    0.277
                                ],
                                [
                                    1140,
                                    0.321
                                ],
                                [
                                    1651,
                                    0.355
                                ],
                                [
                                    2173,
                                    0.378
                                ],
                                [
                                    2698,
                                    0.395
                                ],
                                [
                                    3196,
                                    0.405
                                ],
                                [
                                    3583,
                                    0.409
                                ]
                            ]
                        },
                        {
                            "alloy": "N105",
                            "values": [
                                [
                                    128,
                                    0.036
                                ],
                                [
                                    472,
                                    0.066
                                ],
                                [
                                    818,
                                    0.086
                                ],
                                [
                                    1155,
                                    0.117
                                ],
                                [
                                    1492,
                                    0.16
                                ],
                                [
                                    1988,
                                    0.226
                                ],
                                [
                                    2351,
                                    0.272
                                ],
                                [
                                    2695,
                                    0.307
                                ],
                                [
                                    3052,
                                    0.331
                                ],
                                [
                                    3595,
                                    0.364
                                ]
                            ]
                        },
                        {
                            "alloy": "HES-3Nb1Ti",
                            "values": [
                                [
                                    310,
                                    0.062
                                ],
                                [
                                    480,
                                    0.08
                                ],
                                [
                                    803,
                                    0.108
                                ],
                                [
                                    1140,
                                    0.141
                                ],
                                [
                                    1477,
                                    0.172
                                ],
                                [
                                    1824,
                                    0.19
                                ],
                                [
                                    2193,
                                    0.216
                                ],
                                [
                                    2533,
                                    0.233
                                ],
                                [
                                    2873,
                                    0.247
                                ],
                                [
                                    3205,
                                    0.261
                                ],
                                [
                                    3598,
                                    0.279
                                ]
                            ]
                        },
                        {
                            "alloy": "HES-4Nb0Ti",
                            "number_test": [
                                {
                                    "test": "1",
                                    "alloy": "HES-4Nb0Ti-1",
                                    "values": [
                                        [
                                            313,
                                            0.048
                                        ],
                                        [
                                            480,
                                            0.068
                                        ],
                                        [
                                            812,
                                            0.083
                                        ],
                                        [
                                            1152,
                                            0.11
                                        ],
                                        [
                                            1472,
                                            0.119
                                        ],
                                        [
                                            1659,
                                            0.131
                                        ],
                                        [
                                            1982,
                                            0.145
                                        ],
                                        [
                                            2343,
                                            0.157
                                        ],
                                        [
                                            2712,
                                            0.169
                                        ],
                                        [
                                            3041,
                                            0.182
                                        ],
                                        [
                                            3601,
                                            0.208
                                        ]
                                    ]
                                },
                                {
                                    "test": "2",
                                    "alloy": "HES-4Nb0Ti-2",
                                    "values": [
                                        [
                                            310,
                                            0.049
                                        ],
                                        [
                                            639,
                                            0.073
                                        ],
                                        [
                                            976,
                                            0.091
                                        ],
                                        [
                                            1152,
                                            0.099
                                        ],
                                        [
                                            1483,
                                            0.119
                                        ],
                                        [
                                            1818,
                                            0.125
                                        ],
                                        [
                                            2175,
                                            0.141
                                        ],
                                        [
                                            2533,
                                            0.157
                                        ],
                                        [
                                            2859,
                                            0.164
                                        ],
                                        [
                                            3205,
                                            0.181
                                        ],
                                        [
                                            3607,
                                            0.196
                                        ]
                                    ]
                                }
                            ]
                        }
                    ],
                    "image_url": "https://github.com/pch-pokemon/knowledge_base/raw/main/53/Fig.1.png"
                }
            ],
            "image_url": "https://github.com/pch-pokemon/knowledge_base/raw/main/53/Fig.1.png"
        }
    },
    {
        "metadata": {
            "source": "D:/knowledge_base/Data/53.json",
            "figures_num": "Fig. 2"
        },
        "page_content": {
            "figure_number": "Fig. 2",
            "caption": "Fig. 2 Cross-sectional SEM images of the alloys after cyclic oxidation exposure in dry air at 800°C for 3600 h.",
            "image_url": "https://github.com/pch-pokemon/knowledge_base/raw/main/53/Fig.2.png"
        }
    },
    {
        "metadata": {
            "source": "D:/knowledge_base/Data/53.json",
            "figures_num": "Fig. 3"
        },
        "page_content": {
            "figure_number": "Fig. 3",
            "caption": "Fig. 3 Cross-sectional SEM analysis of alloy HES-4Nb0Ti after cyclic oxidation exposure in dry air at 800 °C for 3600 h. (a) BSE reference image (b-j) EDS maps showing elements of interest.",
            "image_url": "https://github.com/pch-pokemon/knowledge_base/raw/main/53/Fig.3.png"
        }
    },
    {
        "metadata": {
            "source": "D:/knowledge_base/Data/53.json",
            "figures_num": "Fig. 4"
        },
        "page_content": {
            "figure_number": "Fig. 4",
            "caption": "Fig. 4 Cross-sectional SEM analysis of alloy HES-3Nb1Ti after cyclic oxidation exposure in dry air at 800 °C for 3600 h. (a) BSE reference image (b-l) EDS maps showing elements of interest.",
            "image_url": "https://github.com/pch-pokemon/knowledge_base/raw/main/53/Fig.4.png"
        }
    },
    {
        "metadata": {
            "source": "D:/knowledge_base/Data/53.json",
            "figures_num": "Fig. 5"
        },
        "page_content": {
            "figure_number": "Fig. 5",
            "caption": "Fig. 5 Cross-sectional SEM analysis of alloy HES-2Nb2Ti after cyclic oxidation exposure in dry air at 800 °C for 3600 h. (a) BSE reference image (b-l) EDS maps showing elements of interest.",
            "image_url": "https://github.com/pch-pokemon/knowledge_base/raw/main/53/Fig.5.png"
        }
    },
    {
        "metadata": {
            "source": "D:/knowledge_base/Data/53.json",
            "figures_num": "Fig. 6"
        },
        "page_content": {
            "figure_number": "Fig. 6",
            "caption": "Fig. 6 Cross-sectional SEM analysis of commercial alloy N105 after cyclic oxidation exposure in dry air at 800 °C for 3600 h. (a) BSE reference image (b-g) EDS maps showing elements of interest.",
            "image_url": "https://github.com/pch-pokemon/knowledge_base/raw/main/53/Fig.6.png"
        }
    },
    {
        "metadata": {
            "source": "D:/knowledge_base/Data/53.json",
            "figures_num": "Fig. 7"
        },
        "page_content": {
            "figure_number": "Fig. 7",
            "caption": "Fig. 7 Cross-sectional SEM analysis of commercial alloy 740H after cyclic oxidation exposure in dry air at 800 °C for 3600 h. (a) BSE reference image (b-h) EDS maps showing elements of interest.",
            "image_url": "https://github.com/pch-pokemon/knowledge_base/raw/main/53/Fig.7.png"
        }
    },
    {
        "metadata": {
            "source": "D:/knowledge_base/Data/53.json",
            "figures_num": "Fig. 8"
        },
        "page_content": {
            "figure_number": "Fig. 8",
            "caption": "Fig. 8 Cross-sectional TEM analysis of alloy HES-4Nb0Ti after cyclic oxidation exposure in dry air at 800 °C for 3600 h. (a) STEM reference image (b-j) EDS maps showing elements of interest.",
            "image_url": "https://github.com/pch-pokemon/knowledge_base/raw/main/53/Fig.8.png"
        }
    },
    {
        "metadata": {
            "source": "D:/knowledge_base/Data/53.json",
            "figures_num": "Fig. 9"
        },
        "page_content": {
            "figure_number": "Fig. 9",
            "caption": "Fig. 9 Cross-sectional TEM analysis of alloy HES-3Nb1Ti after cyclic oxidation exposure in dry air at 800 °C for 3600 h. (a) STEM-ADF reference image (b-k) EDS maps showing elements of interest.",
            "image_url": "https://github.com/pch-pokemon/knowledge_base/raw/main/53/Fig.9.png"
        }
    },
    {
        "metadata": {
            "source": "D:/knowledge_base/Data/53.json",
            "figures_num": "Fig. 10"
        },
        "page_content": {
            "figure_number": "Fig. 10",
            "caption": "Fig. 10 Cross-sectional TEM analysis of alloy HES-3Nb1Ti after cyclic oxidation exposure in dry air at 800 °C for 3600 h. (a) STEM-ADF reference image (b) EDS line scan taken along the red line (c) nano-beam diffraction pattern of the Ti-rich layer.",
            "image_url": "https://github.com/pch-pokemon/knowledge_base/raw/main/53/Fig.10.png"
        }
    },
    {
        "metadata": {
            "source": "D:/knowledge_base/Data/53.json",
            "figures_num": "Fig. 11"
        },
        "page_content": {
            "figure_number": "Fig. 11",
            "caption": "Fig. 11 Cross-sectional TEM analysis of alloy HES-3Nb1Ti after cyclic oxidation exposure in dry air at 800 °C for 3600 h. (a) STEM-ADF reference image (b-c) SAED patterns taken from the regions shown in part (a).",
            "image_url": "https://github.com/pch-pokemon/knowledge_base/raw/main/53/Fig.11.png"
        }
    },
    {
        "metadata": {
            "source": "D:/knowledge_base/Data/53.json",
            "figures_num": "Fig. 12"
        },
        "page_content": {
            "figure_number": "Fig. 12",
            "caption": "Fig. 12 Alloy compositions and typical SEM images of the oxide scales for alloys used in this study, superimposed on the oxidation diagram for Ni-Cr-Al alloys developed by Giggins and Pettit [1].",
