Repository: pch-pokemon/Multi_agent_for_alloy_oxidation

# High-Temperature Alloy Oxidation Multi-Agent System V1.0

This software is a knowledge-guided multi-agent system designed for intelligent prediction, mechanistic interpretation, thermodynamic analysis, and literature-grounded reasoning of oxidation behavior in high-temperature superalloys.

Unlike conventional tool-based frameworks, the system organizes the oxidation research process into a structured multi-agent workflow, enabling the transformation of fragmented mechanistic knowledge into design-relevant insights.

File: rag_core/data/1_100_chart.json (part 37 of 70)
[
            "image_url": "https://github.com/pch-pokemon/knowledge_base/raw/main/53/Fig.12.png"
        }
    },
    {
        "metadata": {
            "source": "D:/knowledge_base/Data/54.json",
            "tables_num": "Table 1"
        },
        "page_content": {
            "table_number": "Table 1",
            "caption": "Table 1 Compositions of cobalt-nickel-base superalloy used in this study.",
            "data": {
                "units": "wt.%",
                "columns": [
                    "Element",
                    "Ni",
                    "Co",
                    "Cr",
                    "Mo",
                    "Nb",
                    "Al",
                    "Fe",
                    "Ti"
                ],
                "rows": [
                    {
                        "Element": "Alloy composition (wt.% )",
                        "Ni": "35.02",
                        "Co": "31.85",
                        "Cr": "17.5",
                        "Mo": "7.98",
                        "Nb": "3.05",
                        "Al": "1.97",
                        "Fe": "1.60",
                        "Ti": "0.81"
                    }
                ]
            },
            "table_url": "https://github.com/pch-pokemon/knowledge_base/raw/main/54/Table1.png"
        }
    },
    {
        "metadata": {
            "source": "D:/knowledge_base/Data/54.json",
            "tables_num": "Table 2"
        },
        "page_content": {
            "table_number": "Table 2",
            "caption": "Table 2 EDX analysis results (wt. %) at location A and B for cobalt-nickel-base superalloy after solution treatment as shown in Fig. 2.",
            "data": {
                "units": "wt.%",
                "columns": [
                    "Element",
                    "Ni",
                    "Co",
                    "Cr",
                    "Mo",
                    "Nb",
                    "Al",
                    "Fe",
                    "Ti"
                ],
                "rows": [
                    {
                        "Element": "A (Precipitation)",
                        "Ni": 17.77,
                        "Co": 21.15,
                        "Cr": 15.01,
                        "Mo": 25.6,
                        "Nb": 16.44,
                        "Al": 1.37,
                        "Fe": 1.61,
                        "Ti": 1.05
                    },
                    {
                        "Element": "B (Matrix)",
                        "Ni": 35.09,
                        "Co": 32.11,
                        "Cr": 18.24,
                        "Mo": 7.57,
                        "Nb": 2.84,
                        "Al": 1.93,
                        "Fe": 1.76,
                        "Ti": 0.76
                    }
                ]
            },
            "table_url": "https://github.com/pch-pokemon/knowledge_base/raw/main/54/Table2.png"
        }
    },
    {
        "metadata": {
            "source": "D:/knowledge_base/Data/54.json",
            "figures_num": "Fig. 1"
        },
        "page_content": {
            "figure_number": "Fig. 1",
            "caption": "Fig. 1 (a) BSE image and (b) XRD pattern of present cobalt-nickel-base superalloy after solution treatment.",
            "image_url": "https://github.com/pch-pokemon/knowledge_base/raw/main/54/Fig.1.png"
        }
    },
    {
        "metadata": {
            "source": "D:/knowledge_base/Data/54.json",
            "figures_num": "Fig. 2"
        },
        "page_content": {
            "figure_number": "Fig. 2",
            "caption": "Fig. 2 Amplified BSE images of present cobalt-nickel-base superalloy after solution treatment.",
            "image_url": "https://github.com/pch-pokemon/knowledge_base/raw/main/54/Fig.2.png"
        }
    },
    {
        "metadata": {
            "source": "D:/knowledge_base/Data/54.json",
            "figures_num": "Fig. 3"
        },
        "page_content": {
            "figure_number": "Fig. 3",
            "caption": "Fig. 3 XRD patterns of cobalt-nickel-base superalloy after oxidation for 5 h at different temperatures.",
            "image_url": "https://github.com/pch-pokemon/knowledge_base/raw/main/54/Fig.3.png"
        }
    },
    {
        "metadata": {
            "source": "D:/knowledge_base/Data/54.json",
            "figures_num": "Fig. 4"
        },
        "page_content": {
            "figure_number": "Fig. 4",
            "caption": "Fig. 4 XRD patterns of cobalt-nickel-base superalloy after oxidation for 72 h at different temperatures.",
            "image_url": "https://github.com/pch-pokemon/knowledge_base/raw/main/54/Fig.4.png"
        }
    },
    {
        "metadata": {
            "source": "D:/knowledge_base/Data/54.json",
            "figures_num": "Fig. 5"
        },
        "page_content": {
            "figure_number": "Fig. 5",
            "caption": "Fig. 5 BSE image on the surface morphology of cobalt-nickel-base superalloy after oxidation at 600, 700, 800 and 900 °C for 2, 12, and 100 h, respectively.",
            "image_url": "https://github.com/pch-pokemon/knowledge_base/raw/main/54/Fig.5.png"
        }
    },
    {
        "metadata": {
            "source": "D:/knowledge_base/Data/54.json",
            "figures_num": "Fig. 6"
        },
        "page_content": {
            "figure_number": "Fig. 6",
            "caption": "Fig. 6 Laser scanning microscope profiles of cobalt-nickel-base superalloy after oxidation at temperatures of (a) 600, (b) 700, (c) 800 and (d) 900 °C for 100 h.",
            "image_url": "https://github.com/pch-pokemon/knowledge_base/raw/main/54/Fig.6.png"
        }
    },
    {
        "metadata": {
            "source": "D:/knowledge_base/Data/54.json",
            "figures_num": "Fig. 7"
        },
        "page_content": {
            "figure_number": "Fig. 7",
            "caption": "Fig. 7 Laser scanning microscope profiles of cobalt-nickel-base superalloy after oxidation at 900 °C for different time.",
            "image_url": "https://github.com/pch-pokemon/knowledge_base/raw/main/54/Fig.7.png"
        }
    },
    {
        "metadata": {
            "source": "D:/knowledge_base/Data/54.json",
            "figures_num": "Fig. 8"
        },
        "page_content": {
            "figure_number": "Fig. 8",
            "caption": "Fig. 8 Energy spectrum (EDX) analysis on the whole sample surface of cobalt-nickel-base superalloy after oxidation for (a) 2, (b) 12, and (c) 100 h at 900°C.",
            "image_url": "https://github.com/pch-pokemon/knowledge_base/raw/main/54/Fig.8.png"
        }
    },
    {
        "metadata": {
            "source": "D:/knowledge_base/Data/54.json",
            "figures_num": "Fig. 9"
        },
        "page_content": {
            "figure_number": "Fig. 9",
            "caption": "Fig. 9 EDX analysis on the bright area (A) and dark area (B) of oxide film on cobalt-nickel-base superalloy after oxidation at 900°C for 100 h.",
            "image_url": "https://github.com/pch-pokemon/knowledge_base/raw/main/54/Fig.9.png"
        }
    },
    {
        "metadata": {
            "source": "D:/knowledge_base/Data/54.json",
            "figures_num": "Fig. 10"
        },
        "page_content": {
            "figure_number": "Fig. 10",
            "caption": "Fig. 10 The variation on the mean element concentration as a function of oxidation duration in sample outmost surface of cobalt-nickel-base superalloy after oxidation at (a) 600°C, (b) 700°C, (c) 800°C, and (d) 900°C.",
            "image_url": "https://github.com/pch-pokemon/knowledge_base/raw/main/54/Fig.10.png"
        }
    },
    {
        "metadata": {
            "source": "D:/knowledge_base/Data/54.json",
            "figures_num": "Fig. 11"
        },
        "page_content": {
            "figure_number": "Fig. 11",
            "caption": "Fig. 11 (a) Mass change of cobalt-nickel-base superalloy in flowing air as a function of oxidation temperature from room temperature to 1005°C. (b) Isothermal oxidation curves at 600, 700, 800 and 900°C for oxidation duration of 300 min, respectively.",
            "data": [
                {
                    "subfigure_label": "(a)",
                    "columns": [
                        "Time(t/min), Temperature(°C), Weight(m/mg)"
                    ],
                    "values": [
                        [
                            10,
                            50.3,
                            20.725
                        ],
                        [
                            40,
                            202.65,
                            20.738
                        ],
                        [
                            74.26,
                            371.3,
                            20.758
                        ],
                        [
                            111.83,
                            559.15,
                            20.777
                        ],
                        [
                            136.09,
                            680.45,
                            20.794
                        ],
                        [
                            160,
                            800,
                            20.817
                        ],
                        [
                            173.37,
                            866.85,
                            20.8
                        ],
                        [
                            186.98,
                            934.9,
                            20.781
                        ],
                        [
                            200,
                            1000,
                            20.768
                        ]
                    ],
                    "image_url": "https://github.com/pch-pokemon/knowledge_base/raw/main/54/Fig.11(a).png"
                },
                {
                    "subfigure_label": "(b)",
                    "columns": [
                        "Time(h), Mass gain(mg/cm²)"
                    ],
                    "temperature_type": [
                        {
                            "temperature": "900 °C",
                            "values": [
                                [
                                    0.56,
                                    0.139
                                ],
                                [
                                    1.97,
                                    0.302
                                ],
                                [
                                    11.81,
                                    0.463
                                ],
                                [
                                    23.91,
                                    0.656
                                ],
                                [
                                    36.15,
                                    0.875
                                ],
                                [
                                    48.1,
                                    1.094
                                ],
                                [
                                    72.15,
                                    0.821
                                ],
                                [
                                    100,
                                    0.577
                                ]
                            ]
                        },
                        {
                            "temperature": "800 °C",
                            "values": [
                                [
                                    0.42,
                                    0.033
                                ],
                                [
                                    1.97,
                                    0.101
                                ],
                                [
                                    3.94,
                                    0.147
                                ],
                                [
                                    11.95,
                                    0.25
                                ],
                                [
                                    24.05,
                                    0.304
                                ],
                                [
                                    48.1,
                                    0.416
                                ],
                                [
                                    72.01,
                                    0.492
                                ],
                                [
                                    100,
                                    0.517
                                ]
                            ]
                        },
                        {
                            "temperature": "700 °C",
                            "values": [
                                [
                                    0.18,
                                    0.028
                                ],
                                [
                                    1.99,
                                    0.05
                                ],
                                [
                                    4.1,
                                    0.053
                                ],
                                [
                                    11.82,
                                    0.079
                                ],
                                [
                                    23.98,
                                    0.083
                                ],
                                [
                                    47.9,
                                    0.082
                                ],
                                [
                                    72,
                                    0.108
                                ],
                                [
                                    100,
                                    0.112
                                ]
                            ]
                        },
                        {
                            "temperature": "600 °C",
                            "values": [
                                [
                                    1.82,
                                    0.013
                                ],
                                [
                                    3.86,
                                    0.018
                                ],
                                [
                                    11.93,
                                    0.012
                                ],
                                [
                                    23.98,
                                    0.011
                                ],
                                [
                                    47.96,
                                    0.018
                                ],
                                [
                                    100,
                                    0.027
                                ]
                            ]
                        }
                    ],
                    "image_url": "https://github.com/pch-pokemon/knowledge_base/raw/main/54/Fig.11(b).png"
                }
            ]
        }
    },
    {
        "metadata": {
            "source": "D:/knowledge_base/Data/54.json",
            "figures_num": "Fig. 12"
        },
        "page_content": {
            "figure_number": "Fig. 12",
            "caption": "Fig. 12 Calculated vapour pressure of MoO₃ at various temperatures.",
            "data": [
                {
                    "columns": [
                        "Temperature(°C), Vapour pressure(mm Hg)"
                    ],
                    "values": [
                        [
                            650,
                            0.82
                        ],
                        [
                            700,
                            1.093
                        ],
                        [
                            750,
                            2.186
                        ],
                        [
                            800,
                            7.377
                        ],
                        [
                            850,
                            20.492
                        ],
                        [
                            900,
                            45.355
                        ],
                        [
                            950,
                            101.093
                        ],
                        [
                            1000,
                            180.874
                        ]
                    ]
                }
            ],
            "image_url": "https://github.com/pch-pokemon/knowledge_base/raw/main/54/Fig.12.png"
        }
    },
    {
        "metadata": {
            "source": "D:/knowledge_base/Data/54.json",
            "figures_num": "Fig. 13"
        },
        "page_content": {
            "figure_number": "Fig. 13",
            "caption": "Fig. 13 Proposed mechanism for the formation and failure of oxide film in cobalt-nickel-base superalloy at various temperature and durations.",
            "image_url": "https://github.com/pch-pokemon/knowledge_base/raw/main/54/Fig.13.png"
        }
    },
    {
        "metadata": {
            "source": "D:/knowledge_base/Data/55.json",
            "tables_num": "Table 1"
        },
        "page_content": {
            "table_number": "Table 1",
            "caption": "Table 1 Parameters of the multi-arc ion plating (MAIP) for depositing gradient Al-Cr complex coatings.",
            "data": {
                "columns": [
                    "Parameters",
                    "Value"
                ],
                "rows": [
                    {
                        "Parameters": "Depositing Time",
                        "Value": "2 h"
                    },
                    {
                        "Parameters": "Magnetic Field Current",
                        "Value": "3 A"
                    },
                    {
                        "Parameters": "Arc Current",
                        "Value": "61 A"
                    },
                    {
                        "Parameters": "Vacuum Degree",
                        "Value": "1.2 Pa"
                    },
                    {
                        "Parameters": "Voltage",
                        "Value": "7.4 V"
                    },
                    {
                        "Parameters": "Argon Flow",
                        "Value": "105 sccm"
                    }
                ]
            },
            "table_url": "https://github.com/pch-pokemon/knowledge_base/raw/main/55/Table1.png"
        }
    },
    {
        "metadata": {
            "source": "D:/knowledge_base/Data/55.json",
            "tables_num": "Table 2"
        },
        "page_content": {
            "table_number": "Table 2",
            "caption": "Table 2 Corrosion parameters of the Chips marked in Fig. 2 with different contents of Al and Cr.",
            "data": {
                "columns": [
                    "Line",
                    "Chip",
                    "Coordinate (x/mm, y/mm)",
                    "Al at%",
                    "Cr at%"
                ],
                "rows": [
                    {
                        "Line": "Line 1 (as-deposited)",
                        "Chip": "Chip 1",
                        "Coordinate (x/mm, y/mm)": "(7.5, 97.5)",
                        "Al at%": 75.3,
                        "Cr at%": 24.7
                    },
                    {
                        "Line": "Line 1 (as-deposited)",
                        "Chip": "Chip 5",
                        "Coordinate (x/mm, y/mm)": "(7.5, 52.5)",
                        "Al at%": 43.4,
                        "Cr at%": 56.6
                    },
                    {
                        "Line": "Line 1 (as-deposited)",
                        "Chip": "Chip 9",
                        "Coordinate (x/mm, y/mm)": "(7.5, 2.5)",
                        "Al at%": 19.4,
                        "Cr at%": 80.6
                    },
                    {
                        "Line": "Line 3 (1000°C/30 min)",
                        "Chip": "Chip 3",
                        "Coordinate (x/mm, y/mm)": "(17.5, 97.5)",
                        "Al at%": 75.5,
                        "Cr at%": 24.5
                    },
                    {
                        "Line": "Line 3 (1000°C/30 min)",
                        "Chip": "Chip 7",
                        "Coordinate (x/mm, y/mm)": "(17.5, 52.5)",
                        "Al at%": 44.6,
                        "Cr at%": 55.4
                    },
                    {
                        "Line": "Line 3 (1000°C/30 min)",
                        "Chip": "Chip 11",
                        "Coordinate (x/mm, y/mm)": "(17.5, 2.5)",
                        "Al at%": 19.8,
                        "Cr at%": 80.2
                    },
                    {
                        "Line": "Line 2 (1000°C/10 min)",
                        "Chip": "Chip 2",
                        "Coordinate (x/mm, y/mm)": "(12.5, 97.5)",
                        "Al at%": 74.1,
                        "Cr at%": 25.9
                    },
                    {
                        "Line": "Line 2 (1000°C/10 min)",
                        "Chip": "Chip 6",
                        "Coordinate (x/mm, y/mm)": "(12.5, 52.5)",
                        "Al at%": 44.3,
                        "Cr at%": 55.7
                    },
                    {
                        "Line": "Line 2 (1000°C/10 min)",
                        "Chip": "Chip 10",
                        "Coordinate (x/mm, y/mm)": "(12.5, 2.5)",
                        "Al at%": 20.6,
                        "Cr at%": 79.4
                    },
                    {
                        "Line": "Line 4 (1100°C/10 min)",
                        "Chip": "Chip 4",
                        "Coordinate (x/mm, y/mm)": "(22.5, 97.5)",
                        "Al at%": 74.5,
                        "Cr at%": 25.5
                    },
                    {
                        "Line": "Line 4 (1100°C/10 min)",
                        "Chip": "Chip 8",
                        "Coordinate (x/mm, y/mm)": "(22.5, 52.5)",
                        "Al at%": 43.9,
                        "Cr at%": 56.1
                    },
                    {
                        "Line": "Line 4 (1100°C/10 min)",
                        "Chip": "Chip 12",
                        "Coordinate (x/mm, y/mm)": "(22.5, 2.5)",
                        "Al at%": 19.1,
                        "Cr at%": 80.9
                    }
                ]
            },
            "table_url": "https://github.com/pch-pokemon/knowledge_base/raw/main/55/Table2.png"
        }
    },
    {
        "metadata": {
            "source": "D:/knowledge_base/Data/55.json",
            "figures_num": "Fig. 1"
        },
        "page_content": {
            "figure_number": "Fig. 1",
            "caption": "Fig. 1 (a) Schematic diagram of the multi-arc ion plating for depositing compositional gradient Al-Cr complex coatings.",
            "image_url": "https://github.com/pch-pokemon/knowledge_base/raw/main/55/Fig.1.png"
        }
    },
    {
        "metadata": {
            "source": "D:/knowledge_base/Data/55.json",
            "figures_num": "Fig. 2"
        },
        "page_content": {
            "figure_number": "Fig. 2",
            "caption": "Fig. 2 Schematic image of preparing the samples for high-throughput corrosion test of the gradient Al-Cr complex coatings.",
            "image_url": "https://github.com/pch-pokemon/knowledge_base/raw/main/55/Fig.2.png"
        }
    },
    {
        "metadata": {
            "source": "D:/knowledge_base/Data/55.json",
            "figures_num": "Fig. 3"
        },
        "page_content": {
            "figure_number": "Fig. 3",
            "caption": "Fig. 3 Atomic compositions of Al and Cr in array of the gradient Al-Cr complex coatings.",
            "image_url": "https://github.com/pch-pokemon/knowledge_base/raw/main/55/Fig.3.png"
        }
    },
    {
        "metadata": {
            "source": "D:/knowledge_base/Data/55.json",
            "figures_num": "Fig. 4"
        },
        "page_content": {
            "figure_number": "Fig. 4",
            "caption": "Fig. 4 GIXRD patterns of the as-deposited gradient Al-Cr complex coatings.",
            "image_url": "https://github.com/pch-pokemon/knowledge_base/raw/main/55/Fig.4.png"
        }
    },
    {
        "metadata": {
            "source": "D:/knowledge_base/Data/55.json",
            "figures_num": "Fig. 5"
        },
        "page_content": {
            "figure_number": "Fig. 5",
            "caption": "Fig. 5 SEM images of the cross-section microstructures (a-c) and surfaces (a′-c′) of the as-deposited gradient Al-Cr complex coatings.",
            "image_url": "https://github.com/pch-pokemon/knowledge_base/raw/main/55/Fig.5.png"
        }
    },
    {
        "metadata": {
            "source": "D:/knowledge_base/Data/55.json",
            "figures_num": "Fig. 6"
        },
        "page_content": {
            "figure_number": "Fig. 6",
            "caption": "Fig. 6 Major elemental concentration profiles from the coating surface to the substrate of Chip-1 (a), Chip-5 (b) and Chip-9 (c).",
            "image_url": "https://github.com/pch-pokemon/knowledge_base/raw/main/55/Fig.6.png"
        }
    },
    {
        "metadata": {
            "source": "D:/knowledge_base/Data/55.json",
            "figures_num": "Fig. 7"
        },
        "page_content": {
            "figure_number": "Fig. 7",
            "caption": "Fig. 7 GIXRD patterns (a) and luminescence spectra (b) conducted on surfaces of the gradient Al-Cr complex coatings corroded at 1000 °C for 10 min.",
            "image_url": "https://github.com/pch-pokemon/knowledge_base/raw/main/55/Fig.7.png"
        }
    },
    {
        "metadata": {
            "source": "D:/knowledge_base/Data/55.json",
            "figures_num": "Fig. 8"
        },
        "page_content": {
            "figure_number": "Fig. 8",
            "caption": "Fig. 8 Raman spectra (a-c) and oxide content as a function of the nominal Cr content (d) of three Al-Cr coatings corroded at 1000 °C for 10 min.",
            "data": [
                {
                    "columns": [
                        "Content of Cr atom in coating",
                        "Content of oxide(%)"
                    ],
                    "oxides": [
                        {
                            "oxide": "Al₂O₃",
                            "values": [
                                [
                                    25,
                                    72.233
                                ],
                                [
                                    56,
                                    43.399
                                ],
                                [
                                    80,
                                    18.373
                                ]
                            ]
                        },
                        {
                            "oxide": "Cr₂O₃",
                            "values": [
                                [
                                    25,
                                    26.207
                                ],
                                [
                                    56,
                                    56.021
                                ],
                                [
                                    80,
                                    81.155
                                ]
                            ]
                        }
                    ]
                }
            ],
            "image_url": "https://github.com/pch-pokemon/knowledge_base/raw/main/55/Fig.8.png"
        }
    },
    {
        "metadata": {
            "source": "D:/knowledge_base/Data/55.json",
            "figures_num": "Fig. 9"
        },
        "page_content": {
            "figure_number": "Fig. 9",
            "caption": "Fig. 9 SEM images of the cross-section microstructures of the Al-Cr complex coatings corroded at 1000 °C for 10 min.",
            "image_url": "https://github.com/pch-pokemon/knowledge_base/raw/main/55/Fig.9.png"
        }
    },
    {
        "metadata": {
            "source": "D:/knowledge_base/Data/55.json",
            "figures_num": "Fig. 10"
        },
        "page_content": {
            "figure_number": "Fig. 10",
            "caption": "Fig. 10 Major elemental concentration profiles from the coating surface to the substrate of Chip-2 (a), Chip-6 (b) and Chip-10 (c) corroded at 1000 °C for 10 min.",
            "image_url": "https://github.com/pch-pokemon/knowledge_base/raw/main/55/Fig.10.png"
        }
    },
    {
        "metadata": {
            "source": "D:/knowledge_base/Data/55.json",
            "figures_num": "Fig. 11"
        },
        "page_content": {
            "figure_number": "Fig. 11",
            "caption": "Fig. 11 GIXRD patterns (a) and luminescence spectra (b) conducted on surfaces of the Al-Cr complex coatings corroded at 1000 °C for 30 min.",
            "image_url": "https://github.com/pch-pokemon/knowledge_base/raw/main/55/Fig.11.png"
        }
    },
    {
        "metadata": {
            "source": "D:/knowledge_base/Data/55.json",
            "figures_num": "Fig. 12"
        },
        "page_content": {
            "figure_number": "Fig. 12",
            "caption": "Fig. 12 Raman spectra (a–c) and oxide content as a function of the nominal Cr content (d) of three Al-Cr coatings corroded at 1000 °C for 30 min.",
            "data": [
                {
                    "columns": [
                        "Content of Cr atom in coating",
                        "Content of oxide(%)"
                    ],
                    "oxides": [
                        {
                            "oxide": "Al₂O₃",
                            "values": [
                                [
                                    25,
                                    76.866
                                ],
                                [
                                    56,
                                    46.989
                                ],
                                [
                                    80,
                                    17.429
                                ]
                            ]
                        },
                        {
                            "oxide": "Cr₂O₃",
                            "values": [
                                [
                                    25,
                                    22.813
                                ],
                                [
                                    56,
                                    51.74
                                ],
                                [
                                    80,
                                    82.356
                                ]
                            ]
                        }
                    ]
                }
            ],
            "image_url": "https://github.com/pch-pokemon/knowledge_base/raw/main/55/Fig.12.png"
        }
    },
    {
        "metadata": {
            "source": "D:/knowledge_base/Data/55.json",
            "figures_num": "Fig. 13"
        },
        "page_content": {
            "figure_number": "Fig. 13",
            "caption": "Fig. 13 SEM images of the cross-section microstructures of the Al-Cr complex coatings corroded at 1000 °C for 30 min.",
            "image_url": "https://github.com/pch-pokemon/knowledge_base/raw/main/55/Fig.13.png"
        }
    },
    {
        "metadata": {
            "source": "D:/knowledge_base/Data/55.json",
            "figures_num": "Fig. 14"
        },
        "page_content": {
            "figure_number": "Fig. 14",
            "caption": "Fig. 14 Major elemental concentration profiles from the coating surface to the substrate of Chip-3(a), Chip-7 (b) and Chip-11 (c) corroded at 1000 °C for 30 min.",
            "image_url": "https://github.com/pch-pokemon/knowledge_base/raw/main/55/Fig.14.png"
        }
    },
    {
        "metadata": {
            "source": "D:/knowledge_base/Data/55.json",
            "figures_num": "Fig. 15"
        },
        "page_content": {
            "figure_number": "Fig. 15",
            "caption": "Fig. 15 Backscattered electron image around the IRL (a) of the Chip-7, preparation route of the FIB sample (b–d) taken from the box in (a).",
            "image_url": "https://github.com/pch-pokemon/knowledge_base/raw/main/55/Fig.15.png"
        }
    },
    {
        "metadata": {
            "source": "D:/knowledge_base/Data/55.json",
            "figures_num": "Fig. 16"
        },
        "page_content": {
            "figure_number": "Fig. 16",
            "caption": "Fig. 16 The dark-filed STEM image (a) and the corresponding element mappings (b–f) of the black and bright phases in the IRL in the Chip-7 corroded at 1000 °C for 30 min.",
            "image_url": "https://github.com/pch-pokemon/knowledge_base/raw/main/55/Fig.16.png"
        }
    },
    {
        "metadata": {
            "source": "D:/knowledge_base/Data/55.json",
            "figures_num": "Fig. 17"
        },
        "page_content": {
            "figure_number": "Fig. 17",
            "caption": "Fig. 17 The bright-field TEM image (a), the corresponding SAED patterns (b–d) and the high-resolution TEM image (e) of the Chip-7 corroded at 1000 °C for 30 min.",
            "image_url": "https://github.com/pch-pokemon/knowledge_base/raw/main/55/Fig.17.png"
        }
    },
    {
        "metadata": {
            "source": "D:/knowledge_base/Data/55.json",
            "figures_num": "Fig. 18"
        },
        "page_content": {
            "figure_number": "Fig. 18",
            "caption": "Fig. 18 SEM images (a–c) of the cross-section microstructures of the Chips-4, -8 and -12 corroded at 1100 °C for 10 min and elemental maps (d) of the Chip-8.",
            "image_url": "https://github.com/pch-pokemon/knowledge_base/raw/main/55/Fig.18.png"
        }
    },
    {
        "metadata": {
            "source": "D:/knowledge_base/Data/55.json",
            "figures_num": "Fig. 19"
        },
        "page_content": {
            "figure_number": "Fig. 19",
            "caption": "Fig. 19 GIXRD patterns of three Al-Cr coatings’ surfaces corroded at 1100 °C for 10 min.",
            "image_url": "https://github.com/pch-pokemon/knowledge_base/raw/main/55/Fig.19.png"
        }
    },
    {
        "metadata": {
            "source": "D:/knowledge_base/Data/55.json",
            "figures_num": "Fig. 20"
        },
        "page_content": {
            "figure_number": "Fig. 20",
            "caption": "Fig. 20 Microstructural schematic diagram of the corrosion layer structure formed on surface of the gradient Al-Cr complex coatings corroded at 1000 °C.",
            "image_url": "https://github.com/pch-pokemon/knowledge_base/raw/main/55/Fig.20.png"
        }
    },
    {
        "metadata": {
            "source": "D:/knowledge_base/Data/56.json",
            "tables_num": "Table 1"
        },
        "page_content": {
            "table_number": "Table 1",
            "caption": "Table 1 List of alloy compositions used in this study (wt.%)",
            "data": {
                "columns": [
                    "No.",
                    "Co",
                    "Cr",
                    "Mo",
                    "W",
                    "Al",
                    "Ti",
                    "Ta",
                    "C",
                    "B",
                    "Ni"
                ],
                "rows": [
                    {
                        "No.": "4Al-4Ta",
                        "Co": 9.5,
                        "Cr": 8,
                        "Mo": 2.5,
                        "W": 6,
                        "Al": 4,
                        "Ti": 2,
                        "Ta": 4,
                        "C": 0.1,
                        "B": 0.01,
                        "Ni": 63.89
                    },
                    {
                        "No.": "4Al-5Ta",
                        "Co": 9.5,
                        "Cr": 8,
                        "Mo": 2.5,
                        "W": 6,
                        "Al": 4,
                        "Ti": 2,
                        "Ta": 5,
                        "C": 0.1,
                        "B": 0.01,
                        "Ni": 62.89
                    },
                    {
                        "No.": "4Al-6Ta",
                        "Co": 9.5,
                        "Cr": 8,
                        "Mo": 2.5,
                        "W": 6,
                        "Al": 4,
                        "Ti": 2,
                        "Ta": 6,
                        "C": 0.1,
                        "B": 0.01,
                        "Ni": 61.89
                    },
                    {
                        "No.": "5Al-3Ta",
                        "Co": 9.5,
                        "Cr": 8,
                        "Mo": 2.5,
                        "W": 6,
                        "Al": 5,
                        "Ti": 2,
                        "Ta": 3,
                        "C": 0.1,
                        "B": 0.01,
                        "Ni": 63.89
                    },
                    {
                        "No.": "5Al-5Ta",
                        "Co": 9.5,
                        "Cr": 8,
                        "Mo": 2.5,
                        "W": 6,
                        "Al": 5,
                        "Ti": 2,
                        "Ta": 5,
                        "C": 0.1,
                        "B": 0.01,
                        "Ni": 61.89
                    },
                    {
                        "No.": "5Al-6Ta",
                        "Co": 9.5,
                        "Cr": 8,
                        "Mo": 2.5,
                        "W": 6,
                        "Al": 5,
                        "Ti": 2,
                        "Ta": 6,
                        "C": 0.1,
                        "B": 0.01,
                        "Ni": 60.89
                    }
                ]
            },
            "table_url": "https://github.com/pch-pokemon/knowledge_base/raw/main/56/Table1.png"
        }
    },
    {
        "metadata": {
            "source": "D:/knowledge_base/Data/56.json",
            "figures_num": "Fig. 1"
        },
        "page_content": {
            "figure_number": "Fig. 1",
            "caption": "Fig. 1 Pictures of specimens after oxidation tests (a) at 850 °C and (b) at 1000 °C.",
            "image_url": "https://github.com/pch-pokemon/knowledge_base/raw/main/56/Fig.1.png"
        }
    },
    {
        "metadata": {
            "source": "D:/knowledge_base/Data/56.json",
            "figures_num": "Fig. 2"
        },
        "page_content": {
            "figure_number": "Fig. 2",
