Repository: pch-pokemon/Multi_agent_for_alloy_oxidation

# High-Temperature Alloy Oxidation Multi-Agent System V1.0

This software is a knowledge-guided multi-agent system designed for intelligent prediction, mechanistic interpretation, thermodynamic analysis, and literature-grounded reasoning of oxidation behavior in high-temperature superalloys.

Unlike conventional tool-based frameworks, the system organizes the oxidation research process into a structured multi-agent workflow, enabling the transformation of fragmented mechanistic knowledge into design-relevant insights.

File: rag_core/data/1_100_chart.json (part 38 of 70)
[
            "caption": "Fig. 2 Mass gain of Ni–9.5Co–8Cr–2.5Mo–6W–(4–5)Al–2Ti–(3–6)Ta–0.1C–0.01B alloy during cyclic oxidation (a) at 850 °C and (b) at 1000 °C.",
            "data": [
                {
                    "subfigure_label": "(a)",
                    "columns": [
                        "Cycle",
                        "Mass gain(mg/cm²)"
                    ],
                    "alloy_name": [
                        {
                            "alloy": "4Al–5Ta",
                            "values": [
                                [
                                    1,
                                    0.38
                                ],
                                [
                                    3,
                                    0.431
                                ],
                                [
                                    5,
                                    0.591
                                ],
                                [
                                    8,
                                    0.637
                                ],
                                [
                                    11,
                                    0.769
                                ],
                                [
                                    14,
                                    0.775
                                ],
                                [
                                    17,
                                    0.79
                                ],
                                [
                                    20,
                                    0.889
                                ]
                            ]
                        },
                        {
                            "alloy": "4Al–4Ta",
                            "values": [
                                [
                                    1,
                                    0.293
                                ],
                                [
                                    3,
                                    0.369
                                ],
                                [
                                    5,
                                    0.443
                                ],
                                [
                                    8,
                                    0.499
                                ],
                                [
                                    11,
                                    0.566
                                ],
                                [
                                    14,
                                    0.571
                                ],
                                [
                                    17,
                                    0.617
                                ],
                                [
                                    20,
                                    0.655
                                ]
                            ]
                        },
                        {
                            "alloy": "4Al–6Ta",
                            "values": [
                                [
                                    1,
                                    0.234
                                ],
                                [
                                    3,
                                    0.324
                                ],
                                [
                                    5,
                                    0.372
                                ],
                                [
                                    8,
                                    0.403
                                ],
                                [
                                    11,
                                    0.479
                                ],
                                [
                                    14,
                                    0.502
                                ],
                                [
                                    17,
                                    0.53
                                ],
                                [
                                    20,
                                    0.611
                                ]
                            ]
                        },
                        {
                            "alloy": "5Al–5Ta",
                            "values": [
                                [
                                    1,
                                    0.233
                                ],
                                [
                                    3,
                                    0.316
                                ],
                                [
                                    5,
                                    0.403
                                ],
                                [
                                    8,
                                    0.441
                                ],
                                [
                                    14,
                                    0.507
                                ],
                                [
                                    17,
                                    0.56
                                ],
                                [
                                    20,
                                    0.633
                                ]
                            ]
                        },
                        {
                            "alloy": "5Al–3Ta",
                            "values": [
                                [
                                    1,
                                    0.237
                                ],
                                [
                                    3,
                                    0.352
                                ],
                                [
                                    5,
                                    0.401
                                ],
                                [
                                    8,
                                    0.438
                                ],
                                [
                                    11,
                                    0.512
                                ],
                                [
                                    14,
                                    0.529
                                ],
                                [
                                    17,
                                    0.561
                                ],
                                [
                                    20,
                                    0.624
                                ]
                            ]
                        },
                        {
                            "alloy": "5Al–6Ta",
                            "values": [
                                [
                                    1,
                                    0.266
                                ],
                                [
                                    3,
                                    0.331
                                ],
                                [
                                    5,
                                    0.435
                                ],
                                [
                                    8,
                                    0.477
                                ],
                                [
                                    11,
                                    0.521
                                ],
                                [
                                    14,
                                    0.528
                                ],
                                [
                                    17,
                                    0.556
                                ],
                                [
                                    20,
                                    0.599
                                ]
                            ]
                        }
                    ],
                    "image_url": "https://github.com/pch-pokemon/knowledge_base/raw/main/56/Fig.2(a).png"
                },
                {
                    "subfigure_label": "(b)",
                    "columns": [
                        "Cycle",
                        "Mass gain(mg/cm²)"
                    ],
                    "alloy_name": [
                        {
                            "alloy": "4Al–4Ta",
                            "values": [
                                [
                                    1,
                                    0.79
                                ],
                                [
                                    3,
                                    0.991
                                ],
                                [
                                    5,
                                    1.265
                                ],
                                [
                                    8,
                                    1.485
                                ],
                                [
                                    12,
                                    1.571
                                ],
                                [
                                    16,
                                    1.655
                                ],
                                [
                                    20,
                                    1.728
                                ],
                                [
                                    24,
                                    1.833
                                ]
                            ]
                        },
                        {
                            "alloy": "4Al–5Ta",
                            "values": [
                                [
                                    1,
                                    0.546
                                ],
                                [
                                    3,
                                    0.776
                                ],
                                [
                                    5,
                                    0.983
                                ],
                                [
                                    8,
                                    1.035
                                ],
                                [
                                    12,
                                    1.056
                                ],
                                [
                                    16,
                                    1.108
                                ],
                                [
                                    20,
                                    1.153
                                ],
                                [
                                    24,
                                    1.205
                                ]
                            ]
                        },
                        {
                            "alloy": "4Al–6Ta",
                            "values": [
                                [
                                    1,
                                    0.497
                                ],
                                [
                                    3,
                                    0.63
                                ],
                                [
                                    5,
                                    0.74
                                ],
                                [
                                    8,
                                    0.834
                                ],
                                [
                                    12,
                                    0.852
                                ],
                                [
                                    16,
                                    0.918
                                ],
                                [
                                    20,
                                    0.939
                                ],
                                [
                                    24,
                                    0.949
                                ]
                            ]
                        },
                        {
                            "alloy": "5Al–3Ta",
                            "values": [
                                [
                                    1,
                                    0.337
                                ],
                                [
                                    3,
                                    0.465
                                ],
                                [
                                    5,
                                    0.601
                                ],
                                [
                                    8,
                                    0.685
                                ],
                                [
                                    12,
                                    0.701
                                ],
                                [
                                    16,
                                    0.729
                                ],
                                [
                                    20,
                                    0.816
                                ],
                                [
                                    24,
                                    0.878
                                ]
                            ]
                        },
                        {
                            "alloy": "5Al–5Ta",
                            "values": [
                                [
                                    1,
                                    0.387
                                ],
                                [
                                    3,
                                    0.505
                                ],
                                [
                                    5,
                                    0.573
                                ],
                                [
                                    8,
                                    0.648
                                ],
                                [
                                    12,
                                    0.685
                                ],
                                [
                                    16,
                                    0.745
                                ],
                                [
                                    20,
                                    0.795
                                ],
                                [
                                    24,
                                    0.85
                                ]
                            ]
                        },
                        {
                            "alloy": "5Al–6Ta",
                            "values": [
                                [
                                    1,
                                    0.288
                                ],
                                [
                                    3,
                                    0.337
                                ],
                                [
                                    5,
                                    0.392
                                ],
                                [
                                    8,
                                    0.46
                                ],
                                [
                                    12,
                                    0.531
                                ],
                                [
                                    16,
                                    0.622
                                ],
                                [
                                    20,
                                    0.677
                                ],
                                [
                                    24,
                                    0.729
                                ]
                            ]
                        }
                    ],
                    "image_url": "https://github.com/pch-pokemon/knowledge_base/raw/main/56/Fig.2(b).png"
                }
            ]
        }
    },
    {
        "metadata": {
            "source": "D:/knowledge_base/Data/56.json",
            "figures_num": "Fig. 3"
        },
        "page_content": {
            "figure_number": "Fig. 3",
            "caption": "Fig. 3 X-ray diffraction spectra for the Ni–9.5Co–8Cr–2.5Mo–6W–(4–5)Al–2Ti–(3–6)Ta–0.1C–0.01B alloy after cyclic oxidation (a) at 850 °C and (b) at 1000 °C.",
            "image_url": "https://github.com/pch-pokemon/knowledge_base/raw/main/56/Fig.3.png"
        }
    },
    {
        "metadata": {
            "source": "D:/knowledge_base/Data/56.json",
            "figures_num": "Fig. 4"
        },
        "page_content": {
            "figure_number": "Fig. 4",
            "caption": "Fig. 4 SEM images for (a) 4Al–4Ta, (b) 4Al–5Ta, (c) 4Al–6Ta, (d) 5Al–3Ta, (e) 5Al–5Ta, and (f) 5Al–6Ta alloys after oxidation at 850 °C.",
            "image_url": "https://github.com/pch-pokemon/knowledge_base/raw/main/56/Fig.4.png"
        }
    },
    {
        "metadata": {
            "source": "D:/knowledge_base/Data/56.json",
            "figures_num": "Fig. 5"
        },
        "page_content": {
            "figure_number": "Fig. 5",
            "caption": "Fig. 5 SEM images and EDS spectra for local areas (a) with Ta and Ti from the 4Al–4Ta alloy, (b) with Ti from the 4Al–5Ta alloy, and (c) with Ti and Co from the 5Al–6Ta alloy. (The boxed areas in the images point out the location analyzed by EDS.)",
            "image_url": "https://github.com/pch-pokemon/knowledge_base/raw/main/56/Fig.5.png"
        }
    },
    {
        "metadata": {
            "source": "D:/knowledge_base/Data/56.json",
            "figures_num": "Fig. 6"
        },
        "page_content": {
            "figure_number": "Fig. 6",
            "caption": "Fig. 6 SEM images for (a) 4Al–4Ta, (b) 4Al–5Ta, (c) 4Al–6Ta, (d) 5Al–3Ta, (e) 5Al–5Ta, and (f) 5Al–6Ta alloys after oxidation at 1000 °C.",
            "image_url": "https://github.com/pch-pokemon/knowledge_base/raw/main/56/Fig.6.png"
        }
    },
    {
        "metadata": {
            "source": "D:/knowledge_base/Data/56.json",
            "figures_num": "Fig. 7"
        },
        "page_content": {
            "figure_number": "Fig. 7",
            "caption": "Fig. 7 SEM images and EDS spectra for local areas (a) with Ta and Ti from the 4Al–4Ta alloy, (b) with Ta, Ti, and small amount of W from the 4Al–6Ta alloy, and (c) with Ti and Ta from the 5Al–5Ta alloy.",
            "image_url": "https://github.com/pch-pokemon/knowledge_base/raw/main/56/Fig.7.png"
        }
    },
    {
        "metadata": {
            "source": "D:/knowledge_base/Data/56.json",
            "figures_num": "Fig. 8"
        },
        "page_content": {
            "figure_number": "Fig. 8",
            "caption": "Fig. 8 Final mass gain as functions of Al ((a) and (c)) or Ta ((b) and (d)) content; (a) and (b) after oxidation at 850 °C, (c) and (d) at 1000 °C.",
            "data": [
                {
                    "subfigure_label": "(a)",
                    "columns": [
                        "Al content(Wt.%)",
                        "Mass gain(mg/cm²)"
                    ],
                    "temperature": "850 °C",
                    "Ta_content_type": [
                        {
                            "Ta content": "3 wt.%",
                            "values": [
                                [
                                    5,
                                    0.61
                                ]
                            ]
                        },
                        {
                            "Ta content": "4 wt.%",
                            "values": [
                                [
                                    4,
                                    0.659
                                ]
                            ]
                        },
                        {
                            "Ta content": "5 wt.%",
                            "values": [
                                [
                                    4,
                                    0.89
                                ],
                                [
                                    5,
                                    0.635
                                ]
                            ]
                        },
                        {
                            "Ta content": "6 wt.%",
                            "values": [
                                [
                                    4,
                                    0.622
                                ],
                                [
                                    5,
                                    0.601
                                ]
                            ]
                        }
                    ],
                    "image_url": "https://github.com/pch-pokemon/knowledge_base/raw/main/56/Fig.8(a).png"
                },
                {
                    "subfigure_label": "(b)",
                    "columns": [
                        "Ta content(Wt.%)",
                        "Mass gain(mg/cm²)"
                    ],
                    "temperature": "850 °C",
                    "Al_content_type": [
                        {
                            "Al content": "4 wt.%",
                            "values": [
                                [
                                    4,
                                    0.656
                                ],
                                [
                                    5,
                                    0.889
                                ],
                                [
                                    6,
                                    0.621
                                ]
                            ]
                        },
                        {
                            "Al content": "5 wt.%",
                            "values": [
                                [
                                    3,
                                    0.609
                                ],
                                [
                                    5,
                                    0.634
                                ],
                                [
                                    6,
                                    0.601
                                ]
                            ]
                        }
                    ],
                    "image_url": "https://github.com/pch-pokemon/knowledge_base/raw/main/56/Fig.8(b).png"
                },
                {
                    "subfigure_label": "(c)",
                    "columns": [
                        "Al content(Wt.%)",
                        "Mass gain(mg/cm²)"
                    ],
                    "temperature": "1000 °C",
                    "Ta_content_type": [
                        {
                            "Ta content": "3 wt.%",
                            "values": [
                                [
                                    5,
                                    0.811
                                ]
                            ]
                        },
                        {
                            "Ta content": "4 wt.%",
                            "values": [
                                [
                                    4,
                                    1.727
                                ]
                            ]
                        },
                        {
                            "Ta content": "5 wt.%",
                            "values": [
                                [
                                    4,
                                    1.149
                                ],
                                [
                                    5,
                                    0.792
                                ]
                            ]
                        },
                        {
                            "Ta content": "6 wt.%",
                            "values": [
                                [
                                    4,
                                    0.932
                                ],
                                [
                                    5,
                                    0.681
                                ]
                            ]
                        }
                    ],
                    "image_url": "https://github.com/pch-pokemon/knowledge_base/raw/main/56/Fig.8(c).png"
                },
                {
                    "subfigure_label": "(d)",
                    "columns": [
                        "Ta content(Wt.%)",
                        "Mass gain(mg/cm²)"
                    ],
                    "temperature": "1000 °C",
                    "Al_content_type": [
                        {
                            "Al content": "4 wt.%",
                            "values": [
                                [
                                    4,
                                    1.728
                                ],
                                [
                                    4,
                                    1.153
                                ],
                                [
                                    6,
                                    0.938
                                ]
                            ]
                        },
                        {
                            "Al content": "5 wt.%",
                            "values": [
                                [
                                    3,
                                    0.814
                                ],
                                [
                                    5,
                                    0.796
                                ],
                                [
                                    6,
                                    0.68
                                ]
                            ]
                        }
                    ],
                    "image_url": "https://github.com/pch-pokemon/knowledge_base/raw/main/56/Fig.8(d).png"
                }
            ]
        }
    },
    {
        "metadata": {
            "source": "D:/knowledge_base/Data/57.json",
            "tables_num": "Table 1"
        },
        "page_content": {
            "table_number": "Table 1",
            "caption": "Table 1 Measured chemical compositions of two explored Co–Ni-based superalloys (wt.%)",
            "data": {
                "columns": [
                    "Alloys",
                    "Ni",
                    "Al",
                    "W",
                    "Cr",
                    "Ti",
                    "C",
                    "Co"
                ],
                "rows": [
                    {
                        "Alloys": "1.4Ti",
                        "Ni": 27.32,
                        "Al": 3.73,
                        "W": 17.01,
                        "Cr": 5.34,
                        "Ti": 1.42,
                        "C": 0.022,
                        "Co": "Balance"
                    },
                    {
                        "Alloys": "2.1Ti",
                        "Ni": 27.15,
                        "Al": 4.13,
                        "W": 16.72,
                        "Cr": 5.34,
                        "Ti": 2.1,
                        "C": 0.024,
                        "Co": "Balance"
                    }
                ]
            },
            "table_url": "https://github.com/pch-pokemon/knowledge_base/raw/main/57/Table1.png"
        }
    },
    {
        "metadata": {
            "source": "D:/knowledge_base/Data/57.json",
            "figures_num": "Fig. 1"
        },
        "page_content": {
            "figure_number": "Fig. 1",
            "caption": "Fig. 1 Mass gain curves of explored Co–Ni-based superalloys with 1.4 and 2.1 wt.%Ti during exposure at 900 °C for different periods.",
            "data": [
                {
                    "columns": [
                        "Time(h)",
                        "Mass gain(mg/cm²)"
                    ],
                    "temperature": "900 °C",
                    "alloy_name": [
                        {
                            "alloy": "1.4Ti",
                            "values": [
                                [
                                    12,
                                    0.358
                                ],
                                [
                                    24,
                                    1.078
                                ],
                                [
                                    36,
                                    1.726
                                ],
                                [
                                    40,
                                    1.815
                                ],
                                [
                                    48,
                                    2.071
                                ],
                                [
                                    60,
                                    2.327
                                ],
                                [
                                    72,
                                    2.565
                                ],
                                [
                                    84,
                                    2.817
                                ],
                                [
                                    100,
                                    2.962
                                ]
                            ]
                        },
                        {
                            "alloy": "2.1Ti",
                            "values": [
                                [
                                    12,
                                    0.213
                                ],
                                [
                                    24,
                                    0.848
                                ],
                                [
                                    36,
                                    1.572
                                ],
                                [
                                    40,
                                    1.739
                                ],
                                [
                                    48,
                                    2.007
                                ],
                                [
                                    60,
                                    2.033
                                ],
                                [
                                    72,
                                    2.092
                                ],
                                [
                                    84,
                                    2.135
                                ],
                                [
                                    100,
                                    2.195
                                ]
                            ]
                        }
                    ]
                }
            ],
            "image_url": "https://github.com/pch-pokemon/knowledge_base/raw/main/57/Fig.1.png"
        }
    },
    {
        "metadata": {
            "source": "D:/knowledge_base/Data/57.json",
            "figures_num": "Fig. 2"
        },
        "page_content": {
            "figure_number": "Fig. 2",
            "caption": "Fig. 2 Relationship between specific mass gain and exposure time during oxidation of Co–Ni-based superalloys at 900 °C.",
            "data": [
                {
                    "columns": [
                        "Time(h)",
                        "Specific mass gain(mg/cm²)"
                    ],
                    "temperature": "900 °C",
                    "alloy_name": [
                        {
                            "alloy": "1.4Ti",
                            "values": [
                                [
                                    12,
                                    1.013
                                ],
                                [
                                    24,
                                    1.556
                                ],
                                [
                                    36,
                                    2.031
                                ],
                                [
                                    40,
                                    2.091
                                ],
                                [
                                    48,
                                    2.304
                                ],
                                [
                                    60,
                                    2.481
                                ],
                                [
                                    72,
                                    2.658
                                ],
                                [
                                    84,
                                    2.855
                                ],
                                [
                                    100,
                                    2.956
                                ]
                            ]
                        },
                        {
                            "alloy": "2.1Ti",
                            "values": [
                                [
                                    12,
                                    0.889
                                ],
                                [
                                    24,
                                    1.363
                                ],
                                [
                                    36,
                                    1.914
                                ],
                                [
                                    40,
                                    2.027
                                ],
                                [
                                    48,
                                    2.232
                                ],
                                [
                                    60,
                                    2.264
                                ],
                                [
                                    72,
                                    2.308
                                ],
                                [
                                    84,
                                    2.336
                                ],
                                [
                                    100,
                                    2.389
                                ]
                            ]
                        }
                    ]
                }
            ],
            "image_url": "https://github.com/pch-pokemon/knowledge_base/raw/main/57/Fig.2.png"
        }
    },
    {
        "metadata": {
            "source": "D:/knowledge_base/Data/57.json",
            "figures_num": "Fig. 3"
        },
        "page_content": {
            "figure_number": "Fig. 3",
            "caption": "Fig. 3 XRD plot of oxide surfaces formed at 900 °C after 100 h exposure in 1.4Ti alloy.",
            "image_url": "https://github.com/pch-pokemon/knowledge_base/raw/main/57/Fig.3.png"
        }
    },
    {
        "metadata": {
            "source": "D:/knowledge_base/Data/57.json",
            "figures_num": "Fig. 4"
        },
        "page_content": {
            "figure_number": "Fig. 4",
            "caption": "Fig. 4 SEM micrograph of cross-sectional morphology of 1.4Ti alloy oxidized at 900 °C for 12 h (a), 48 h (b), and 100 h (c).",
            "image_url": "https://github.com/pch-pokemon/knowledge_base/raw/main/57/Fig.4.png"
        }
    },
    {
        "metadata": {
            "source": "D:/knowledge_base/Data/57.json",
            "figures_num": "Fig. 5"
        },
        "page_content": {
            "figure_number": "Fig. 5",
            "caption": "Fig. 5 Thickness variation in different oxide layers in 1.4Ti alloy as a function of exposure time at 900 °C.",
            "data": [
                {
                    "columns": [
                        "Time(h)",
                        "Thickness(μm)"
                    ],
                    "temperature": "900 °C",
                    "type_oxide_layer": [
                        {
                            "oxides_layer": "Oxide scale",
                            "values": [
                                [
                                    12,
                                    14.133
                                ],
                                [
                                    48,
                                    22.432
                                ],
                                [
                                    100,
                                    26.795
                                ]
                            ]
                        },
                        {
                            "oxides_layer": "Outer oxide layer",
                            "values": [
                                [
                                    12,
                                    3.936
                                ],
                                [
                                    48,
                                    7.873
                                ],
                                [
                                    100,
                                    8.631
                                ]
                            ]
                        },
                        {
                            "oxides_layer": "Intermediate oxide layer",
                            "values": [
                                [
                                    12,
                                    1.612
                                ],
                                [
                                    48,
                                    3.32
