Repository: pch-pokemon/Multi_agent_for_alloy_oxidation

# High-Temperature Alloy Oxidation Multi-Agent System V1.0

This software is a knowledge-guided multi-agent system designed for intelligent prediction, mechanistic interpretation, thermodynamic analysis, and literature-grounded reasoning of oxidation behavior in high-temperature superalloys.

Unlike conventional tool-based frameworks, the system organizes the oxidation research process into a structured multi-agent workflow, enabling the transformation of fragmented mechanistic knowledge into design-relevant insights.

File: rag_core/data/1_100_chart.json (part 39 of 70)
[
                                ],
                                [
                                    100,
                                    6.118
                                ]
                            ]
                        },
                        {
                            "oxides_layer": "Inner oxidized region",
                            "values": [
                                [
                                    12,
                                    1.992
                                ],
                                [
                                    48,
                                    4.648
                                ],
                                [
                                    100,
                                    5.312
                                ]
                            ]
                        }
                    ]
                }
            ],
            "image_url": "https://github.com/pch-pokemon/knowledge_base/raw/main/57/Fig.5.png"
        }
    },
    {
        "metadata": {
            "source": "D:/knowledge_base/Data/57.json",
            "figures_num": "Fig. 6"
        },
        "page_content": {
            "figure_number": "Fig. 6",
            "caption": "Fig. 6 Elemental distribution of oxide layers and near-surface region of 1.4Ti alloy oxidized at 900 °C for 12 h (a), 48 h (b), and 100 h (c).",
            "image_url": "https://github.com/pch-pokemon/knowledge_base/raw/main/57/Fig.6.png"
        }
    },
    {
        "metadata": {
            "source": "D:/knowledge_base/Data/57.json",
            "figures_num": "Fig. 7"
        },
        "page_content": {
            "figure_number": "Fig. 7",
            "caption": "Fig. 7 XRD plot of oxide surfaces formed at 900 °C after 100 h exposure for 2.1Ti alloy.",
            "image_url": "https://github.com/pch-pokemon/knowledge_base/raw/main/57/Fig.7.png"
        }
    },
    {
        "metadata": {
            "source": "D:/knowledge_base/Data/57.json",
            "figures_num": "Fig. 8"
        },
        "page_content": {
            "figure_number": "Fig. 8",
            "caption": "Fig. 8 SEM micrograph of cross-sectional morphology of 2.1Ti alloy oxidized at 900 °C for 12 h (a), 48 h (b), and 100 h (c, d).",
            "image_url": "https://github.com/pch-pokemon/knowledge_base/raw/main/57/Fig.8.png"
        }
    },
    {
        "metadata": {
            "source": "D:/knowledge_base/Data/57.json",
            "figures_num": "Fig. 9"
        },
        "page_content": {
            "figure_number": "Fig. 9",
            "caption": "Fig. 9 Variation in thickness of different oxide layers in 2.1Ti alloy as a function of exposure time from 12 to 100 h at 900 °C.",
            "data": [
                {
                    "columns": [
                        "Time(h)",
                        "Thickness(μm)"
                    ],
                    "temperature": "900 °C",
                    "type_oxide_layer": [
                        {
                            "oxides_layer": "Oxide scale",
                            "values": [
                                [
                                    12,
                                    10.256
                                ],
                                [
                                    48,
                                    17.534
                                ],
                                [
                                    100,
                                    18.363
                                ]
                            ]
                        },
                        {
                            "oxides_layer": "Outer oxide layer",
                            "values": [
                                [
                                    12,
                                    3.318
                                ],
                                [
                                    48,
                                    5.92
                                ],
                                [
                                    100,
                                    5.958
                                ]
                            ]
                        },
                        {
                            "oxides_layer": "Intermediate oxide layer",
                            "values": [
                                [
                                    12,
                                    1.282
                                ],
                                [
                                    48,
                                    3.054
                                ],
                                [
                                    100,
                                    3.356
                                ]
                            ]
                        },
                        {
                            "oxides_layer": "Inner oxidized region",
                            "values": [
                                [
                                    12,
                                    2.489
                                ],
                                [
                                    48,
                                    5.053
                                ],
                                [
                                    100,
                                    5.958
                                ]
                            ]
                        }
                    ]
                }
            ],
            "image_url": "https://github.com/pch-pokemon/knowledge_base/raw/main/57/Fig.9.png"
        }
    },
    {
        "metadata": {
            "source": "D:/knowledge_base/Data/57.json",
            "figures_num": "Fig. 10"
        },
        "page_content": {
            "figure_number": "Fig. 10",
            "caption": "Fig. 10 Elemental distribution of oxide layers and near-surface region of 2.1Ti alloy oxidized at 900 °C for 12 h (a), 48 h (b), and 100 h (c).",
            "image_url": "https://github.com/pch-pokemon/knowledge_base/raw/main/57/Fig.10.png"
        }
    },
    {
        "metadata": {
            "source": "D:/knowledge_base/Data/57.json",
            "figures_num": "Fig. 11"
        },
        "page_content": {
            "figure_number": "Fig. 11",
            "caption": "Fig. 11 Schematic structural diagram of oxide layer in 1.4Ti alloy at 900 °C for 100 h.",
            "image_url": "https://github.com/pch-pokemon/knowledge_base/raw/main/57/Fig.11.png"
        }
    },
    {
        "metadata": {
            "source": "D:/knowledge_base/Data/57.json",
            "figures_num": "Fig. 12"
        },
        "page_content": {
            "figure_number": "Fig. 12",
            "caption": "Fig. 12 Schematic structural diagram of oxide layer in 2.1Ti alloy at 900 °C for 100 h.",
            "image_url": "https://github.com/pch-pokemon/knowledge_base/raw/main/57/Fig.12.png"
        }
    },
    {
        "metadata": {
            "source": "D:/knowledge_base/Data/58.json",
            "tables_num": "Table 1"
        },
        "page_content": {
            "table_number": "Table 1",
            "caption": "Table 1 Actual composition (at.%) of the alloys by electron microprobe analysis.",
            "data": {
                "columns": [
                    "Alloy designation",
                    "Cr",
                    "Si",
                    "Al",
                    "Ni"
                ],
                "rows": [
                    {
                        "Alloy designation": "Ni-4Al",
                        "Cr": "-",
                        "Si": "-",
                        "Al": 3.6,
                        "Ni": "Balance"
                    },
                    {
                        "Alloy designation": "Ni-2Si-4Al",
                        "Cr": "-",
                        "Si": 2.2,
                        "Al": 4.3,
                        "Ni": "Balance"
                    },
                    {
                        "Alloy designation": "Ni-10Cr-4Al",
                        "Cr": 10.0,
                        "Si": "-",
                        "Al": 3.4,
                        "Ni": "Balance"
                    },
                    {
                        "Alloy designation": "Ni-10Cr-2Si-4Al",
                        "Cr": 10.0,
                        "Si": 2.1,
                        "Al": 3.4,
                        "Ni": "Balance"
                    },
                    {
                        "Alloy designation": "Ni-10Cr-4Si-4Al",
                        "Cr": 9.9,
                        "Si": 3.7,
                        "Al": 3.4,
                        "Ni": "Balance"
                    },
                    {
                        "Alloy designation": "Ni-10Cr-6Si-4Al",
                        "Cr": 9.9,
                        "Si": 5.4,
                        "Al": 3.5,
                        "Ni": "Balance"
                    }
                ]
            },
            "table_url": "https://github.com/pch-pokemon/knowledge_base/raw/main/58/Table1.png"
        }
    },
    {
        "metadata": {
            "source": "D:/knowledge_base/Data/58.json",
            "tables_num": "Table 2"
        },
        "page_content": {
            "table_number": "Table 2",
            "caption": "Table 2 Approximate kₚ values (g² cm⁻⁴ s⁻¹) for the oxidation of the six alloys examined and for the growth of the four pure oxides at 1100°C under 1 atm O₂ for 24 h.",
            "data": {
                "columns": [
                    "(in.)",
                    "(fi.)",
                    "(av.)"
                ],
                "rows": [
                    {
                        "Alloy designation": "Ni-4Al",
                        "(in.)": "-",
                        "(fi.)": "-",
                        "(av.)": "4.9 × 10⁻⁹"
                    },
                    {
                        "Alloy designation": "Ni-2Si-4Al",
                        "(in.)": "(0–0.75 h) 1.8 × 10⁻⁹",
                        "(fi.)": "(0.9–24 h) 6.9 × 10⁻¹⁰",
                        "(av.)": "-"
                    },
                    {
                        "Alloy designation": "Ni-10Cr-4Al",
                        "(in.)": "(0.1–2 h) 1.6 × 10⁻⁹",
                        "(fi.)": "(8.5–24 h) 6.1 × 10⁻¹¹",
                        "(av.)": "-"
                    },
                    {
                        "Alloy designation": "Ni-10Cr-2Si-4Al",
                        "(in.)": "(0.1–2 h) 3.5 × 10⁻¹¹",
                        "(fi.)": "(2.3–24 h) 1.3 × 10⁻¹¹",
                        "(av.)": "-"
                    },
                    {
                        "Alloy designation": "Ni-10Cr-4Si-4Al",
                        "(in.)": "(0–16.3 h) 4.4 × 10⁻¹²",
                        "(fi.)": "(17.3–24 h) 3.2 × 10⁻¹²",
                        "(av.)": "-"
                    },
                    {
                        "Alloy designation": "Ni-10Cr-6Si-4Al",
                        "(in.)": "(0–0.3 h) 3.0 × 10⁻¹¹",
                        "(fi.)": "(0.4–24 h) 1.4 × 10⁻¹¹",
                        "(av.)": "-"
                    },
                    {
                        "Alloy designation": "Pure Ni",
                        "(in.)": "-",
                        "(fi.)": "-",
                        "(av.)": "5.0 × 10⁻¹⁰"
                    },
                    {
                        "Alloy designation": "Cr₂O₃",
                        "(in.)": "-",
                        "(fi.)": "-",
                        "(av.)": "8.1 × 10⁻¹¹"
                    },
                    {
                        "Alloy designation": "Al₂O₃",
                        "(in.)": "-",
                        "(fi.)": "-",
                        "(av.)": "6.3 × 10⁻¹³"
                    },
                    {
                        "Alloy designation": "SiO₂",
                        "(in.)": "-",
                        "(fi.)": "-",
                        "(av.)": "3.0 × 10⁻¹³"
                    }
                ]
            },
            "table_url": "https://github.com/pch-pokemon/knowledge_base/raw/main/58/Table2.png"
        }
    },
    {
        "metadata": {
            "source": "D:/knowledge_base/Data/58.json",
            "figures_num": "Fig. 1"
        },
        "page_content": {
            "figure_number": "Fig. 1",
            "caption": "Fig. 1 Kinetic curves of Ni-4Al and Ni-2Si-4Al oxidized for 24 h at 1100 °C in 1 atm O₂. (a) Normal plots; (b) parabolic plots.",
            "data": [
                {
                    "subfigure_label": "(a)",
                    "columns": [
                        "Time(h)",
                        "Mass gain(mg/cm²)"
                    ],
                    "temperature": "1100 °C",
                    "alloy_name": [
                        {
                            "alloy": "Ni-4Al",
                            "values": [
                                [
                                    1.02,
                                    3.435
                                ],
                                [
                                    2.21,
                                    5.418
                                ],
                                [
                                    4.1,
                                    7.596
                                ],
                                [
                                    6.18,
                                    9.606
                                ],
                                [
                                    8.59,
                                    11.561
                                ],
                                [
                                    11.69,
                                    13.404
                                ],
                                [
                                    15.07,
                                    15.303
                                ],
                                [
                                    18.42,
                                    17.146
                                ],
                                [
                                    21.2,
                                    18.487
                                ],
                                [
                                    24,
                                    19.799
                                ]
                            ]
                        },
                        {
                            "alloy": "Ni-2Si-4Al",
                            "values": [
                                [
                                    0.94,
                                    2.29
                                ],
                                [
                                    2.23,
                                    3.295
                                ],
                                [
                                    3.92,
                                    4.021
                                ],
                                [
                                    6.03,
                                    4.775
                                ],
                                [
                                    8.54,
                                    5.557
                                ],
                                [
                                    11.27,
                                    6.255
                                ],
                                [
                                    14.7,
                                    7.009
                                ],
                                [
                                    18.25,
                                    7.652
                                ],
                                [
                                    21.23,
                                    8.21
                                ],
                                [
                                    24,
                                    8.629
                                ]
                            ]
                        }
                    ],
                    "image_url": "https://github.com/pch-pokemon/knowledge_base/raw/main/58/Fig.1(a).png"
                },
                {
                    "subfigure_label": "(b)",
                    "columns": [
                        "Time¹/²(h¹/²)",
                        "Mass gain(mg/cm²)"
                    ],
                    "temperature": "1100 °C",
                    "alloy_name": [
                        {
                            "alloy": "Ni-4Al",
                            "values": [
                                [
                                    1.01,
                                    3.435
                                ],
                                [
                                    1.49,
                                    5.418
                                ],
                                [
                                    2.02,
                                    7.596
                                ],
                                [
                                    2.49,
                                    9.606
                                ],
                                [
                                    2.93,
                                    11.561
                                ],
                                [
                                    3.42,
                                    13.404
                                ],
                                [
                                    3.88,
                                    15.303
                                ],
                                [
                                    4.29,
                                    17.146
                                ],
                                [
                                    4.6,
                                    18.487
                                ],
                                [
                                    4.9,
                                    19.799
                                ]
                            ]
                        },
                        {
                            "alloy": "Ni-2Si-4Al",
                            "values": [
                                [
                                    0.97,
                                    2.29
                                ],
                                [
                                    1.49,
                                    3.295
                                ],
                                [
                                    1.98,
                                    4.021
                                ],
                                [
                                    2.46,
                                    4.775
                                ],
                                [
                                    2.92,
                                    5.557
                                ],
                                [
                                    3.36,
                                    6.255
                                ],
                                [
                                    3.83,
                                    7.009
                                ],
                                [
                                    4.27,
                                    7.652
                                ],
                                [
                                    4.61,
                                    8.21
                                ],
                                [
                                    4.9,
                                    8.629
                                ]
                            ]
                        }
                    ],
                    "image_url": "https://github.com/pch-pokemon/knowledge_base/raw/main/58/Fig.1(b).png"
                }
            ]
        }
    },
    {
        "metadata": {
            "source": "D:/knowledge_base/Data/58.json",
            "figures_num": "Fig. 2"
        },
        "page_content": {
            "figure_number": "Fig. 2",
            "caption": "Fig. 2 Kinetic curves of Ni-10Cr-4Al and of the three Ni-10Cr-xSi-4Al alloys oxidized for 24 h at 1100 °C in 1 atm O₂. (a) Normal plots; (b) parabolic plots.",
            "data": [
                {
                    "subfigure_label": "(a)",
                    "columns": [
                        "Time(h)",
                        "Mass gain(mg/cm²)"
                    ],
                    "temperature": "1100 °C",
                    "alloy_name": [
                        {
                            "alloy": "Ni-10Cr-4Al",
                            "values": [
                                [
                                    0.38,
                                    1.541
                                ],
                                [
                                    0.85,
                                    2.283
                                ],
                                [
                                    1.26,
                                    2.875
                                ],
                                [
                                    2.24,
                                    3.552
                                ],
                                [
                                    3.42,
                                    4.078
                                ],
                                [
                                    5.28,
                                    4.651
                                ],
                                [
                                    7.71,
                                    5.046
                                ],
                                [
                                    10.53,
                                    5.356
                                ],
                                [
                                    15,
                                    5.638
                                ],
                                [
                                    18.94,
                                    5.863
                                ],
                                [
                                    24,
                                    6.107
                                ]
                            ]
                        },
                        {
                            "alloy": "Ni-10Cr-2Si-4Al",
                            "values": [
                                [
                                    0.75,
                                    0.338
                                ],
                                [
                                    2.06,
                                    0.517
                                ],
                                [
                                    4.02,
                                    0.658
                                ],
                                [
                                    6.31,
                                    0.77
                                ],
                                [
                                    8.59,
                                    0.874
                                ],
                                [
                                    11.01,
                                    0.94
                                ],
                                [
                                    13.62,
                                    1.024
                                ],
                                [
                                    15.93,
                                    1.09
                                ],
                                [
                                    18.99,
                                    1.165
                                ],
                                [
                                    24,
                                    1.278
                                ]
                            ]
                        },
                        {
                            "alloy": "Ni-10Cr-6Si-4Al",
                            "values": [
                                [
                                    1.81,
                                    0.284
                                ],
                                [
                                    3.63,
                                    0.405
                                ],
                                [
                                    5.43,
                                    0.53
                                ],
                                [
                                    7.62,
                                    0.631
                                ],
                                [
                                    9.68,
                                    0.699
                                ],
                                [
                                    12.97,
                                    0.81
                                ],
                                [
                                    15.95,
                                    0.891
                                ],
                                [
                                    18.98,
                                    0.973
                                ],
                                [
                                    20.94,
                                    1.026
                                ],
                                [
                                    24,
                                    1.084
                                ]
                            ]
                        },
                        {
                            "alloy": "Ni-10Cr-4Si-4Al",
                            "values": [
                                [
                                    1.11,
                                    0.106
                                ],
                                [
                                    2.32,
                                    0.173
                                ],
                                [
                                    3.72,
                                    0.226
                                ],
                                [
                                    5.74,
                                    0.284
                                ],
                                [
                                    8.28,
                                    0.352
                                ],
                                [
                                    10.38,
                                    0.395
                                ],
                                [
                                    12.88,
                                    0.438
                                ],
                                [
                                    15.27,
                                    0.472
                                ],
                                [
                                    19.22,
                                    0.52
                                ],
                                [
                                    21.3,
                                    0.554
                                ],
                                [
                                    24,
                                    0.588
                                ]
                            ]
                        }
                    ],
                    "image_url": "https://github.com/pch-pokemon/knowledge_base/raw/main/58/Fig.2(a).png"
                },
                {
                    "subfigure_label": "(b)",
                    "columns": [
                        "Time¹/²(h¹/²)",
                        "Mass gain(mg/cm²)"
                    ],
                    "temperature": "1100 °C",
                    "alloy_name": [
                        {
                            "alloy": "Ni-10Cr-4Al",
                            "values": [
                                [
                                    0.38,
                                    1.541
                                ],
                                [
                                    0.85,
                                    2.283
                                ],
                                [
                                    1.26,
                                    2.875
                                ],
                                [
                                    2.24,
                                    3.552
                                ],
                                [
                                    3.42,
                                    4.078
                                ],
                                [
                                    5.28,
                                    4.651
                                ],
                                [
                                    7.71,
                                    5.046
                                ],
                                [
                                    10.53,
                                    5.356
                                ],
                                [
                                    15,
                                    5.638
                                ],
                                [
                                    18.94,
                                    5.863
                                ],
                                [
                                    24,
                                    6.107
                                ]
                            ]
                        },
                        {
                            "alloy": "Ni-10Cr-2Si-4Al",
                            "values": [
                                [
                                    0.75,
                                    0.338
                                ],
                                [
                                    2.06,
                                    0.517
                                ],
                                [
                                    4.02,
                                    0.658
                                ],
                                [
                                    6.31,
                                    0.77
                                ],
                                [
                                    8.59,
                                    0.874
                                ],
                                [
                                    11.01,
                                    0.94
                                ],
                                [
                                    13.62,
                                    1.024
                                ],
                                [
                                    15.93,
                                    1.09
                                ],
                                [
                                    18.99,
                                    1.165
                                ],
                                [
                                    24,
                                    1.278
                                ]
                            ]
                        },
                        {
                            "alloy": "Ni-10Cr-6Si-4Al",
                            "values": [
                                [
                                    1.81,
                                    0.284
                                ],
                                [
                                    3.63,
                                    0.405
                                ],
                                [
                                    5.43,
                                    0.53
                                ],
                                [
                                    7.62,
                                    0.631
                                ],
                                [
                                    9.68,
                                    0.699
                                ],
                                [
                                    12.97,
                                    0.81
                                ],
                                [
                                    15.95,
                                    0.891
                                ],
                                [
                                    18.98,
                                    0.973
                                ],
                                [
                                    20.94,
                                    1.026
                                ],
                                [
                                    24,
                                    1.084
                                ]
                            ]
                        },
                        {
                            "alloy": "Ni-10Cr-4Si-4Al",
                            "values": [
                                [
                                    1.11,
                                    0.106
                                ],
                                [
                                    2.32,
                                    0.173
                                ],
                                [
                                    3.72,
                                    0.226
                                ],
                                [
                                    5.74,
                                    0.284
                                ],
                                [
                                    8.28,
                                    0.352
                                ],
                                [
                                    10.38,
                                    0.395
                                ],
                                [
                                    12.88,
                                    0.438
                                ],
                                [
                                    15.27,
                                    0.472
                                ],
                                [
                                    19.22,
                                    0.52
                                ],
                                [
                                    21.3,
                                    0.554
                                ],
                                [
                                    24,
                                    0.588
                                ]
                            ]
                        }
                    ],
                    "image_url": "https://github.com/pch-pokemon/knowledge_base/raw/main/58/Fig.2(b).png"
                }
            ]
        }
    },
    {
        "metadata": {
            "source": "D:/knowledge_base/Data/58.json",
            "figures_num": "Fig. 3"
        },
        "page_content": {
            "figure_number": "Fig. 3",
            "caption": "Fig. 3 Enlarged view of the kinetic curves for the three Ni-10Cr-xSi-4Al alloys in Fig. 2. (a) Normal plots; (b) parabolic plots.",
            "data": [
                {
                    "subfigure_label": "(a)",
                    "columns": [
                        "Time(h)",
                        "Mass gain(mg/cm²)"
                    ],
                    "temperature": "1100 °C",
                    "alloy_name": [
                        {
                            "alloy": "Ni-10Cr-2Si-4Al",
                            "values": [
                                [
                                    0.59,
                                    0.285
                                ],
                                [
                                    1.37,
                                    0.434
                                ],
                                [
                                    2.42,
                                    0.544
                                ],
                                [
                                    3.96,
                                    0.644
                                ],
                                [
                                    6.12,
                                    0.748
                                ],
                                [
                                    9,
                                    0.866
                                ],
                                [
                                    13.09,
                                    0.996
                                ],
                                [
                                    16.02,
                                    1.082
                                ],
                                [
                                    20.06,
                                    1.186
                                ],
                                [
                                    24,
                                    1.278
                                ]
                            ]
                        },
                        {
                            "alloy": "Ni-10Cr-6Si-4Al",
                            "values": [
                                [
                                    0.61,
                                    0.187
                                ],
                                [
                                    1.37,
                                    0.284
                                ],
                                [
                                    2.91,
                                    0.393
                                ],
                                [
                                    4.7,
                                    0.5
                                ],
                                [
                                    7.02,
                                    0.608
                                ],
                                [
                                    10,
                                    0.717
                                ],
                                [
                                    14.04,
                                    0.84
                                ],
                                [
                                    17.03,
                                    0.933
                                ],
                                [
                                    20.99,
                                    1.032
                                ],
                                [
                                    24,
