Repository: pch-pokemon/Multi_agent_for_alloy_oxidation

# High-Temperature Alloy Oxidation Multi-Agent System V1.0

This software is a knowledge-guided multi-agent system designed for intelligent prediction, mechanistic interpretation, thermodynamic analysis, and literature-grounded reasoning of oxidation behavior in high-temperature superalloys.

Unlike conventional tool-based frameworks, the system organizes the oxidation research process into a structured multi-agent workflow, enabling the transformation of fragmented mechanistic knowledge into design-relevant insights.

File: rag_core/data/1_100_chart.json (part 40 of 70)
[
                                    1.084
                                ]
                            ]
                        },
                        {
                            "alloy": "Ni-10Cr-4Si-4Al",
                            "values": [
                                [
                                    0.76,
                                    0.104
                                ],
                                [
                                    1.93,
                                    0.168
                                ],
                                [
                                    3.57,
                                    0.225
                                ],
                                [
                                    6.31,
                                    0.307
                                ],
                                [
                                    9.32,
                                    0.375
                                ],
                                [
                                    12.35,
                                    0.436
                                ],
                                [
                                    16.36,
                                    0.496
                                ],
                                [
                                    20.33,
                                    0.545
                                ],
                                [
                                    24,
                                    0.588
                                ]
                            ]
                        }
                    ],
                    "image_url": "https://github.com/pch-pokemon/knowledge_base/raw/main/58/Fig.3(a).png"
                },
                {
                    "subfigure_label": "(b)",
                    "columns": [
                        "Time¹/²(h¹/²)",
                        "Mass gain(mg/cm²)"
                    ],
                    "temperature": "1100 °C",
                    "alloy_name": [
                        {
                            "alloy": "Ni-10Cr-2Si-4Al",
                            "values": [
                                [
                                    0.77,
                                    0.285
                                ],
                                [
                                    1.17,
                                    0.434
                                ],
                                [
                                    1.56,
                                    0.544
                                ],
                                [
                                    1.99,
                                    0.644
                                ],
                                [
                                    2.47,
                                    0.748
                                ],
                                [
                                    3.0,
                                    0.866
                                ],
                                [
                                    3.62,
                                    0.996
                                ],
                                [
                                    4.0,
                                    1.082
                                ],
                                [
                                    4.48,
                                    1.186
                                ],
                                [
                                    4.9,
                                    1.278
                                ]
                            ]
                        },
                        {
                            "alloy": "Ni-10Cr-6Si-4Al",
                            "values": [
                                [
                                    0.78,
                                    0.187
                                ],
                                [
                                    1.17,
                                    0.284
                                ],
                                [
                                    1.71,
                                    0.393
                                ],
                                [
                                    2.17,
                                    0.5
                                ],
                                [
                                    2.65,
                                    0.608
                                ],
                                [
                                    3.16,
                                    0.717
                                ],
                                [
                                    3.75,
                                    0.84
                                ],
                                [
                                    4.13,
                                    0.933
                                ],
                                [
                                    4.58,
                                    1.032
                                ],
                                [
                                    4.9,
                                    1.084
                                ]
                            ]
                        },
                        {
                            "alloy": "Ni-10Cr-4Si-4Al",
                            "values": [
                                [
                                    0.87,
                                    0.104
                                ],
                                [
                                    1.39,
                                    0.168
                                ],
                                [
                                    1.89,
                                    0.225
                                ],
                                [
                                    2.51,
                                    0.307
                                ],
                                [
                                    3.05,
                                    0.375
                                ],
                                [
                                    3.51,
                                    0.436
                                ],
                                [
                                    4.04,
                                    0.496
                                ],
                                [
                                    4.51,
                                    0.545
                                ],
                                [
                                    4.9,
                                    0.588
                                ]
                            ]
                        }
                    ],
                    "image_url": "https://github.com/pch-pokemon/knowledge_base/raw/main/58/Fig.3(b).png"
                }
            ]
        }
    },
    {
        "metadata": {
            "source": "D:/knowledge_base/Data/58.json",
            "figures_num": "Fig. 4"
        },
        "page_content": {
            "figure_number": "Fig. 4",
            "caption": "Fig. 4 Cross section (SEM-BEI) of Ni-4Al oxidized for 24 h at 1100 °C in 1 atm O₂.",
            "image_url": "https://github.com/pch-pokemon/knowledge_base/raw/main/58/Fig.4.png"
        }
    },
    {
        "metadata": {
            "source": "D:/knowledge_base/Data/58.json",
            "figures_num": "Fig. 5"
        },
        "page_content": {
            "figure_number": "Fig. 5",
            "caption": "Fig. 5 Cross section (SEM-BEI) of Ni-2Si-4Al oxidized for 24 h at 1100 °C in 1 atm O₂.",
            "image_url": "https://github.com/pch-pokemon/knowledge_base/raw/main/58/Fig.5.png"
        }
    },
    {
        "metadata": {
            "source": "D:/knowledge_base/Data/58.json",
            "figures_num": "Fig. 6"
        },
        "page_content": {
            "figure_number": "Fig. 6",
            "caption": "Fig. 6 Cross section (SEM-BEI) of Ni-10Cr-4Al oxidized for 24 h at 1100 °C in 1 atm O₂.",
            "image_url": "https://github.com/pch-pokemon/knowledge_base/raw/main/58/Fig.6.png"
        }
    },
    {
        "metadata": {
            "source": "D:/knowledge_base/Data/58.json",
            "figures_num": "Fig. 7"
        },
        "page_content": {
            "figure_number": "Fig. 7",
            "caption": "Fig. 7 Cross section (SEM-BEI) and XRD spectrum of Ni–10Cr–2Si–4Al oxidized for 24 h at 1100 °C in 1 atm O₂.",
            "image_url": "https://github.com/pch-pokemon/knowledge_base/raw/main/58/Fig.7.png"
        }
    },
    {
        "metadata": {
            "source": "D:/knowledge_base/Data/58.json",
            "figures_num": "Fig. 8"
        },
        "page_content": {
            "figure_number": "Fig. 8",
            "caption": "Fig. 8 Cross section (SEM-BEI) of Ni–10Cr–4Si–4Al oxidized for 24 h at 1100 °C in 1 atm O₂. a–c (with X-ray maps) show the three types of scales formed on this alloy.",
            "image_url": "https://github.com/pch-pokemon/knowledge_base/raw/main/58/Fig.8.png"
        }
    },
    {
        "metadata": {
            "source": "D:/knowledge_base/Data/58.json",
            "figures_num": "Fig. 9"
        },
        "page_content": {
            "figure_number": "Fig. 9",
            "caption": "Fig. 9 Cross section (SEM-BEI) of Ni–10Cr–6Si–4Al oxidized for 24 h at 1100 °C in 1 atm O₂. a–c show the three types of scales formed on this alloy.",
            "image_url": "https://github.com/pch-pokemon/knowledge_base/raw/main/58/Fig.9.png"
        }
    },
    {
        "metadata": {
            "source": "D:/knowledge_base/Data/59.json",
            "tables_num": "Table 1"
        },
        "page_content": {
            "table_number": "Table 1",
            "caption": "Table 1 The nominal composition of superalloys (wt.%)",
            "data": {
                "columns": [
                    "Alloy",
                    "Al + Ta",
                    "W + Re + Cr + Co",
                    "Ru",
                    "Hf",
                    "Mo",
                    "Ni"
                ],
                "rows": [
                    {
                        "Alloy": "2Mo",
                        "Al + Ta": 12,
                        "W + Re + Cr + Co": 19.8,
                        "Ru": 2.5,
                        "Hf": 0.1,
                        "Mo": 2,
                        "Ni": "Bal."
                    },
                    {
                        "Alloy": "3Mo",
                        "Al + Ta": 12,
                        "W + Re + Cr + Co": 19.8,
                        "Ru": 2.5,
                        "Hf": 0.1,
                        "Mo": 3,
                        "Ni": "Bal."
                    },
                    {
                        "Alloy": "4Mo",
                        "Al + Ta": 12,
                        "W + Re + Cr + Co": 19.8,
                        "Ru": 2.5,
                        "Hf": 0.1,
                        "Mo": 4,
                        "Ni": "Bal."
                    }
                ]
            },
            "table_url": "https://github.com/pch-pokemon/knowledge_base/raw/main/59/Table1.png"
        }
    },
    {
        "metadata": {
            "source": "D:/knowledge_base/Data/59.json",
            "figures_num": "Fig. 1"
        },
        "page_content": {
            "figure_number": "Fig. 1",
            "caption": "Fig. 1 Diagram of heat treatment method.",
            "image_url": "https://github.com/pch-pokemon/knowledge_base/raw/main/59/Fig.1.png"
        }
    },
    {
        "metadata": {
            "source": "D:/knowledge_base/Data/59.json",
            "figures_num": "Fig. 2"
        },
        "page_content": {
            "figure_number": "Fig. 2",
            "caption": "Fig. 2 (a) Oxidation kinetic curves of specimens with different Mo content at 1100 °C, (b) mass change curve of spallation of specimens with different Mo content oxidized at 1100 °C.",
            "data": [
                {
                    "subfigure_label": "(a)",
                    "columns": [
                        "Exposure time(h)",
                        "Mass change(mg/cm²)"
                    ],
                    "Mo_content_type": [
                        {
                            "Mo content": "2wt.%",
                            "values": [
                                [
                                    50,
                                    0.857
                                ],
                                [
                                    100,
                                    3.25
                                ],
                                [
                                    150,
                                    1.464
                                ],
                                [
                                    200,
                                    1.06
                                ],
                                [
                                    500,
                                    2.726
                                ],
                                [
                                    750,
                                    2.048
                                ],
                                [
                                    1000,
                                    1.833
                                ]
                            ]
                        },
                        {
                            "Mo content": "3wt.%",
                            "values": [
                                [
                                    50,
                                    1.595
                                ],
                                [
                                    100,
                                    3
                                ],
                                [
                                    150,
                                    2.357
                                ],
                                [
                                    200,
                                    2.286
                                ],
                                [
                                    500,
                                    2.798
                                ],
                                [
                                    750,
                                    2.167
                                ],
                                [
                                    1000,
                                    1.917
                                ]
                            ]
                        },
                        {
                            "Mo content": "4wt.%",
                            "values": [
                                [
                                    50,
                                    1.81
                                ],
                                [
                                    100,
                                    1.714
                                ],
                                [
                                    150,
                                    0.548
                                ],
                                [
                                    202,
                                    0.631
                                ],
                                [
                                    500,
                                    2.25
                                ],
                                [
                                    750,
                                    2.119
                                ],
                                [
                                    1000,
                                    2.036
                                ]
                            ]
                        }
                    ],
                    "image_url": "https://github.com/pch-pokemon/knowledge_base/raw/main/59/Fig.2(a).png"
                },
                {
                    "subfigure_label": "(b)",
                    "columns": [
                        "Exposure time(h)",
                        "Scale spall(mg)"
                    ],
                    "Mo_content_type": [
                        {
                            "Mo content": "2wt.%",
                            "values": [
                                [
                                    25,
                                    23.104
                                ],
                                [
                                    50,
                                    34.746
                                ],
                                [
                                    100,
                                    38.448
                                ],
                                [
                                    150,
                                    31.522
                                ],
                                [
                                    200,
                                    36.776
                                ],
                                [
                                    500,
                                    34.269
                                ],
                                [
                                    750,
                                    21.313
                                ],
                                [
                                    1000,
                                    24.299
                                ]
                            ]
                        },
                        {
                            "Mo content": "3wt.%",
                            "values": [
                                [
                                    25,
                                    25.373
                                ],
                                [
                                    50,
                                    22.567
                                ],
                                [
                                    100,
                                    34.627
                                ],
                                [
                                    150,
                                    33.254
                                ],
                                [
                                    200,
                                    37.254
                                ],
                                [
                                    500,
                                    33.134
                                ],
                                [
                                    750,
                                    28.716
                                ],
                                [
                                    1000,
                                    30.507
                                ]
                            ]
                        },
                        {
                            "Mo content": "4wt.%",
                            "values": [
                                [
                                    25,
                                    35.343
                                ],
                                [
                                    50,
                                    36.716
                                ],
                                [
                                    100,
                                    36.119
                                ],
                                [
                                    150,
                                    38.328
                                ],
                                [
                                    200,
                                    35.463
                                ],
                                [
                                    500,
                                    31.463
                                ],
                                [
                                    750,
                                    30.985
                                ],
                                [
                                    1000,
                                    29.612
                                ]
                            ]
                        }
                    ],
                    "image_url": "https://github.com/pch-pokemon/knowledge_base/raw/main/59/Fig.2(b).png"
                }
            ]
        }
    },
    {
        "metadata": {
            "source": "D:/knowledge_base/Data/59.json",
            "figures_num": "Fig. 3"
        },
        "page_content": {
            "figure_number": "Fig. 3",
            "caption": "Fig. 3 Surface morphology of specimens with different Mo content after oxidation at 1100 °C for 1 h., (a) 2 wt%Mo, (b) 3 wt%Mo, (c) 4 wt%Mo.",
            "image_url": "https://github.com/pch-pokemon/knowledge_base/raw/main/59/Fig.3.png"
        }
    },
    {
        "metadata": {
            "source": "D:/knowledge_base/Data/59.json",
            "figures_num": "Fig. 4"
        },
        "page_content": {
            "figure_number": "Fig. 4",
            "caption": "Fig. 4 EDS mapping of surface of specimens with different Mo content after oxidation for 1 h at 1100 °C, (a) 2 wt%Mo, (b) 4 wt%Mo.",
            "image_url": "https://github.com/pch-pokemon/knowledge_base/raw/main/59/Fig.4.png"
        }
    },
    {
        "metadata": {
            "source": "D:/knowledge_base/Data/59.json",
            "figures_num": "Fig. 5"
        },
        "page_content": {
            "figure_number": "Fig. 5",
            "caption": "Fig. 5 Surface morphology of specimens with different Mo content after oxidation at 1100 °C for 10 h , (a) 2 wt%Mo, (b) 3 wt%Mo, (c) 4 wt%Mo.",
            "image_url": "https://github.com/pch-pokemon/knowledge_base/raw/main/59/Fig.5.png"
        }
    },
    {
        "metadata": {
            "source": "D:/knowledge_base/Data/59.json",
            "figures_num": "Fig. 6"
        },
        "page_content": {
            "figure_number": "Fig. 6",
            "caption": "Fig. 6 Cross-sectional morphology of specimens with different Mo content after oxidation at 1100 °C for 1 h, (a) 2 wt%Mo, (b) 3 wt%Mo, (c) 4 wt%Mo.",
            "image_url": "https://github.com/pch-pokemon/knowledge_base/raw/main/59/Fig.6.png"
        }
    },
    {
        "metadata": {
            "source": "D:/knowledge_base/Data/59.json",
            "figures_num": "Fig. 7"
        },
        "page_content": {
            "figure_number": "Fig. 7",
            "caption": "Fig. 7 EDS mapping of cross-sectional morphology of specimens with different Mo content after oxidation at 1100 °C for 1 h, (a) 2 wt%Mo, (b) 3 wt%Mo, (c) 4 wt %Mo.",
            "image_url": "https://github.com/pch-pokemon/knowledge_base/raw/main/59/Fig.7.png"
        }
    },
    {
        "metadata": {
            "source": "D:/knowledge_base/Data/59.json",
            "figures_num": "Fig. 8"
        },
        "page_content": {
            "figure_number": "Fig. 8",
            "caption": "Fig. 8 Elemental line distribution of specimens with difference Mo content after oxidation at 1100 °C for 1 h, (a) 2 wt%Mo, (b) 3 wt%Mo, (c) 4 wt%Mo, (d) comparison of intensity of W element.",
            "image_url": "https://github.com/pch-pokemon/knowledge_base/raw/main/59/Fig.8.png"
        }
    },
    {
        "metadata": {
            "source": "D:/knowledge_base/Data/59.json",
            "figures_num": "Fig. 9"
        },
        "page_content": {
            "figure_number": "Fig. 9",
            "caption": "Fig. 9 XRD Pattern of oxides of specimens with different Mo content after oxidation at 1100 °C for 100 h.",
            "image_url": "https://github.com/pch-pokemon/knowledge_base/raw/main/59/Fig.9.png"
        }
    },
    {
        "metadata": {
            "source": "D:/knowledge_base/Data/59.json",
            "figures_num": "Fig. 10"
        },
        "page_content": {
            "figure_number": "Fig. 10",
            "caption": "Fig. 10 Oxidation mechanism of specimens with different Mo content at 1100 °C, (a) low Mo content, (b) high Mo content, (c) defects in the oxide layer, (d) after oxide spallation.",
            "image_url": "https://github.com/pch-pokemon/knowledge_base/raw/main/59/Fig.10.png"
        }
    },
    {
        "metadata": {
            "source": "D:/knowledge_base/Data/59.json",
            "figures_num": "Fig. 11"
        },
        "page_content": {
            "figure_number": "Fig. 11",
            "caption": "Fig. 11 Oxidation kinetic curves of specimens with different Mo content at 900 °C.",
            "data": [
                {
                    "columns": [
                        "Exposure time(h)",
                        "Mass change(mg/cm²)"
                    ],
                    "Mo_content_type": [
                        {
                            "Mo content": "2wt.%",
                            "values": [
                                [
                                    25,
                                    1.445
                                ],
                                [
                                    50,
                                    1.536
                                ],
                                [
                                    100,
                                    2.041
                                ],
                                [
                                    150,
                                    2.184
                                ],
                                [
                                    200,
                                    2.173
                                ],
                                [
                                    500,
                                    3.68
                                ],
                                [
                                    750,
                                    3.101
                                ],
                                [
                                    1000,
                                    4.03
                                ]
                            ]
                        },
                        {
                            "Mo content": "3wt.%",
                            "values": [
                                [
                                    25,
                                    1.502
                                ],
                                [
                                    50,
                                    2.27
                                ],
                                [
                                    100,
                                    2.912
                                ],
                                [
                                    150,
                                    2.654
                                ],
                                [
                                    200,
                                    2.436
                                ],
                                [
                                    500,
                                    3.669
                                ],
                                [
                                    750,
                                    3.48
                                ],
                                [
                                    1000,
                                    3.927
                                ]
                            ]
                        },
                        {
                            "Mo content": "4wt.%",
                            "values": [
                                [
                                    25,
                                    2.001
                                ],
                                [
                                    50,
                                    2.603
                                ],
                                [
                                    100,
                                    3.354
                                ],
                                [
                                    150,
                                    3.663
                                ],
                                [
                                    200,
                                    3.302
                                ],
                                [
                                    500,
                                    4.018
                                ],
                                [
                                    750,
                                    3.548
                                ],
                                [
                                    1000,
                                    3.967
                                ]
                            ]
                        }
                    ]
                }
            ],
            "image_url": "https://github.com/pch-pokemon/knowledge_base/raw/main/59/Fig.11.png"
        }
    },
    {
        "metadata": {
            "source": "D:/knowledge_base/Data/59.json",
            "figures_num": "Fig. 12"
        },
        "page_content": {
            "figure_number": "Fig. 12",
            "caption": "Fig. 12 Surface morphology of specimens with different Mo content after oxidation at 900 °C.",
            "image_url": "https://github.com/pch-pokemon/knowledge_base/raw/main/59/Fig.12.png"
        }
    },
    {
        "metadata": {
            "source": "D:/knowledge_base/Data/59.json",
            "figures_num": "Fig. 13"
        },
        "page_content": {
            "figure_number": "Fig. 13",
            "caption": "Fig. 13 Cross-sectional morphology of specimens with different Mo content after oxidation at 900 °C.",
            "image_url": "https://github.com/pch-pokemon/knowledge_base/raw/main/59/Fig.13.png"
        }
    },
    {
        "metadata": {
            "source": "D:/knowledge_base/Data/59.json",
            "figures_num": "Fig. 14"
        },
        "page_content": {
            "figure_number": "Fig. 14",
            "caption": "Fig. 14 EDS mapping of cross-sectional morphology of specimens with different Mo content after oxidation at 900 °C for 1 h, (a) 2 wt% Mo, (b) 3 wt%Mo, (c) 4 wt %Mo.",
            "image_url": "https://github.com/pch-pokemon/knowledge_base/raw/main/59/Fig.14.png"
        }
    },
    {
        "metadata": {
            "source": "D:/knowledge_base/Data/59.json",
            "figures_num": "Fig. 15"
        },
        "page_content": {
            "figure_number": "Fig. 15",
            "caption": "Fig. 15 EDS mapping of cross-sectional morphology of specimens with different Mo content after oxidation at 900 °C for 25 h, (a) 2 wt% Mo, (b) 3 wt%Mo, (c) 4 wt %Mo.",
            "image_url": "https://github.com/pch-pokemon/knowledge_base/raw/main/59/Fig.15.png"
        }
    },
    {
        "metadata": {
            "source": "D:/knowledge_base/Data/59.json",
            "figures_num": "Fig. 16"
        },
        "page_content": {
            "figure_number": "Fig. 16",
            "caption": "Fig. 16 EDS mapping of cross-sectional morphology of specimens with different Mo content after oxidation at 900 °C for 100 h, (a) 2 wt% Mo, (b) 3 wt%Mo, (c) 4 wt %Mo.",
            "image_url": "https://github.com/pch-pokemon/knowledge_base/raw/main/59/Fig.16.png"
        }
    },
    {
        "metadata": {
            "source": "D:/knowledge_base/Data/59.json",
            "figures_num": "Fig. 17"
        },
        "page_content": {
            "figure_number": "Fig. 17",
            "caption": "Fig. 17 Elemental line distribution of specimens with different Mo content after oxidation at 900 °C for 1 h, (a), (b) and (c) 2 wt%Mo, (d), (e) and (f) 3 wt%Mo, (g), (h) and (i) 4 wt%Mo.",
            "image_url": "https://github.com/pch-pokemon/knowledge_base/raw/main/59/Fig.17.png"
        }
    },
    {
        "metadata": {
            "source": "D:/knowledge_base/Data/59.json",
            "figures_num": "Fig. 18"
        },
        "page_content": {
            "figure_number": "Fig. 18",
            "caption": "Fig. 18 Elemental line distribution of specimens with different Mo content after oxidation at 900 °C for 100 h, (a), (b) and (c) 2 wt%Mo, (d), (e) and (f) 3 wt%Mo, (g), (h) and (i) 4 wt%Mo.",
            "image_url": "https://github.com/pch-pokemon/knowledge_base/raw/main/59/Fig.18.png"
        }
    },
    {
        "metadata": {
            "source": "D:/knowledge_base/Data/59.json",
            "figures_num": "Fig. 19"
        },
        "page_content": {
            "figure_number": "Fig. 19",
            "caption": "Fig. 19 Thickness of oxide layer of specimens with different Mo content after oxidation at 900 °C.",
            "data": [
                {
                    "columns": [
                        "Exposure time(h)",
                        "Total thickness(μm)",
                        "Outer thickness(μm)"
                    ],
                    "Mo_content_type": [
                        {
                            "Mo content": "2wt.%",
                            "values": [
                                [
                                    1,
                                    4.834,
                                    1.813
                                ],
                                [
                                    25,
                                    16.501,
                                    5.857
                                ],
                                [
                                    100,
                                    22.357,
                                    8.645
                                ]
                            ]
                        },
                        {
                            "Mo content": "3wt.%",
                            "values": [
                                [
                                    1,
                                    4.834,
                                    1.813
                                ],
                                [
                                    25,
                                    19.104,
                                    7.019
                                ],
                                [
                                    100,
                                    22.59,
                                    10.365
                                ]
                            ]
                        },
                        {
                            "Mo content": "4wt.%",
                            "values": [
                                [
                                    1,
                                    4.834,
                                    1.813
                                ],
                                [
                                    25,
                                    21.66,
                                    8.367
                                ],
                                [
                                    100,
                                    33.838,
                                    14.223
                                ]
                            ]
                        }
                    ]
                }
            ],
            "image_url": "https://github.com/pch-pokemon/knowledge_base/raw/main/59/Fig.19.png"
        }
    },
    {
        "metadata": {
            "source": "D:/knowledge_base/Data/59.json",
            "figures_num": "Fig. 20"
        },
        "page_content": {
            "figure_number": "Fig. 20",
            "caption": "Fig. 20 Oxidation mechanism of specimens with different Mo content at 900 °C, (a) low Mo content, (b) high Mo content.",
            "image_url": "https://github.com/pch-pokemon/knowledge_base/raw/main/59/Fig.20.png"
        }
    },
    {
        "metadata": {
            "source": "D:/knowledge_base/Data/60.json",
            "tables_num": "Table 1"
        },
        "page_content": {
            "table_number": "Table 1",
            "caption": "Table 1 Parabolic rate constants obtained from the 5Al and the 10Al Co-based ODS superalloys oxidized at 900°C. The listed values are the squares of the gradients in Fig. 2.",
            "data": {
                "columns": [
                    "Superalloys",
                    "Parabolic rate constant, kₚ (mg² cm⁻⁴ h⁻¹)"
                ],
                "rows": [
                    {
                        "Superalloys": "5Al",
                        "Parabolic rate constant, kₚ (mg² cm⁻⁴ h⁻¹)": "2.48 × 10⁻³"
                    },
                    {
                        "Superalloys": "10Al",
                        "Parabolic rate constant, kₚ (mg² cm⁻⁴ h⁻¹)": "2.34 × 10⁻³"
                    }
                ]
            },
            "table_url": "https://github.com/pch-pokemon/knowledge_base/raw/main/60/Table1.png"
        }
    },
    {
        "metadata": {
            "source": "D:/knowledge_base/Data/60.json",
            "figures_num": "Fig. 1"
        },
        "page_content": {
            "figure_number": "Fig. 1",
            "caption": "Fig. 1 Weight gain curves for the 5Al and the 10Al Co-based ODS superalloys oxidized at 900 °C and 1000 °C in air for 225 h.",
            "data": [
                {
                    "columns": [
                        "Time(h)",
                        "Weight gain(mg/cm²)"
                    ],
                    "alloy_name": [
                        {
                            "alloy": "5Al",
                            "temperature": "1000 °C",
                            "values": [
                                [
                                    1,
                                    0.331
                                ],
                                [
                                    4,
                                    0.537
                                ],
                                [
                                    16,
                                    0.823
                                ],
                                [
                                    24,
                                    0.968
                                ],
                                [
                                    49,
                                    1.175
                                ],
                                [
                                    100,
                                    1.386
                                ],
                                [
                                    225,
                                    1.651
                                ]
                            ]
                        },
                        {
                            "alloy": "10Al",
                            "temperature": "1000 °C",
                            "values": [
                                [
                                    1,
                                    0.186
