Repository: pch-pokemon/Multi_agent_for_alloy_oxidation

# High-Temperature Alloy Oxidation Multi-Agent System V1.0

This software is a knowledge-guided multi-agent system designed for intelligent prediction, mechanistic interpretation, thermodynamic analysis, and literature-grounded reasoning of oxidation behavior in high-temperature superalloys.

Unlike conventional tool-based frameworks, the system organizes the oxidation research process into a structured multi-agent workflow, enabling the transformation of fragmented mechanistic knowledge into design-relevant insights.

File: rag_core/data/1_100_chart.json (part 41 of 70)
[
                                ],
                                [
                                    4,
                                    0.257
                                ],
                                [
                                    16,
                                    0.346
                                ],
                                [
                                    24,
                                    0.373
                                ],
                                [
                                    49,
                                    0.433
                                ],
                                [
                                    100,
                                    0.483
                                ],
                                [
                                    225,
                                    0.574
                                ]
                            ]
                        },
                        {
                            "alloy": "5Al",
                            "temperature": "900 °C",
                            "values": [
                                [
                                    1,
                                    0.176
                                ],
                                [
                                    4,
                                    0.195
                                ],
                                [
                                    16,
                                    0.323
                                ],
                                [
                                    24,
                                    0.4
                                ],
                                [
                                    49,
                                    0.51
                                ],
                                [
                                    100,
                                    0.667
                                ],
                                [
                                    225,
                                    0.839
                                ]
                            ]
                        },
                        {
                            "alloy": "10Al",
                            "temperature": "900 °C",
                            "values": [
                                [
                                    1,
                                    0.066
                                ],
                                [
                                    4,
                                    0.124
                                ],
                                [
                                    16,
                                    0.23
                                ],
                                [
                                    24,
                                    0.286
                                ],
                                [
                                    49,
                                    0.387
                                ],
                                [
                                    100,
                                    0.535
                                ],
                                [
                                    225,
                                    0.762
                                ]
                            ]
                        }
                    ]
                }
            ],
            "image_url": "https://github.com/pch-pokemon/knowledge_base/raw/main/60/Fig.1.png"
        }
    },
    {
        "metadata": {
            "source": "D:/knowledge_base/Data/60.json",
            "figures_num": "Fig. 2"
        },
        "page_content": {
            "figure_number": "Fig. 2",
            "caption": "Fig. 2 The fitted parabolic curves for the 5Al (a) and the 10Al (b) Co-based ODS superalloys oxidized at 900°C and 1000°C in air for 225 h.",
            "data": [
                {
                    "subfigure_label": "(a)",
                    "alloy": "5Al",
                    "columns": [
                        "Time¹/²(h¹/²)",
                        "Weight gain(mg/cm²)"
                    ],
                    "temperature_type": [
                        {
                            "temperature": "1000 °C",
                            "values": [
                                [
                                    1,
                                    0.331
                                ],
                                [
                                    2,
                                    0.537
                                ],
                                [
                                    4,
                                    0.823
                                ],
                                [
                                    4.9,
                                    0.968
                                ],
                                [
                                    7,
                                    1.175
                                ],
                                [
                                    10,
                                    1.386
                                ],
                                [
                                    15,
                                    1.651
                                ]
                            ]
                        },
                        {
                            "temperature": "900 °C",
                            "values": [
                                [
                                    1,
                                    0.176
                                ],
                                [
                                    2,
                                    0.195
                                ],
                                [
                                    4,
                                    0.323
                                ],
                                [
                                    4.9,
                                    0.4
                                ],
                                [
                                    7,
                                    0.51
                                ],
                                [
                                    10,
                                    0.667
                                ],
                                [
                                    15,
                                    0.839
                                ]
                            ]
                        }
                    ],
                    "image_url": "https://github.com/pch-pokemon/knowledge_base/raw/main/60/Fig.2(a).png"
                },
                {
                    "subfigure_label": "(b)",
                    "alloy": "10Al",
                    "columns": [
                        "Time¹/²(h¹/²)",
                        "Weight gain(mg/cm²)"
                    ],
                    "temperature_type": [
                        {
                            "temperature": "1000 °C",
                            "values": [
                                [
                                    1,
                                    0.186
                                ],
                                [
                                    2,
                                    0.257
                                ],
                                [
                                    4,
                                    0.346
                                ],
                                [
                                    4.9,
                                    0.373
                                ],
                                [
                                    7,
                                    0.433
                                ],
                                [
                                    10,
                                    0.483
                                ],
                                [
                                    15,
                                    0.574
                                ]
                            ]
                        },
                        {
                            "temperature": "900 °C",
                            "values": [
                                [
                                    1,
                                    0.066
                                ],
                                [
                                    2,
                                    0.124
                                ],
                                [
                                    4,
                                    0.23
                                ],
                                [
                                    4.9,
                                    0.286
                                ],
                                [
                                    7,
                                    0.387
                                ],
                                [
                                    10,
                                    0.535
                                ],
                                [
                                    15,
                                    0.762
                                ]
                            ]
                        }
                    ],
                    "image_url": "https://github.com/pch-pokemon/knowledge_base/raw/main/60/Fig.2(b).png"
                }
            ]
        }
    },
    {
        "metadata": {
            "source": "D:/knowledge_base/Data/60.json",
            "figures_num": "Fig. 3"
        },
        "page_content": {
            "figure_number": "Fig. 3",
            "caption": "Fig. 3 XRD results for the 5Al (a) and the 10Al (b) Co-based ODS superalloys oxidized at 900°C and 1000°C in 225 h.",
            "image_url": "https://github.com/pch-pokemon/knowledge_base/raw/main/60/Fig.3.png"
        }
    },
    {
        "metadata": {
            "source": "D:/knowledge_base/Data/60.json",
            "figures_num": "Fig. 4"
        },
        "page_content": {
            "figure_number": "Fig. 4",
            "caption": "Fig. 4 Grazing incidence XRD results obtained from a number of short-term oxidation, (a) and (b) represents the results of the 10Al alloys obtained at 900°C and 1000°C, respectively.",
            "image_url": "https://github.com/pch-pokemon/knowledge_base/raw/main/60/Fig.4.png"
        }
    },
    {
        "metadata": {
            "source": "D:/knowledge_base/Data/60.json",
            "figures_num": "Fig. 5"
        },
        "page_content": {
            "figure_number": "Fig. 5",
            "caption": "Fig. 5 Surface morphologies obtained from the 5Al (a, b) and the 10Al (c, d) samples oxidized in 225 h, (a) and (c) for 900°C as well as (b) and (d) for 1000°C.",
            "image_url": "https://github.com/pch-pokemon/knowledge_base/raw/main/60/Fig.5.png"
        }
    },
    {
        "metadata": {
            "source": "D:/knowledge_base/Data/60.json",
            "figures_num": "Fig. 6"
        },
        "page_content": {
            "figure_number": "Fig. 6",
            "caption": "Fig. 6 Cross sections of the samples oxidized at 900°C and 1000°C in 225 h, (a) and (b) for the 5Al samples as well as (c) and (d) for the 10Al samples.",
            "image_url": "https://github.com/pch-pokemon/knowledge_base/raw/main/60/Fig.6.png"
        }
    },
    {
        "metadata": {
            "source": "D:/knowledge_base/Data/60.json",
            "figures_num": "Fig. 7"
        },
        "page_content": {
            "figure_number": "Fig. 7",
            "caption": "Fig. 7 EPMA elemental mappings obtained from the 5Al samples oxidized in 225 h, (a) and (b) represents the results at 900°C and at 1000°C, respectively.",
            "image_url": "https://github.com/pch-pokemon/knowledge_base/raw/main/60/Fig.7.png"
        }
    },
    {
        "metadata": {
            "source": "D:/knowledge_base/Data/60.json",
            "figures_num": "Fig. 8"
        },
        "page_content": {
            "figure_number": "Fig. 8",
            "caption": "Fig. 8 Elemental line distribution of specimens with difference Mo content after oxidation at 1100 °C for 1 h, (a) 2 wt%Mo, (b) 3 wt%Mo, (c) 4 wt%Mo, (d) comparison of intensity of W element.",
            "image_url": "https://github.com/pch-pokemon/knowledge_base/raw/main/60/Fig.8.png"
        }
    },
    {
        "metadata": {
            "source": "D:/knowledge_base/Data/60.json",
            "figures_num": "Fig. 9"
        },
        "page_content": {
            "figure_number": "Fig. 9",
            "caption": "Fig. 9 The BSE images of cross-sections and corresponding EPMA WDS point analysis for the 10 Al samples oxidized at 900°C in 100 h (a, b), and 1000°C in 225 h (c, d).",
            "image_url": "https://github.com/pch-pokemon/knowledge_base/raw/main/60/Fig.9.png"
        }
    },
    {
        "metadata": {
            "source": "D:/knowledge_base/Data/60.json",
            "figures_num": "Fig. 10"
        },
        "page_content": {
            "figure_number": "Fig. 10",
            "caption": "Fig. 10 Distribution of Y/Hf oxides in alumina scale of the 10Al sample oxidized at 1000°C in 225 h, which was obtained from high magnification EPMA elemental mappings.",
            "image_url": "https://github.com/pch-pokemon/knowledge_base/raw/main/60/Fig.10.png"
        }
    },
    {
        "metadata": {
            "source": "D:/knowledge_base/Data/60.json",
            "figures_num": "Fig. 11"
        },
        "page_content": {
            "figure_number": "Fig. 11",
            "caption": "Fig. 11 BSE images obtained from the fractured surface of the 10Al samples oxidized in 225 h. (a) and (b) shows the result at 900°C and 1000°C, respectively.",
            "image_url": "https://github.com/pch-pokemon/knowledge_base/raw/main/60/Fig.11.png"
        }
    },
    {
        "metadata": {
            "source": "D:/knowledge_base/Data/60.json",
            "figures_num": "Fig. 12"
        },
        "page_content": {
            "figure_number": "Fig. 12",
            "caption": "Fig. 12 The oxide map of the Co-Cr-Al system at 1000°C, which was reproduced from Ref. [25].",
            "image_url": "https://github.com/pch-pokemon/knowledge_base/raw/main/60/Fig.12.png"
        }
    },
    {
        "metadata": {
            "source": "D:/knowledge_base/Data/61.json",
            "tables_num": "Table S1"
        },
        "page_content": {
            "table_number": "Table S1",
            "caption": "Table S1 Phases and their lattice parameters of the as-casted CoCrFeNiAlxTiy alloys, according to the XRD analysis.",
            "data": {
                "columns": [
                    "Alloy",
                    "Lattice",
                    "Lattice parameters (Å)"
                ],
                "rows": [
                    {
                        "Alloy": "CoCrFeNiAl0.5",
                        "Lattice": [
                            "BCC1, BCC2"
                        ],
                        "Lattice parameters (Å)": [
                            "2.876 ± 0.002, 2.876 ± 0.002"
                        ]
                    },
                    {
                        "Alloy": "CoCrFeNiAl0.5Ti0.5",
                        "Lattice": [
                            "BCC1, BCC2"
                        ],
                        "Lattice parameters (Å)": [
                            "2.879 ± 0.002, 2.923 ± 0.002"
                        ]
                    },
                    {
                        "Alloy": "CoCrFeNiAl0.5Ti",
                        "Lattice": [
                            "BCC1, BCC2, BCC3"
                        ],
                        "Lattice parameters (Å)": [
                            "2.889 ± 0.002, 2.941 ± 0.003, 2.982 ± 0.002"
                        ]
                    },
                    {
                        "Alloy": "CoCrFeNiTi0.5",
                        "Lattice": [
                            "FCC1, FCC2, Tetragonal"
                        ],
                        "Lattice parameters (Å)": [
                            "3.603 ± 0.006, 3.590 ± 0.005, (a=8.795 ± 0.022; c=4.555 ± 0.012)"
                        ]
                    },
                    {
                        "Alloy": "CoCrFeNiAlTi0.5",
                        "Lattice": "BCC2",
                        "Lattice parameters (Å)": "2.901 ± 0.001"
                    }
                ]
            },
            "table_url": "https://github.com/pch-pokemon/knowledge_base/raw/main/61/TableS-1.png"
        }
    },
    {
        "metadata": {
            "source": "D:/knowledge_base/Data/61.json",
            "tables_num": "Table S2"
        },
        "page_content": {
            "table_number": "Table S2",
            "caption": "Table S2 Chemical compositions of the as-cast CoCrFeNiAlxTiy alloys in atomic percentage.",
            "data": {
                "columns": [
                    "Alloys",
                    "Region",
                    "Co",
                    "Cr",
                    "Fe",
                    "Ni",
                    "Al",
                    "Ti"
                ],
                "rows": [
                    {
                        "Alloys": "CoCrFeNiAl0.5",
                        "Region": [
                            "Dark(1)",
                            "Light(2)"
                        ],
                        "Co": [
                            21.8,
                            21.9
                        ],
                        "Cr": [
                            23.3,
                            22.6
                        ],
                        "Fe": [
                            23.2,
                            22.4
                        ],
                        "Ni": [
                            21.8,
                            22.4
                        ],
                        "Al": [
                            9.9,
                            10.7
                        ],
                        "Ti": [
                            "-",
                            "-"
                        ]
                    },
                    {
                        "Alloys": "CoCrFeNiAl0.5Ti0.5",
                        "Region": [
                            "Dark(1)",
                            "Light(2)"
                        ],
                        "Co": [
                            21.8,
                            15.1
                        ],
                        "Cr": [
                            13.8,
                            36.4
                        ],
                        "Fe": [
                            17.1,
                            30.3
                        ],
                        "Ni": [
                            24.4,
                            9.3
                        ],
                        "Al": [
                            12.2,
                            4.3
                        ],
                        "Ti": [
                            10.7,
                            4.6
                        ]
                    },
                    {
                        "Alloys": "CoCrFeNiAl0.5Ti",
                        "Region": [
                            "Dark(1)",
                            "Gray, Light(2)"
                        ],
                        "Co": [
                            23.8,
                            14.3,
                            12
                        ],
                        "Cr": [
                            5.9,
                            19.3,
                            32.7
                        ],
                        "Fe": [
                            11.1,
                            30.9,
                            31.7
                        ],
                        "Ni": [
                            25.2,
                            9.8,
                            8
                        ],
                        "Al": [
                            11.2,
                            1.1,
                            1.5
                        ],
                        "Ti": [
                            22.1,
                            24.6,
                            14.1
                        ]
                    },
                    {
                        "Alloys": "CoCrFeNiTi₀.₅",
                        "Region": [
                            "Dark(1)",
                            "Gray, Light(2)"
                        ],
                        "Co": [
                            21.7,
                            22.4,
                            21.9
                        ],
                        "Cr": [
                            24.2,
                            25.3,
                            26.6
                        ],
                        "Fe": [
                            24.2,
                            22.3,
                            23.2
                        ],
                        "Ni": [
                            22.2,
                            17.6,
                            16.1
                        ],
                        "Al": [
                            "-",
                            "-",
                            "-"
                        ],
                        "Ti": [
                            8.9,
                            12.4,
                            12.2
                        ]
                    },
                    {
                        "Alloys": "CoCrFeNiAlTi₀.₅",
                        "Region": [
                            "Dark(1)"
                        ],
                        "Co": [
                            15.7
                        ],
                        "Cr": [
                            23.5
                        ],
                        "Fe": [
                            20.3
                        ],
                        "Ni": [
                            16.4
                        ],
                        "Al": [
                            15.2
                        ],
                        "Ti": [
                            8.9
                        ]
                    }
                ]
            },
            "table_url": "https://github.com/pch-pokemon/knowledge_base/raw/main/61/TableS-2.png"
        }
    },
    {
        "metadata": {
            "source": "D:/knowledge_base/Data/61.json",
            "tables_num": "Table S3"
        },
        "page_content": {
            "table_number": "Table S3",
            "caption": "Table S3 Parabolic oxide growth rate constants of CoCrFeNiAlxTiy alloys for 5-100h",
            "data": {
                "columns": [
                    "Alloys",
                    "kₚ (mg²·cm⁻⁴·h⁻¹)",
                    "R²"
                ],
                "rows": [
                    {
                        "Alloys": "CoCrFeNiAl0.5",
                        "kₚ (mg²·cm⁻⁴·h⁻¹)": 0.0026,
                        "R²": 0.98
                    },
                    {
                        "Alloys": "CoCrFeNiAl0.5Ti0.5",
                        "kₚ (mg²·cm⁻⁴·h⁻¹)": 0.0981,
                        "R²": 0.96
                    },
                    {
                        "Alloys": "CoCrFeNiAl0.5Ti",
                        "kₚ (mg²·cm⁻⁴·h⁻¹)": "Linear",
                        "R²": "-"
                    },
                    {
                        "Alloys": "CoCrFeNiTi0.5",
                        "kₚ (mg²·cm⁻⁴·h⁻¹)": 0.573,
                        "R²": 0.89
                    },
                    {
                        "Alloys": "CoCrFeNiAlTi0.5",
                        "kₚ (mg²·cm⁻⁴·h⁻¹)": 0.0231,
                        "R²": 0.93
                    }
                ]
            },
            "table_url": "https://github.com/pch-pokemon/knowledge_base/raw/main/61/TableS-3.png"
        }
    },
    {
        "metadata": {
            "source": "D:/knowledge_base/Data/61.json",
            "tables_num": "Table S4"
        },
        "page_content": {
            "table_number": "Table S4",
            "caption": "Table S4 Gibbs Free Energy of possibly formed oxides at 1000 °C, 1 atm pressure [34,35]",
            "data": {
                "columns": [
                    "Oxides",
                    "Gibbs Free Energy, ΔG° (kJ/mol)"
                ],
                "rows": [
                    {
                        "Oxides": "Al₂O₃",
                        "Gibbs Free Energy, ΔG° (kJ/mol)": -1230
                    },
                    {
                        "Oxides": "Cr₂O₃",
                        "Gibbs Free Energy, ΔG° (kJ/mol)": -780
                    },
                    {
                        "Oxides": "TiO₂",
                        "Gibbs Free Energy, ΔG° (kJ/mol)": -690
                    },
                    {
                        "Oxides": "FeO",
                        "Gibbs Free Energy, ΔG° (kJ/mol)": -180
                    },
                    {
                        "Oxides": "Fe₃O₄",
                        "Gibbs Free Energy, ΔG° (kJ/mol)": -155
                    },
                    {
                        "Oxides": "CoO",
                        "Gibbs Free Energy, ΔG° (kJ/mol)": -145
                    },
                    {
                        "Oxides": "NiO",
                        "Gibbs Free Energy, ΔG° (kJ/mol)": -125
                    },
                    {
                        "Oxides": "CoCr₂O₄",
                        "Gibbs Free Energy, ΔG° (kJ/mol)": -55.83
                    },
                    {
                        "Oxides": "Ti₃O₅",
                        "Gibbs Free Energy, ΔG° (kJ/mol)": -52.43
                    },
                    {
                        "Oxides": "FeCr₂O₄",
                        "Gibbs Free Energy, ΔG° (kJ/mol)": -50.883
                    },
                    {
                        "Oxides": "Fe₂O₃",
                        "Gibbs Free Energy, ΔG° (kJ/mol)": -21.66
                    },
                    {
                        "Oxides": "FeAl₂O₄",
                        "Gibbs Free Energy, ΔG° (kJ/mol)": -16.27
                    },
                    {
                        "Oxides": "NiAl₂O₄",
                        "Gibbs Free Energy, ΔG° (kJ/mol)": -12.5
                    },
                    {
                        "Oxides": "NiCr₂O₄",
                        "Gibbs Free Energy, ΔG° (kJ/mol)": -11.68
                    },
                    {
                        "Oxides": "Fe₂TiO₅",
                        "Gibbs Free Energy, ΔG° (kJ/mol)": -3.17
                    }
                ]
            },
            "table_url": "https://github.com/pch-pokemon/knowledge_base/raw/main/61/TableS-4.png"
        }
    },
    {
        "metadata": {
            "source": "D:/knowledge_base/Data/61.json",
            "figures_num": "Fig. 1"
        },
        "page_content": {
            "figure_number": "Fig. 1",
            "caption": "Fig. 1 Weight gain per surface area versus time during oxidation of CoCrFeNiAlxTiy alloys.",
            "data": [
                {
                    "columns": [
                        "Time(h)",
                        "Weight gain(mg/cm²)"
                    ],
                    "temperature": "1000 °C",
                    "alloy_name": [
                        {
                            "alloy": "CoCrFeNiAl0.5Ti",
                            "values": [
                                [
                                    5,
                                    2.098
                                ],
                                [
                                    25,
                                    3.71
                                ],
                                [
                                    50,
                                    7.937
                                ],
                                [
                                    100,
                                    13.777
                                ]
                            ]
                        },
                        {
                            "alloy": "CoCrFeNiTi0.5",
                            "values": [
                                [
                                    5,
                                    0.532
                                ],
                                [
                                    25,
                                    3.194
                                ],
                                [
                                    50,
                                    6.45
                                ],
                                [
                                    100,
                                    7.233
                                ]
                            ]
                        },
                        {
                            "alloy": "CoCrFeNiAl0.5Ti0.5",
                            "values": [
                                [
                                    5,
                                    0.798
                                ],
                                [
                                    25,
                                    2.067
                                ],
                                [
                                    50,
                                    2.207
                                ],
                                [
                                    100,
                                    3.303
                                ]
                            ]
                        },
                        {
                            "alloy": "CoCrFeNiAlTi0.5",
                            "values": [
                                [
                                    5,
                                    0.344
                                ],
                                [
                                    25,
                                    0.517
                                ],
                                [
                                    50,
                                    1.221
                                ],
                                [
                                    100,
                                    1.487
                                ]
                            ]
                        },
                        {
                            "alloy": "CoCrFeNiAl0.5",
                            "values": [
                                [
                                    5,
                                    0.235
                                ],
                                [
                                    25,
                                    0.376
                                ],
                                [
                                    50,
                                    0.47
                                ],
                                [
                                    100,
                                    0.548
                                ]
                            ]
                        }
                    ]
                }
            ],
            "image_url": "https://github.com/pch-pokemon/knowledge_base/raw/main/61/Fig.1.png"
        }
    },
    {
        "metadata": {
            "source": "D:/knowledge_base/Data/61.json",
            "figures_num": "Fig. 2"
        },
        "page_content": {
            "figure_number": "Fig. 2",
            "caption": "Fig. 2 Cross-sectional SEM images of CoCrFeNiAl0.5 in as-cast state at (a) low and (b) high magnification, and after oxidation for (c) 5 h, (d) 25 h, (e) 50 h, and (f) 100 h with SEM–EDX mapping, and (g) XRD patterns of as-cast and oxidized CoCrFeNiAl0.5.",
            "image_url": "https://github.com/pch-pokemon/knowledge_base/raw/main/61/Fig.2.png"
        }
    },
    {
        "metadata": {
            "source": "D:/knowledge_base/Data/61.json",
            "figures_num": "Fig. 3"
        },
        "page_content": {
            "figure_number": "Fig. 3",
            "caption": "Fig. 3 Cross-sectional SEM images of CoCrFeNiAl0.5Ti0.5 in as-cast state at (a) low and (b) high magnification, and after oxidation for (c) 5 h, (d) 25 h, (e) 50 h, and (f) 100 h with SEM–EDX mapping, and (g) XRD patterns of oxidized CoCrFeNiAl0.5Ti0.5.",
            "image_url": "https://github.com/pch-pokemon/knowledge_base/raw/main/61/Fig.3.png"
        }
    },
    {
        "metadata": {
            "source": "D:/knowledge_base/Data/61.json",
            "figures_num": "Fig. 4"
        },
        "page_content": {
            "figure_number": "Fig. 4",
            "caption": "Fig. 4 Cross-sectional SEM images of CoCrFeNiAl0.5Ti in as-cast state at (a) low and (b) high magnification, and after oxidation for (c) 5 h, (d) 25 h, (e) 50 h, and (f) 100 h with SEM–EDX mapping, and (g) XRD patterns of oxidized CoCrFeNiAl0.5Ti.",
            "image_url": "https://github.com/pch-pokemon/knowledge_base/raw/main/61/Fig.4.png"
        }
    },
    {
        "metadata": {
            "source": "D:/knowledge_base/Data/61.json",
            "figures_num": "Fig. 5"
        },
        "page_content": {
            "figure_number": "Fig. 5",
            "caption": "Fig. 5 Cross-sectional SEM images of CoCrFeNiTi0.5 in as-cast state at (a) low and (b) high magnification, and after oxidation for (c) 5 h, (d) 25 h, (e) 50 h, and (f) 100 h with SEM–EDX mapping, and (g) XRD patterns of oxidized CoCrFeNiTi0.5.",
            "image_url": "https://github.com/pch-pokemon/knowledge_base/raw/main/61/Fig.5.png"
        }
    },
    {
        "metadata": {
            "source": "D:/knowledge_base/Data/61.json",
            "figures_num": "Fig. 6"
        },
        "page_content": {
            "figure_number": "Fig. 6",
            "caption": "Fig. 6 Cross-sectional SEM images of CoCrFeNiAlTi0.5 in as-cast state at (a) low and (b) high magnification, and after oxidation for (c) 5 h, (d) 25 h, (e) 50 h, and (f) 100 h with SEM–EDX mapping, and (g) XRD patterns of oxidized CoCrFeNiAlTi0.5.",
            "image_url": "https://github.com/pch-pokemon/knowledge_base/raw/main/61/Fig.6.png"
        }
    },
    {
        "metadata": {
            "source": "D:/knowledge_base/Data/62.json",
            "tables_num": "Table 1"
        },
        "page_content": {
            "table_number": "Table 1",
            "caption": "Table 1 Compositions of the Ni-based superalloys (wt.%)",
            "data": {
                "columns": [
                    "Label",
                    "Ni",
                    "Cr",
                    "Co",
                    "Al",
                    "Ti",
                    "W",
                    "Mo",
                    "Ta",
                    "Nb",
                    "Hf"
                ],
                "rows": [
                    {
                        "Label": "Base",
                        "Ni": "Base",
                        "Cr": 12.2,
                        "Co": 13,
                        "Al": 3.03,
                        "Ti": 3.96,
                        "W": 3,
                        "Mo": 2.9,
                        "Ta": 3.1,
                        "Nb": "-",
                        "Hf": 0.21
                    },
                    {
                        "Label": "Ni-Cr-6W",
                        "Ni": "Base",
                        "Cr": 11.8,
                        "Co": 13,
                        "Al": 3.05,
                        "Ti": 3.92,
                        "W": 6,
                        "Mo": 2.9,
                        "Ta": 3,
                        "Nb": "-",
                        "Hf": 0.22
                    },
                    {
                        "Label": "Ni-Cr-6Mo",
                        "Ni": "Base",
                        "Cr": 12.1,
                        "Co": 13.1,
                        "Al": 3.05,
                        "Ti": 4.08,
                        "W": 3,
                        "Mo": 6,
                        "Ta": 3.1,
                        "Nb": "-",
                        "Hf": 0.19
                    },
                    {
                        "Label": "Ni-Cr-8Ta",
                        "Ni": "Base",
                        "Cr": 12,
                        "Co": 13,
                        "Al": 3.1,
                        "Ti": 4.04,
                        "W": 3,
                        "Mo": 2.9,
                        "Ta": 8,
                        "Nb": "-",
                        "Hf": 0.2
                    },
                    {
                        "Label": "Ni-Cr-4Nb",
                        "Ni": "Base",
                        "Cr": 11.9,
                        "Co": 13,
                        "Al": 2.98,
                        "Ti": 4.12,
                        "W": 3,
                        "Mo": 3,
                        "Ta": 3,
                        "Nb": 4,
                        "Hf": 0.22
                    },
                    {
                        "Label": "Ni-Cr-2Hf",
                        "Ni": "Base",
                        "Cr": 12,
                        "Co": 12.9,
                        "Al": 3.02,
                        "Ti": 4.12,
                        "W": 2.9,
                        "Mo": 2.9,
                        "Ta": 3.1,
                        "Nb": "-",
                        "Hf": 2
                    }
                ]
            },
            "table_url": "https://github.com/pch-pokemon/knowledge_base/raw/main/62/Table1.png"
        }
    },
    {
        "metadata": {
            "source": "D:/knowledge_base/Data/62.json",
            "figures_num": "Fig. 1"
        },
        "page_content": {
            "figure_number": "Fig. 1",
            "caption": "Fig. 1 Workflow of materials preparation and oxidation experiment.",
            "image_url": "https://github.com/pch-pokemon/knowledge_base/raw/main/62/Fig.1.png"
        }
    },
    {
        "metadata": {
            "source": "D:/knowledge_base/Data/62.json",
            "figures_num": "Fig. 2"
        },
        "page_content": {
            "figure_number": "Fig. 2",
            "caption": "Fig. 2 (a) overall and (b) local images showing mass gain curves of Ni-based superalloys during isothermal oxidation at 900°C.",
            "data": [
                {
                    "columns": [
                        "Time(h)",
                        "Mass gain(mg/cm²)"
                    ],
                    "temperature": "900 °C",
                    "alloy_name": [
                        {
                            "alloy": "4Nb",
                            "values": [
                                [
                                    10,
                                    0.248
                                ],
                                [
                                    25,
                                    0.561
                                ],
                                [
