Repository: pch-pokemon/Multi_agent_for_alloy_oxidation

# High-Temperature Alloy Oxidation Multi-Agent System V1.0

This software is a knowledge-guided multi-agent system designed for intelligent prediction, mechanistic interpretation, thermodynamic analysis, and literature-grounded reasoning of oxidation behavior in high-temperature superalloys.

Unlike conventional tool-based frameworks, the system organizes the oxidation research process into a structured multi-agent workflow, enabling the transformation of fragmented mechanistic knowledge into design-relevant insights.

File: rag_core/data/1_100_chart.json (part 42 of 70)
[
                                    40,
                                    0.866
                                ],
                                [
                                    50,
                                    1.088
                                ],
                                [
                                    75,
                                    1.697
                                ],
                                [
                                    80,
                                    1.87
                                ],
                                [
                                    100,
                                    2.463
                                ],
                                [
                                    125,
                                    3.534
                                ],
                                [
                                    150,
                                    4.563
                                ],
                                [
                                    175,
                                    5.716
                                ],
                                [
                                    200,
                                    6.852
                                ]
                            ]
                        },
                        {
                            "alloy": "2Hf",
                            "values": [
                                [
                                    10,
                                    0.19
                                ],
                                [
                                    25,
                                    0.324
                                ],
                                [
                                    40,
                                    0.382
                                ],
                                [
                                    50,
                                    0.415
                                ],
                                [
                                    75,
                                    0.51
                                ],
                                [
                                    80,
                                    0.573
                                ],
                                [
                                    100,
                                    0.598
                                ],
                                [
                                    125,
                                    0.68
                                ],
                                [
                                    150,
                                    0.761
                                ],
                                [
                                    175,
                                    0.819
                                ],
                                [
                                    200,
                                    0.859
                                ]
                            ]
                        },
                        {
                            "alloy": "Base",
                            "values": [
                                [
                                    10,
                                    0.116
                                ],
                                [
                                    25,
                                    0.149
                                ],
                                [
                                    40,
                                    0.241
                                ],
                                [
                                    50,
                                    0.258
                                ],
                                [
                                    75,
                                    0.372
                                ],
                                [
                                    80,
                                    0.397
                                ],
                                [
                                    100,
                                    0.418
                                ],
                                [
                                    125,
                                    0.481
                                ],
                                [
                                    150,
                                    0.489
                                ],
                                [
                                    175,
                                    0.502
                                ],
                                [
                                    200,
                                    0.591
                                ]
                            ]
                        },
                        {
                            "alloy": "6Mo",
                            "values": [
                                [
                                    10,
                                    0.102
                                ],
                                [
                                    25,
                                    0.191
                                ],
                                [
                                    40,
                                    0.241
                                ],
                                [
                                    50,
                                    0.255
                                ],
                                [
                                    75,
                                    0.34
                                ],
                                [
                                    80,
                                    0.364
                                ],
                                [
                                    100,
                                    0.411
                                ],
                                [
                                    125,
                                    0.453
                                ],
                                [
                                    150,
                                    0.482
                                ],
                                [
                                    175,
                                    0.504
                                ],
                                [
                                    200,
                                    0.541
                                ]
                            ]
                        },
                        {
                            "alloy": "6W",
                            "values": [
                                [
                                    10,
                                    0.102
                                ],
                                [
                                    25,
                                    0.128
                                ],
                                [
                                    40,
                                    0.227
                                ],
                                [
                                    50,
                                    0.227
                                ],
                                [
                                    75,
                                    0.304
                                ],
                                [
                                    80,
                                    0.338
                                ],
                                [
                                    100,
                                    0.379
                                ],
                                [
                                    125,
                                    0.433
                                ],
                                [
                                    150,
                                    0.443
                                ],
                                [
                                    175,
                                    0.466
                                ],
                                [
                                    200,
                                    0.481
                                ]
                            ]
                        },
                        {
                            "alloy": "8Ta",
                            "values": [
                                [
                                    10,
                                    0.144
                                ],
                                [
                                    25,
                                    0.191
                                ],
                                [
                                    40,
                                    0.261
                                ],
                                [
                                    50,
                                    0.258
                                ],
                                [
                                    75,
                                    0.304
                                ],
                                [
                                    80,
                                    0.342
                                ],
                                [
                                    100,
                                    0.341
                                ],
                                [
                                    125,
                                    0.41
                                ],
                                [
                                    150,
                                    0.411
                                ],
                                [
                                    175,
                                    0.435
                                ],
                                [
                                    200,
                                    0.437
                                ]
                            ]
                        }
                    ],
                    "image_url": "https://github.com/pch-pokemon/knowledge_base/raw/main/62/Fig.2.png"
                }
            ],
            "image_url": "https://github.com/pch-pokemon/knowledge_base/raw/main/62/Fig.2.png"
        }
    },
    {
        "metadata": {
            "source": "D:/knowledge_base/Data/62.json",
            "figures_num": "Fig. 3"
        },
        "page_content": {
            "figure_number": "Fig. 3",
            "caption": "Fig. 3 X-ray diffraction spectra of the six alloys after oxidation at 900°C for 200 h.",
            "image_url": "https://github.com/pch-pokemon/knowledge_base/raw/main/62/Fig.3.png"
        }
    },
    {
        "metadata": {
            "source": "D:/knowledge_base/Data/62.json",
            "figures_num": "Fig. 4"
        },
        "page_content": {
            "figure_number": "Fig. 4",
            "caption": "Fig. 4 SEM image and EDS elemental maps of the Base alloy after oxidation at 900 °C for 200 h.",
            "image_url": "https://github.com/pch-pokemon/knowledge_base/raw/main/62/Fig.4.png"
        }
    },
    {
        "metadata": {
            "source": "D:/knowledge_base/Data/62.json",
            "figures_num": "Fig. 5"
        },
        "page_content": {
            "figure_number": "Fig. 5",
            "caption": "Fig. 5 SEM image and EDS elemental maps of the 8Ta alloy after oxidation at 900 °C for 200 h.",
            "image_url": "https://github.com/pch-pokemon/knowledge_base/raw/main/62/Fig.5.png"
        }
    },
    {
        "metadata": {
            "source": "D:/knowledge_base/Data/62.json",
            "figures_num": "Fig. 6"
        },
        "page_content": {
            "figure_number": "Fig. 6",
            "caption": "Fig. 6 SEM image and EDS elemental maps of the 6W alloy after oxidation at 900°C for 200 h.",
            "image_url": "https://github.com/pch-pokemon/knowledge_base/raw/main/62/Fig.6.png"
        }
    },
    {
        "metadata": {
            "source": "D:/knowledge_base/Data/62.json",
            "figures_num": "Fig. 7"
        },
        "page_content": {
            "figure_number": "Fig. 7",
            "caption": "Fig. 7 SEM image and EDS elemental maps of the 6Mo alloy after oxidation at 900°C for 200 h.",
            "image_url": "https://github.com/pch-pokemon/knowledge_base/raw/main/62/Fig.7.png"
        }
    },
    {
        "metadata": {
            "source": "D:/knowledge_base/Data/62.json",
            "figures_num": "Fig. 8"
        },
        "page_content": {
            "figure_number": "Fig. 8",
            "caption": "Fig. 8 SEM image and EDS elemental maps of the 2Hf alloy after oxidation at 900 °C for 200 h.",
            "image_url": "https://github.com/pch-pokemon/knowledge_base/raw/main/62/Fig.8.png"
        }
    },
    {
        "metadata": {
            "source": "D:/knowledge_base/Data/62.json",
            "figures_num": "Fig. 9"
        },
        "page_content": {
            "figure_number": "Fig. 9",
            "caption": "Fig. 9 SEM image and EDS elemental maps of the 4 Nb alloy after oxidation at 900 °C for 200 h.",
            "image_url": "https://github.com/pch-pokemon/knowledge_base/raw/main/62/Fig.9.png"
        }
    },
    {
        "metadata": {
            "source": "D:/knowledge_base/Data/62.json",
            "figures_num": "Fig. 10"
        },
        "page_content": {
            "figure_number": "Fig. 10",
            "caption": "Fig. 10 The calculated main interdiffusivity of different elements in the superalloys.",
            "image_url": "https://github.com/pch-pokemon/knowledge_base/raw/main/62/Fig.10.png"
        }
    },
    {
        "metadata": {
            "source": "D:/knowledge_base/Data/62.json",
            "figures_num": "Fig. 11"
        },
        "page_content": {
            "figure_number": "Fig. 11",
            "caption": "Fig. 11 Illustrations of the distinct oxide regions formed in the alloys of (a) 8Ta, 6W, 6Mo, and Base; (b) 2Hf; and (c) 4Nb alloys at 900°C.",
            "image_url": "https://github.com/pch-pokemon/knowledge_base/raw/main/62/Fig.11.png"
        }
    },
    {
        "metadata": {
            "source": "D:/knowledge_base/Data/63.json",
            "tables_num": "Table 1"
        },
        "page_content": {
            "table_number": "Table 1",
            "caption": "Table 1 Compositions of the CoNi-base superalloy used in this study (at.%).",
            "data": {
                "columns": [
                    "Element",
                    "Co",
                    "Ni",
                    "Al",
                    "W",
                    "Ta",
                    "Ti",
                    "Cr"
                ],
                "rows": [
                    {
                        "Element": "Nominal composition",
                        "Co": 45,
                        "Ni": 30,
                        "Al": 11,
                        "W": 4,
                        "Ta": 1,
                        "Ti": 4,
                        "Cr": 5
                    },
                    {
                        "Element": "Actual composition",
                        "Co": 45.2,
                        "Ni": 30.6,
                        "Al": 11.3,
                        "W": 3.1,
                        "Ta": 0.8,
                        "Ti": 3.8,
                        "Cr": 5.2
                    }
                ]
            },
            "table_url": "https://github.com/pch-pokemon/knowledge_base/raw/main/63/Table1.png"
        }
    },
    {
        "metadata": {
            "source": "D:/knowledge_base/Data/63.json",
            "tables_num": "Table 2"
        },
        "page_content": {
            "table_number": "Table 2",
            "caption": "Table 2 EDS results of the points in Fig. 4 (at.%).",
            "data": {
                "columns": [
                    "Point",
                    "O",
                    "Co",
                    "Ni",
                    "Al",
                    "Cr",
                    "W",
                    "Ta",
                    "Ti"
                ],
                "rows": [
                    {
                        "Point": 1,
                        "O": 60.5,
                        "Co": 9.4,
                        "Ni": 30.1,
                        "Al": "-",
                        "Cr": "-",
                        "W": "-",
                        "Ta": "-",
                        "Ti": "-"
                    },
                    {
                        "Point": 2,
                        "O": 65.7,
                        "Co": 12,
                        "Ni": 4.4,
                        "Al": 8.3,
                        "Cr": 3.5,
                        "W": 2,
                        "Ta": 1.3,
                        "Ti": 2.8
                    },
                    {
                        "Point": 3,
                        "O": 67.8,
                        "Co": 3.2,
                        "Ni": 3,
                        "Al": 9.3,
                        "Cr": 8.9,
                        "W": 1.7,
                        "Ta": 1.4,
                        "Ti": 4.8
                    }
                ]
            },
            "table_url": "https://github.com/pch-pokemon/knowledge_base/raw/main/63/Table2.png"
        }
    },
    {
        "metadata": {
            "source": "D:/knowledge_base/Data/63.json",
            "tables_num": "Table 3"
        },
        "page_content": {
            "table_number": "Table 3",
            "caption": "Table 3 EDS results of the points in Fig. 5 (at.%).",
            "data": {
                "columns": [
                    "Point",
                    "O",
                    "Co",
                    "Ni",
                    "Al",
                    "Cr",
                    "W",
                    "Ta",
                    "Ti"
                ],
                "rows": [
                    {
                        "Point": 1,
                        "O": 68.9,
                        "Co": 14.1,
                        "Ni": 3.7,
                        "Al": 7.3,
                        "Cr": "-",
                        "W": 0.1,
                        "Ta": 0.2,
                        "Ti": 5.7
                    },
                    {
                        "Point": 2,
                        "O": 64.5,
                        "Co": 6.5,
                        "Ni": 4.3,
                        "Al": 20.5,
                        "Cr": 1,
                        "W": 0.3,
                        "Ta": 0.2,
                        "Ti": 2.6
                    },
                    {
                        "Point": 3,
                        "O": 63,
                        "Co": 7.3,
                        "Ni": 4.2,
                        "Al": 2.7,
                        "Cr": 1,
                        "W": 3.3,
                        "Ta": 0.8,
                        "Ti": 5.6
                    },
                    {
                        "Point": 4,
                        "O": 51.4,
                        "Co": 3.3,
                        "Ni": 31.5,
                        "Al": 8.5,
                        "Cr": 1.6,
                        "W": 0.9,
                        "Ta": 1.5,
                        "Ti": 1.3
                    },
                    {
                        "Point": 5,
                        "O": 58.3,
                        "Co": 1.2,
                        "Ni": 29.4,
                        "Al": 6.6,
                        "Cr": 0.5,
                        "W": 1.1,
                        "Ta": 0.6,
                        "Ti": 2.3
                    },
                    {
                        "Point": 6,
                        "O": 61.5,
                        "Co": 1.3,
                        "Ni": 2.1,
                        "Al": 31.3,
                        "Cr": 0,
                        "W": 1.5,
                        "Ta": 0.5,
                        "Ti": 1.2
                    }
                ]
            },
            "table_url": "https://github.com/pch-pokemon/knowledge_base/raw/main/63/Table3.png"
        }
    },
    {
        "metadata": {
            "source": "D:/knowledge_base/Data/63.json",
            "figures_num": "Fig. 1"
        },
        "page_content": {
            "figure_number": "Fig. 1",
            "caption": "Fig. 1 a Isothermal oxidation kinetic curves and b corresponding parabolic plots of the studied alloy during oxidation in air at 700 and 900 °C.",
            "data": [
                {
                    "subfigure_label": "(a)",
                    "columns": [
                        "Time(h)",
                        "Mass gain(mg/cm²)"
                    ],
                    "temperature_type": [
                        {
                            "temperature": "700 °C",
                            "values": [
                                [
                                    0.85,
                                    0.044
                                ],
                                [
                                    2.42,
                                    0.06
                                ],
                                [
                                    5.03,
                                    0.076
                                ],
                                [
                                    7.66,
                                    0.088
                                ],
                                [
                                    10.08,
                                    0.096
                                ],
                                [
                                    12.67,
                                    0.102
                                ],
                                [
                                    15.21,
                                    0.108
                                ],
                                [
                                    17.75,
                                    0.112
                                ],
                                [
                                    20,
                                    0.114
                                ]
                            ]
                        },
                        {
                            "temperature": "900 °C",
                            "values": [
                                [
                                    0.82,
                                    0.056
                                ],
                                [
                                    2.33,
                                    0.087
                                ],
                                [
                                    4.98,
                                    0.124
                                ],
                                [
                                    7.61,
                                    0.152
                                ],
                                [
                                    9.97,
                                    0.173
                                ],
                                [
                                    12.65,
                                    0.192
                                ],
                                [
                                    15.25,
                                    0.209
                                ],
                                [
                                    17.74,
                                    0.224
                                ],
                                [
                                    20,
                                    0.236
                                ]
                            ]
                        }
                    ],
                    "image_url": "https://github.com/pch-pokemon/knowledge_base/raw/main/63/Fig.1(a).png"
                },
                {
                    "subfigure_label": "(b)",
                    "columns": [
                        "Time(h)",
                        "(Mass gain)²(mg²/cm⁴)"
                    ],
                    "temperature_type": [
                        {
                            "temperature": "700 °C",
                            "values": [
                                [
                                    0.85,
                                    0.0019
                                ],
                                [
                                    2.42,
                                    0.0036
                                ],
                                [
                                    5.03,
                                    0.0058
                                ],
                                [
                                    7.66,
                                    0.0077
                                ],
                                [
                                    10.08,
                                    0.0092
                                ],
                                [
                                    12.67,
                                    0.0104
                                ],
                                [
                                    15.21,
                                    0.0117
                                ],
                                [
                                    17.75,
                                    0.0125
                                ],
                                [
                                    20,
                                    0.013
                                ]
                            ]
                        },
                        {
                            "temperature": "900 °C",
                            "values": [
                                [
                                    0.82,
                                    0.0031
                                ],
                                [
                                    2.33,
                                    0.0076
                                ],
                                [
                                    4.98,
                                    0.0154
                                ],
                                [
                                    7.61,
                                    0.0231
                                ],
                                [
                                    9.97,
                                    0.0299
                                ],
                                [
                                    12.65,
                                    0.0369
                                ],
                                [
                                    15.25,
                                    0.0437
                                ],
                                [
                                    17.74,
                                    0.0502
                                ],
                                [
                                    20,
                                    0.0557
                                ]
                            ]
                        }
                    ],
                    "image_url": "https://github.com/pch-pokemon/knowledge_base/raw/main/63/Fig.1(b).png"
                }
            ]
        }
    },
    {
        "metadata": {
            "source": "D:/knowledge_base/Data/63.json",
            "figures_num": "Fig. 2"
        },
        "page_content": {
            "figure_number": "Fig. 2",
            "caption": "Fig. 2 XRD patterns of the studied alloy after 100 h oxidation in air at 700 and 900 °C.",
            "image_url": "https://github.com/pch-pokemon/knowledge_base/raw/main/63/Fig.2.png"
        }
    },
    {
        "metadata": {
            "source": "D:/knowledge_base/Data/63.json",
            "figures_num": "Fig. 3"
        },
        "page_content": {
            "figure_number": "Fig. 3",
            "caption": "Fig. 3 Surface view of the studied alloy after 100 h oxidation in air at a 700 and b 900 °C.",
            "image_url": "https://github.com/pch-pokemon/knowledge_base/raw/main/63/Fig.3.png"
        }
    },
    {
        "metadata": {
            "source": "D:/knowledge_base/Data/63.json",
            "figures_num": "Fig. 4"
        },
        "page_content": {
            "figure_number": "Fig. 4",
            "caption": "Fig. 4 Cross-sections of the studied alloy after 100 h oxidation in air at 700 °C: a site A, b site B, and c EDS line profile along the line indicated in (b).",
            "image_url": "https://github.com/pch-pokemon/knowledge_base/raw/main/63/Fig.4.png"
        }
    },
    {
        "metadata": {
            "source": "D:/knowledge_base/Data/63.json",
            "figures_num": "Fig. 5"
        },
        "page_content": {
            "figure_number": "Fig. 5",
            "caption": "Fig. 5 Cross-sections of the studied alloy after 100 h oxidation in air at 900 °C: a site A, b site B, c site C, and d EDS mapping of the area indicated in (b).",
            "image_url": "https://github.com/pch-pokemon/knowledge_base/raw/main/63/Fig.5.png"
        }
    },
    {
        "metadata": {
            "source": "D:/knowledge_base/Data/64.json",
            "figures_num": "Fig. 1"
        },
        "page_content": {
            "figure_number": "Fig. 1",
            "caption": "Fig. 1 Microstructure and composition analysis of the Co-7Al-8W-4Ti-1Ta alloy. (a) HAADF-STEM image of the microstructure of the alloy. (b) High resolution HAADF-STEM image of a region containing both γ' and γ phases. (c) HAADF electron intensity profile along the dashed line shown in (b). (d) Concentrations of Co, Al, W, Ti and Ta in the γ and γ' phases determined using EDS. (e) EDS mappings on the original alloy.",
            "data": [
                {
                    "subfigure_label": "(e)",
                    "columns": [
                        "Element",
                        "γ Composition(at.%)",
                        "γ' Composition(at.%)"
                    ],
                    "values": [
                        [
                            "Co",
                            "82.9",
                            "74.7"
                        ],
                        [
                            "Al",
                            "12.1",
                            "13.4"
                        ],
                        [
                            "W",
                            "2.6",
                            "6.8"
                        ],
                        [
                            "Ti",
                            "1.5",
                            "3.7"
                        ],
                        [
                            "Ta",
                            "0.8",
                            "1.5"
                        ]
                    ]
                }
            ],
            "image_url": "https://github.com/pch-pokemon/knowledge_base/raw/main/64/Fig.1.png"
        }
    },
    {
        "metadata": {
            "source": "D:/knowledge_base/Data/64.json",
            "figures_num": "Fig. 2"
        },
        "page_content": {
            "figure_number": "Fig. 2",
            "caption": "Fig. 2 (a-h) Series TEM images on the oxidation process from 100 °C to 350 °C, and arrows present evidence for the restoration of the normal microstructure in the surface layer.",
            "image_url": "https://github.com/pch-pokemon/knowledge_base/raw/main/64/Fig.2.png"
        }
    },
    {
        "metadata": {
            "source": "D:/knowledge_base/Data/64.json",
            "figures_num": "Fig. 3"
        },
        "page_content": {
            "figure_number": "Fig. 3",
            "caption": "Fig. 3 HRTEM and EELS analysis of the oxide formed on γ′. (a) The sample in the original state prior to in situ oxidation. (b) The sample after oxidation at 350 °C in an oxygen atmosphere of 0.2 mbar pressure for 2 h. (c) HRTEM image of the oxide layer formed on the edge of γ′ and (d) diffraction pattern of (c). (e)-(f) HRTEM images of two different oxide structures, CoO and Al₂O₃. (g) EELS spectrum of O-K and Co-K edge from outer oxide layer.",
            "image_url": "https://github.com/pch-pokemon/knowledge_base/raw/main/64/Fig.3.png"
        }
    },
    {
        "metadata": {
            "source": "D:/knowledge_base/Data/64.json",
            "figures_num": "Fig. 4"
        },
        "page_content": {
            "figure_number": "Fig. 4",
            "caption": "Fig. 4 Analysis of the oxidation of Co-7Al-8W-4Ti-1Ta. (a) HAADF image of the alloy surface after in situ oxidation experiment. (b) Distribution of Co and O elements. (c) Element distribution maps corresponding to the HAADF image shown in (a). (d) Variations in the concentrations of typical spots from '1' to '9' for all the metal elements indicated in (d) γ phase and (e) γ′ phase.",
            "image_url": "https://github.com/pch-pokemon/knowledge_base/raw/main/64/Fig.4.png"
        }
    },
    {
        "metadata": {
            "source": "D:/knowledge_base/Data/64.json",
            "figures_num": "Fig. 5"
        },
        "page_content": {
            "figure_number": "Fig. 5",
            "caption": "Fig. 5 In situ analysis of the growth of surface oxides on γ and γ' phases. (a)-(c) TEM images of the sample after oxidation at 350 °C for 15, 30 and 60 min, respectively. The dashed contour lines indicate the positions of the metal-oxide interface. (d) The thickness-time curves of the oxides on the γ and γ' phases. (e) Schematic of the structure of the oxides formed.",
            "data": [
                {
                    "columns": [
                        "Time(min), Oxides thickness(μm)"
                    ],
                    "type_phase": [
                        {
                            "phase": "γ",
                            "values": [
                                [
                                    18,
                                    31.588
                                ],
                                [
                                    30,
                                    50.369
                                ],
                                [
                                    60,
                                    90.421
                                ],
                                [
                                    120,
                                    93.928
                                ]
                            ]
                        },
                        {
                            "phase": "γ'",
                            "values": [
                                [
                                    18,
                                    3.756
                                ],
                                [
                                    30,
                                    14.051
                                ],
                                [
                                    60,
                                    17.219
                                ],
                                [
                                    120,
                                    22.311
                                ]
                            ]
                        }
                    ]
                }
            ],
            "image_url": "https://github.com/pch-pokemon/knowledge_base/raw/main/64/Fig.5.png"
        }
    },
    {
        "metadata": {
            "source": "D:/knowledge_base/Data/64.json",
            "figures_num": "Fig. 6"
        },
        "page_content": {
            "figure_number": "Fig. 6",
            "caption": "Fig. 6 (a–g) In situ observation of the oxidation process. (a–d) TEM images of a region at different times during oxidation at 350 °C and (e)–(h) enlarged images of the γ/γ′ interface during continuous oxidation (i–k) Schematic illustration of the oxidation process in the γ/γ′ structured alloy. Further details are provided in Movie S1 and Movie S2.",
            "image_url": "https://github.com/pch-pokemon/knowledge_base/raw/main/64/Fig.6.png"
        }
    },
    {
        "metadata": {
            "source": "D:/knowledge_base/Data/64.json",
            "figures_num": "Fig. 7"
        },
        "page_content": {
            "figure_number": "Fig. 7",
            "caption": "Fig. 7 Schematic demonstration of the oxidation process in γ/γ' based alloy, (a) adsorption of oxygen atoms on the surface, (b) oxidation of outer surface Co atoms in the γ phase and diffusion of Co and Al atoms to the boundary and (c) oxidation of the inner layer on the γ' phase and diffusion in the γ/γ' phase boundary.",
            "image_url": "https://github.com/pch-pokemon/knowledge_base/raw/main/64/Fig.7.png"
        }
    },
    {
        "metadata": {
            "source": "D:/knowledge_base/Data/65.json",
            "figures_num": "Fig. 1"
        },
        "page_content": {
            "figure_number": "Fig. 1",
            "caption": "Fig. 1 (a) Kinetic curves of the cyclic oxidation of the Ni-Co-based superalloy in the air for 100 h; (b) the corresponding square of mass gain versus oxidation time showing the parabolic nature of the kinetic curves.",
            "data": [
                {
                    "subfigure_label": "(a)",
                    "columns": [
                        "Time(h)",
                        "Mass gain(mg/cm²)"
                    ],
                    "temperature_type": [
                        {
                            "temperature": "900 °C",
                            "values": [
                                [
                                    20,
                                    0.54
                                ],
                                [
                                    40,
                                    0.807
                                ],
                                [
                                    60,
                                    0.915
                                ],
                                [
                                    80,
                                    1.023
                                ],
                                [
                                    100,
                                    1.08
                                ]
                            ]
                        },
                        {
                            "temperature": "1000 °C",
                            "values": [
                                [
                                    20,
                                    0.832
                                ],
                                [
                                    40,
                                    1.194
                                ],
                                [
                                    60,
