Repository: pch-pokemon/Multi_agent_for_alloy_oxidation

# High-Temperature Alloy Oxidation Multi-Agent System V1.0

This software is a knowledge-guided multi-agent system designed for intelligent prediction, mechanistic interpretation, thermodynamic analysis, and literature-grounded reasoning of oxidation behavior in high-temperature superalloys.

Unlike conventional tool-based frameworks, the system organizes the oxidation research process into a structured multi-agent workflow, enabling the transformation of fragmented mechanistic knowledge into design-relevant insights.

File: rag_core/data/1_100_chart.json (part 43 of 70)
[
                                    1.537
                                ],
                                [
                                    80,
                                    1.722
                                ],
                                [
                                    100,
                                    1.925
                                ]
                            ]
                        },
                        {
                            "temperature": "1100 °C",
                            "values": [
                                [
                                    20,
                                    1.83
                                ],
                                [
                                    40,
                                    2.592
                                ],
                                [
                                    60,
                                    3.075
                                ],
                                [
                                    80,
                                    3.469
                                ],
                                [
                                    100,
                                    3.856
                                ]
                            ]
                        }
                    ],
                    "image_url": "https://github.com/pch-pokemon/knowledge_base/raw/main/65/Fig.1(a).png"
                },
                {
                    "subfigure_label": "(b)",
                    "columns": [
                        "Time(h)",
                        "(Mass gain)²(mg²/cm⁴)"
                    ],
                    "temperature_type": [
                        {
                            "temperature": "900 °C",
                            "values": [
                                [
                                    20,
                                    0.54
                                ],
                                [
                                    40,
                                    0.807
                                ],
                                [
                                    60,
                                    0.915
                                ],
                                [
                                    80,
                                    1.023
                                ],
                                [
                                    100,
                                    1.08
                                ]
                            ]
                        },
                        {
                            "temperature": "1000 °C",
                            "values": [
                                [
                                    20,
                                    0.832
                                ],
                                [
                                    40,
                                    1.194
                                ],
                                [
                                    60,
                                    1.537
                                ],
                                [
                                    80,
                                    1.722
                                ],
                                [
                                    100,
                                    1.925
                                ]
                            ]
                        },
                        {
                            "temperature": "1100 °C",
                            "values": [
                                [
                                    20,
                                    1.83
                                ],
                                [
                                    40,
                                    2.592
                                ],
                                [
                                    60,
                                    3.075
                                ],
                                [
                                    80,
                                    3.469
                                ],
                                [
                                    100,
                                    3.856
                                ]
                            ]
                        }
                    ],
                    "image_url": "https://github.com/pch-pokemon/knowledge_base/raw/main/65/Fig.1(b).png"
                }
            ]
        }
    },
    {
        "metadata": {
            "source": "D:/knowledge_base/Data/65.json",
            "figures_num": "Fig. 2"
        },
        "page_content": {
            "figure_number": "Fig. 2",
            "caption": "Fig. 2 SEM micrographs of the Ni-Co-based superalloy oxidized at different temperatures for different times: (a) 900°C/10 h, (b) 900 °C/50 h, (c) 900 °C/100 h, (d) 1000 °C/10 h, (e) 1000 °C/50 h, (f) 1000 °C/100 h, (g) 1100 °C/10 h, (h) 1100°C/50 h, (i) 1100 °C/100 h.",
            "image_url": "https://github.com/pch-pokemon/knowledge_base/raw/main/65/Fig.2.png"
        }
    },
    {
        "metadata": {
            "source": "D:/knowledge_base/Data/65.json",
            "figures_num": "Fig. 3"
        },
        "page_content": {
            "figure_number": "Fig. 3",
            "caption": "Fig. 3 (a) XPS spectra of Ni-Co-based superalloy after 10 h oxidation and XRD spectra of the Ni-Co-based superalloys after oxidation at different temperatures: (b) 10 h, (c) 50 h, and (d) 100 h.",
            "image_url": "https://github.com/pch-pokemon/knowledge_base/raw/main/65/Fig.3.png"
        }
    },
    {
        "metadata": {
            "source": "D:/knowledge_base/Data/65.json",
            "figures_num": "Fig. 4"
        },
        "page_content": {
            "figure_number": "Fig. 4",
            "caption": "Fig. 4 TEM analysis for the oxide scale: (a) HAADF image and (b) corresponding EDS elemental maps of oxide scale after 20 h oxidation at 1000 °C, (c) HAADF image and (d) corresponding EDS elemental maps of oxide scale after 20 h oxidation at 1100 °C.",
            "image_url": "https://github.com/pch-pokemon/knowledge_base/raw/main/65/Fig.4.png"
        }
    },
    {
        "metadata": {
            "source": "D:/knowledge_base/Data/65.json",
            "figures_num": "Fig. 5"
        },
        "page_content": {
            "figure_number": "Fig. 5",
            "caption": "Fig. 5 Cross-sectional morphology and corresponding elements distribution of the Ni-Co-based superalloy oxidized for 100 h at 1000 °C in ambient air: (a) Cross-section morphology, (b) EPMA mappings of different elements.",
            "image_url": "https://github.com/pch-pokemon/knowledge_base/raw/main/65/Fig.5.png"
        }
    },
    {
        "metadata": {
            "source": "D:/knowledge_base/Data/65.json",
            "figures_num": "Fig. 6"
        },
        "page_content": {
            "figure_number": "Fig. 6",
            "caption": "Fig. 6 Cross-sectional morphology and corresponding elements distribution of the Ni-Co-based superalloy oxidized for 100 h at 1100 °C in ambient air: (a) Cross-section morphology, (b) EPMA mappings of different elements.",
            "image_url": "https://github.com/pch-pokemon/knowledge_base/raw/main/65/Fig.6.png"
        }
    },
    {
        "metadata": {
            "source": "D:/knowledge_base/Data/65.json",
            "figures_num": "Fig. 7"
        },
        "page_content": {
            "figure_number": "Fig. 7",
            "caption": "Fig. 7 (a) HAADF image and (b) corresponding EDS elemental maps of TEM foil-1 after 100 h oxidation at 1000 °C.",
            "image_url": "https://github.com/pch-pokemon/knowledge_base/raw/main/65/Fig.7.png"
        }
    },
    {
        "metadata": {
            "source": "D:/knowledge_base/Data/65.json",
            "figures_num": "Fig. 8"
        },
        "page_content": {
            "figure_number": "Fig. 8",
            "caption": "Fig. 8 (a) HAADF image and (b) corresponding EDS elemental maps of TEM Foil-2 after 100 h oxidation at 1000 °C.",
            "image_url": "https://github.com/pch-pokemon/knowledge_base/raw/main/65/Fig.8.png"
        }
    },
    {
        "metadata": {
            "source": "D:/knowledge_base/Data/65.json",
            "figures_num": "Fig. 9"
        },
        "page_content": {
            "figure_number": "Fig. 9",
            "caption": "Fig. 9 (a) HAADF image and (b) corresponding EDS elemental maps of TEM foil-3 after 100 h oxidation at 1100 °C",
            "image_url": "https://github.com/pch-pokemon/knowledge_base/raw/main/65/Fig.9.png"
        }
    },
    {
        "metadata": {
            "source": "D:/knowledge_base/Data/65.json",
            "figures_num": "Fig. 10"
        },
        "page_content": {
            "figure_number": "Fig. 10",
            "caption": "Fig. 10 (a) HAADF image and (b) corresponding EDS elemental maps of TEM foil-4 after 100 h oxidation at 1100 °C.",
            "image_url": "https://github.com/pch-pokemon/knowledge_base/raw/main/65/Fig.10.png"
        }
    },
    {
        "metadata": {
            "source": "D:/knowledge_base/Data/65.json",
            "figures_num": "Fig. 11"
        },
        "page_content": {
            "figure_number": "Fig. 11",
            "caption": "Fig. 11 Atomic-resolution images and corresponding FFT images, and the lower right illustration shows the inverse Fast Fourier transform (IFFT) of a local area in HRTEM image: (a, a1) TiO₂ oxide; (b, b1) Co(Al, Cr)₂O₄ oxide; (c, c1) Cr₂O₃ oxide; (d, d1) TiO₂ oxide; (e, e1) (Ti, Nb)₂O₅ oxide; and (f, f1) Al₂O₃ oxide; (g, g1) TiO₂, and (h, h1) Al₂Ti₇O₁₅ oxides internal oxidation zone.",
            "image_url": "https://github.com/pch-pokemon/knowledge_base/raw/main/65/Fig.11.png"
        }
    },
    {
        "metadata": {
            "source": "D:/knowledge_base/Data/65.json",
            "figures_num": "Fig. 12"
        },
        "page_content": {
            "figure_number": "Fig. 12",
            "caption": "Fig. 12 The schematic diagram of the oxidation mechanism of Ni-Co-based superalloy at 1000 and 1100 °C in the air.",
            "image_url": "https://github.com/pch-pokemon/knowledge_base/raw/main/65/Fig.12.png"
        }
    },
    {
        "metadata": {
            "source": "D:/knowledge_base/Data/65.json",
            "figures_num": "Fig. S1"
        },
        "page_content": {
            "figure_number": "Fig. S1",
            "caption": "Fig. S1 Fig. S1 The (a) HAADF image, (b, c) HRTEM and corresponding FFT image, and (c) corresponding EDS elemental maps of TEM after 100 h oxidation at 1100 °C.",
            "image_url": "https://github.com/pch-pokemon/knowledge_base/raw/main/65/Fig.S1.png"
        }
    },
    {
        "metadata": {
            "source": "D:/knowledge_base/Data/66.json",
            "tables_num": "Table 1"
        },
        "page_content": {
            "table_number": "Table 1",
            "caption": "Table 1 Nominal and measured compositions of the studied alloys",
            "data": {
                "columns": [
                    "Alloy",
                    "Nominal Composition (at.%)",
                    "Measured Composition (at.%)"
                ],
                "rows": [
                    {
                        "Alloy": "Co-30Ni-10Al-2Ta-5Cr-2Ti (Alloy 2Ti)",
                        "Nominal Composition (at.%)": {
                            "Co": "Bal.",
                            "Ni": 30,
                            "Al": 10,
                            "Ta": 2,
                            "Cr": 5,
                            "Ti": 2
                        },
                        "Measured Composition (at.%)": {
                            "Co": "Bal.",
                            "Ni": "29.7 ± 0.5",
                            "Al": "9.2 ± 0.6",
                            "Ta": "2.0 ± 0.2",
                            "Cr": "4.9 ± 0.4",
                            "Ti": "1.8 ± 0.3"
                        }
                    },
                    {
                        "Alloy": "Co-30Ni-10Al-2Ta-5Cr-4Ti (Alloy 4Ti)",
                        "Nominal Composition (at.%)": {
                            "Co": "Bal.",
                            "Ni": 30,
                            "Al": 10,
                            "Ta": 2,
                            "Cr": 5,
                            "Ti": 4
                        },
                        "Measured Composition (at.%)": {
                            "Co": "Bal.",
                            "Ni": "29.4 ± 0.6",
                            "Al": "8.9 ± 0.4",
                            "Ta": "2.1 ± 0.3",
                            "Cr": "4.7 ± 0.4",
                            "Ti": "3.9 ± 0.2"
                        }
                    }
                ]
            },
            "table_url": "https://github.com/pch-pokemon/knowledge_base/raw/main/66/Table1.png"
        }
    },
    {
        "metadata": {
            "source": "D:/knowledge_base/Data/66.json",
            "tables_num": "Table 2"
        },
        "page_content": {
            "table_number": "Table 2",
            "caption": "Table 2 Parabolic rate constant (kₚ) for both the alloys at 800°C, 900°C, and 950°C.",
            "data": {
                "units": "(kₚ × 10⁻¹⁰ g²·cm⁻⁴·s⁻¹)",
                "columns": [
                    "Alloy",
                    "Fast Growth Regime",
                    "Slow Growth Regime"
                ],
                "subcolumns": {
                    "Fast Growth Regime": [
                        "800°C",
                        "900°C",
                        "950°C"
                    ],
                    "Slow Growth Regime": [
                        "800°C",
                        "900°C",
                        "950°C"
                    ]
                },
                "rows": [
                    {
                        "Alloy": "2Ti-alloy",
                        "Fast Growth Regime": {
                            "800°C": "0.38",
                            "900°C": "5.41",
                            "950°C": "1.66"
                        },
                        "Slow Growth Regime": {
                            "800°C": "1.02 × 10⁻¹",
                            "900°C": "1.13 × 10⁻¹",
                            "950°C": "2.86 × 10⁻²"
                        }
                    },
                    {
                        "Alloy": "4Ti-alloy",
                        "Fast Growth Regime": {
                            "800°C": "0.12",
                            "900°C": "0.21",
                            "950°C": "0.72"
                        },
                        "Slow Growth Regime": {
                            "800°C": "1.1 × 10⁻³",
                            "900°C": "2.2 × 10⁻³",
                            "950°C": "6.3 × 10⁻³"
                        }
                    }
                ]
            },
            "table_url": "https://github.com/pch-pokemon/knowledge_base/raw/main/66/Table2.png"
        }
    },
    {
        "metadata": {
            "source": "D:/knowledge_base/Data/66.json",
            "tables_num": "Table 3"
        },
        "page_content": {
            "table_number": "Table 3",
            "caption": "Table 3 Comparison of the average thickness (in μm) of oxide layers of both the alloys.",
            "data": {
                "columns": [
                    "Thickness (μm)",
                    "Alloy",
                    "800°C",
                    "900°C",
                    "950°C"
                ],
                "rows": [
                    {
                        "category": "Total",
                        "alloy_data": [
                            {
                                "Alloy": "2Ti",
                                "Thickness (μm)": {
                                    "800°C": 36,
                                    "900°C": 41,
                                    "950°C": 62
                                }
                            },
                            {
                                "Alloy": "4Ti",
                                "Thickness (μm)": {
                                    "800°C": 26,
                                    "900°C": 29,
                                    "950°C": 47
                                }
                            }
                        ]
                    },
                    {
                        "category": "Outermost Layer",
                        "alloy_data": [
                            {
                                "Alloy": "2Ti",
                                "Thickness (μm)": {
                                    "800°C": 18,
                                    "900°C": 21,
                                    "950°C": 30
                                }
                            },
                            {
                                "Alloy": "4Ti",
                                "Thickness (μm)": {
                                    "800°C": 12,
                                    "900°C": 13,
                                    "950°C": 20
                                }
                            }
                        ]
                    },
                    {
                        "category": "CoAl₂O₄ Layer",
                        "alloy_data": [
                            {
                                "Alloy": "2Ti",
                                "Thickness (μm)": {
                                    "800°C": "-",
                                    "900°C": "-",
                                    "950°C": 2
                                }
                            },
                            {
                                "Alloy": "4Ti",
                                "Thickness (μm)": {
                                    "800°C": "-",
                                    "900°C": "-",
                                    "950°C": 3
                                }
                            }
                        ]
                    },
                    {
                        "category": "Intermediate Layer",
                        "alloy_data": [
                            {
                                "Alloy": "2Ti",
                                "Thickness (μm)": {
                                    "800°C": 17,
                                    "900°C": 20,
                                    "950°C": 30
                                }
                            },
                            {
                                "Alloy": "4Ti",
                                "Thickness (μm)": {
                                    "800°C": 13,
                                    "900°C": 15,
                                    "950°C": 22
                                }
                            }
                        ]
                    },
                    {
                        "category": "α-Al₂O₃",
                        "alloy_data": [
                            {
                                "Alloy": "2Ti",
                                "Thickness (μm)": {
                                    "800°C": 0.7,
                                    "900°C": 0.9,
                                    "950°C": 0.9
                                }
                            },
                            {
                                "Alloy": "4Ti",
                                "Thickness (μm)": {
                                    "800°C": 1,
                                    "900°C": 1.4,
                                    "950°C": 2
                                }
                            }
                        ]
                    },
                    {
                        "category": "γ' free zone",
                        "alloy_data": [
                            {
                                "Alloy": "2Ti",
                                "Thickness (μm)": {
                                    "800°C": 5,
                                    "900°C": 6,
                                    "950°C": 6
                                }
                            },
                            {
                                "Alloy": "4Ti",
                                "Thickness (μm)": {
                                    "800°C": "10 and 2",
                                    "900°C": 8,
                                    "950°C": 7
                                }
                            }
                        ]
                    }
                ]
            },
            "table_url": "https://github.com/pch-pokemon/knowledge_base/raw/main/66/Table3.png"
        }
    },
    {
        "metadata": {
            "source": "D:/knowledge_base/Data/66.json",
            "figures_num": "Fig. 1"
        },
        "page_content": {
            "figure_number": "Fig. 1",
            "caption": "Fig. 1 Secondary electron micrographs of (a) Co-30Ni-10Al-5Cr-2Ta-2Ti (2Ti) and (b) Co-30Ni-10Al-5Cr-2Ta-4Ti (4Ti) alloys (at.%) taken after peak aged at 900 °C for 50 h.",
            "image_url": "https://github.com/pch-pokemon/knowledge_base/raw/main/66/Fig.1.png"
        }
    },
    {
        "metadata": {
            "source": "D:/knowledge_base/Data/66.json",
            "figures_num": "Fig. 2"
        },
        "page_content": {
            "figure_number": "Fig. 2",
            "caption": "Fig. 2 Mass change per unit area data plotted against time shows the isothermal oxidation kinetics of (a) Co-30Ni-10Al-5Cr-2Ta-2Ti alloy, (b) Co-30Ni-10Al-5Cr-2Ta-4Ti alloy at 800 °C, 900 °C and 950 °C for 100 h of exposure, and the square of mass gain per unit surface area versus time (h) showing two clear regimes (fast and later slow) for (c) Co-30Ni-10Al-5Cr-2Ta-2Ti alloy, (d) Co-30Ni-10Al-5Cr-2Ta-4Ti alloy at 800 °C, 900 °C and 950 °C for 100 h of exposure.",
            "data": [
                {
                    "subfigure_label": "(a)",
                    "alloy": "Co-30Ni-10Al-5Cr-2Ta-2Ti",
                    "oxidation_enviroment": [
                        {
                            "Temperature": "800℃",
                            "columns": [
                                "Time (h)",
                                "Mass Change/(unit area) (mg.cm⁻²)"
                            ],
                            "values": [
                                [
                                    3,
                                    0.516
                                ],
                                [
                                    10,
                                    0.987
                                ],
                                [
                                    19,
                                    1.245
                                ],
                                [
                                    32,
                                    1.522
                                ],
                                [
                                    44,
                                    1.688
                                ],
                                [
                                    55,
                                    1.826
                                ],
                                [
                                    69,
                                    1.946
                                ],
                                [
                                    84,
                                    2.066
                                ],
                                [
                                    100,
                                    2.186
                                ]
                            ]
                        },
                        {
                            "Temperature": "900℃",
                            "columns": [
                                "Time (h)",
                                "Mass Change/(unit area) (mg.cm⁻²)"
                            ],
                            "values": [
                                [
                                    1,
                                    2.057
                                ],
                                [
                                    2,
                                    2.997
                                ],
                                [
                                    4,
                                    3.892
                                ],
                                [
                                    8,
                                    4.74
                                ],
                                [
                                    15,
                                    5.469
                                ],
                                [
                                    30,
                                    5.884
                                ],
                                [
                                    46,
                                    5.995
                                ],
                                [
                                    61,
                                    6.032
                                ],
                                [
                                    73,
                                    6.078
                                ],
                                [
                                    85,
                                    6.087
                                ],
                                [
                                    100,
                                    6.105
                                ]
                            ]
                        },
                        {
                            "Temperature": "950℃",
                            "columns": [
                                "Time (h)",
                                "Mass Change/(unit area) (mg.cm⁻²)"
                            ],
                            "values": [
                                [
                                    1,
                                    1.153
                                ],
                                [
                                    4,
                                    1.881
                                ],
                                [
                                    11,
                                    2.481
                                ],
                                [
                                    24,
                                    2.794
                                ],
                                [
                                    39,
                                    2.933
                                ],
                                [
                                    53,
                                    3.007
                                ],
                                [
                                    68,
                                    3.025
                                ],
                                [
                                    84,
                                    3.034
                                ],
                                [
                                    100,
                                    3.043
                                ]
                            ]
                        }
                    ],
                    "image_url": "https://github.com/pch-pokemon/knowledge_base/raw/main/66/Fig.2(a).png"
                },
                {
                    "subfigure_label": "(b)",
                    "alloy": "Co-30Ni-10Al-5Cr-2Ta-4Ti",
                    "oxidation_enviroment": [
                        {
                            "Temperature": "800℃",
                            "columns": [
                                "Time (h)",
                                "Mass Change/(unit area) (mg.cm⁻²)"
                            ],
                            "values": [
                                [
                                    1,
                                    0.154
                                ],
                                [
                                    2,
                                    0.247
                                ],
                                [
                                    3,
                                    0.317
                                ],
                                [
                                    7,
                                    0.375
                                ],
                                [
                                    15,
                                    0.407
                                ],
                                [
                                    26,
                                    0.418
                                ],
                                [
                                    37,
                                    0.425
                                ],
                                [
                                    48,
                                    0.431
                                ],
                                [
                                    63,
                                    0.437
                                ],
                                [
                                    75,
                                    0.44
                                ],
                                [
                                    88,
                                    0.446
                                ],
                                [
                                    100,
                                    0.45
                                ]
                            ]
                        },
                        {
                            "Temperature": "900℃",
                            "columns": [
                                "Time (h)",
                                "Mass Change/(unit area) (mg.cm⁻²)"
                            ],
                            "values": [
                                [
                                    1,
                                    0.356
                                ],
                                [
                                    3,
                                    0.457
                                ],
                                [
                                    9,
                                    0.559
                                ],
                                [
                                    19,
                                    0.59
                                ],
                                [
                                    32,
                                    0.613
                                ],
                                [
                                    46,
                                    0.624
                                ],
                                [
                                    61,
                                    0.632
                                ],
                                [
                                    72,
                                    0.639
                                ],
                                [
                                    83,
                                    0.643
                                ],
                                [
                                    100,
                                    0.648
                                ]
                            ]
                        },
                        {
                            "Temperature": "950℃",
                            "columns": [
                                "Time (h)",
                                "Mass Change/(unit area) (mg.cm⁻²)"
                            ],
                            "values": [
                                [
                                    1,
                                    0.581
                                ],
                                [
                                    3,
                                    0.763
                                ],
                                [
                                    6,
                                    0.892
                                ],
                                [
                                    15,
                                    0.956
                                ],
                                [
                                    30,
                                    1.001
                                ],
                                [
                                    45,
                                    1.021
                                ],
                                [
                                    59,
                                    1.04
                                ],
                                [
                                    74,
                                    1.051
                                ],
                                [
                                    87,
                                    1.059
                                ],
                                [
                                    100,
                                    1.072
                                ]
                            ]
                        }
                    ],
                    "image_url": "https://github.com/pch-pokemon/knowledge_base/raw/main/66/Fig.2(b).png"
                },
                {
                    "subfigure_label": "(c)",
                    "alloy": "Co-30Ni-10Al-5Cr-2Ta-2Ti",
                    "oxidation_enviroment": [
                        {
                            "Temperature": "800℃",
                            "columns": [
                                "Time (h)",
                                "(Mass change/ unit area)² (mg².cm⁻⁴)"
                            ],
                            "values": [
                                [
                                    3,
                                    0.266
                                ],
                                [
                                    10,
                                    0.974
                                ],
                                [
                                    19,
                                    1.55
                                ],
                                [
                                    32,
                                    2.316
                                ],
                                [
                                    44,
                                    2.849
                                ],
                                [
                                    55,
                                    3.334
                                ],
                                [
                                    69,
                                    3.787
                                ],
                                [
                                    84,
                                    4.268
                                ],
                                [
                                    100,
                                    4.779
                                ]
                            ]
                        },
                        {
                            "Temperature": "900℃",
                            "columns": [
                                "Time (h)",
                                "(Mass change/ unit area)² (mg².cm⁻⁴)"
                            ],
                            "values": [
                                [
                                    1,
                                    4.231
                                ],
                                [
                                    2,
                                    8.982
                                ],
                                [
                                    4,
                                    15.148
                                ],
                                [
                                    8,
                                    22.468
                                ],
                                [
                                    15,
                                    29.91
                                ],
                                [
                                    30,
                                    34.621
                                ],
                                [
                                    46,
                                    35.94
                                ],
                                [
                                    61,
                                    36.385
                                ],
                                [
                                    73,
                                    36.942
                                ],
                                [
                                    85,
                                    37.052
                                ],
                                [
                                    100,
                                    37.271
                                ]
                            ]
                        },
                        {
                            "Temperature": "950℃",
                            "columns": [
                                "Time (h)",
                                "(Mass change/ unit area)² (mg².cm⁻⁴)"
                            ],
                            "values": [
                                [
                                    1,
                                    1.329
                                ],
                                [
                                    4,
                                    3.538
                                ],
                                [
                                    11,
                                    6.155
                                ],
                                [
                                    24,
                                    7.806
                                ],
                                [
                                    39,
                                    8.602
                                ],
                                [
                                    53,
                                    9.042
                                ],
                                [
                                    68,
                                    9.151
                                ],
                                [
                                    84,
                                    9.205
                                ],
                                [
                                    100,
                                    9.26
                                ]
                            ]
                        }
                    ],
