Repository: pch-pokemon/Multi_agent_for_alloy_oxidation

# High-Temperature Alloy Oxidation Multi-Agent System V1.0

This software is a knowledge-guided multi-agent system designed for intelligent prediction, mechanistic interpretation, thermodynamic analysis, and literature-grounded reasoning of oxidation behavior in high-temperature superalloys.

Unlike conventional tool-based frameworks, the system organizes the oxidation research process into a structured multi-agent workflow, enabling the transformation of fragmented mechanistic knowledge into design-relevant insights.

File: rag_core/data/1_100_chart.json (part 44 of 70)
[
                    "image_url": "https://github.com/pch-pokemon/knowledge_base/raw/main/66/Fig.2(c).png"
                },
                {
                    "subfigure_label": "(d)",
                    "alloy": "Co-30Ni-10Al-5Cr-2Ta-4Ti",
                    "oxidation_enviroment": [
                        {
                            "Temperature": "800℃",
                            "columns": [
                                "Time (h)",
                                "(Mass change/ unit area)² (mg².cm⁻⁴)"
                            ],
                            "values": [
                                [
                                    1,
                                    0.024
                                ],
                                [
                                    2,
                                    0.061
                                ],
                                [
                                    3,
                                    0.1
                                ],
                                [
                                    7,
                                    0.141
                                ],
                                [
                                    15,
                                    0.166
                                ],
                                [
                                    26,
                                    0.175
                                ],
                                [
                                    37,
                                    0.181
                                ],
                                [
                                    48,
                                    0.186
                                ],
                                [
                                    63,
                                    0.191
                                ],
                                [
                                    75,
                                    0.194
                                ],
                                [
                                    88,
                                    0.199
                                ],
                                [
                                    100,
                                    0.203
                                ]
                            ]
                        },
                        {
                            "Temperature": "900℃",
                            "columns": [
                                "Time (h)",
                                "(Mass change/ unit area)² (mg².cm⁻⁴)"
                            ],
                            "values": [
                                [
                                    1,
                                    0.127
                                ],
                                [
                                    3,
                                    0.209
                                ],
                                [
                                    9,
                                    0.312
                                ],
                                [
                                    19,
                                    0.348
                                ],
                                [
                                    32,
                                    0.376
                                ],
                                [
                                    46,
                                    0.389
                                ],
                                [
                                    61,
                                    0.399
                                ],
                                [
                                    72,
                                    0.408
                                ],
                                [
                                    83,
                                    0.413
                                ],
                                [
                                    100,
                                    0.42
                                ]
                            ]
                        },
                        {
                            "Temperature": "950℃",
                            "columns": [
                                "Time (h)",
                                "(Mass change/ unit area)² (mg².cm⁻⁴)"
                            ],
                            "values": [
                                [
                                    1,
                                    0.338
                                ],
                                [
                                    3,
                                    0.582
                                ],
                                [
                                    6,
                                    0.796
                                ],
                                [
                                    15,
                                    0.914
                                ],
                                [
                                    30,
                                    1.002
                                ],
                                [
                                    45,
                                    1.042
                                ],
                                [
                                    59,
                                    1.082
                                ],
                                [
                                    74,
                                    1.105
                                ],
                                [
                                    87,
                                    1.121
                                ],
                                [
                                    100,
                                    1.149
                                ]
                            ]
                        }
                    ],
                    "image_url": "https://github.com/pch-pokemon/knowledge_base/raw/main/66/Fig.2(d).png"
                }
            ]
        }
    },
    {
        "metadata": {
            "source": "D:/knowledge_base/Data/66.json",
            "figures_num": "Fig. 3"
        },
        "page_content": {
            "figure_number": "Fig. 3",
            "caption": "Fig. 3 A comparison plot of parabolic constant values for commercial Ni-based superalloys with Co-30Ni-10Al-5Cr-2Ta-2Ti (2Ti) and Co-30Ni-10Al-5Cr-2Ta-4Ti (4Ti) superalloys. All the oxidation experiments have been performed in the isothermal condition in the temperature range of 750 - 1000 °C.",
            "data": [
                {
                    "alloy": "CMSX-4",
                    "columns": [
                        "1000/T (K⁻¹)",
                        "log Kₚ (g² cm⁻⁴ s⁻¹)"
                    ],
                    "values": [
                        [
                            1,
                            9.159e-15
                        ],
                        [
                            1.11,
                            5.698e-14
                        ],
                        [
                            1.25,
                            6.007e-15
                        ]
                    ]
                },
                {
                    "alloy": "SCA 425+",
                    "columns": [
                        "1000/T (K⁻¹)",
                        "log Kₚ (g² cm⁻⁴ s⁻¹)"
                    ],
                    "values": [
                        [
                            1,
                            3.423e-14
                        ],
                        [
                            1.11,
                            5.501e-13
                        ]
                    ]
                },
                {
                    "alloy": "Rene N5",
                    "columns": [
                        "1000/T (K⁻¹)",
                        "log Kₚ (g² cm⁻⁴ s⁻¹)"
                    ],
                    "values": [
                        [
                            1,
                            2.629e-13
                        ],
                        [
                            1.11,
                            5.799e-14
                        ]
                    ]
                },
                {
                    "alloy": "PM Rene95",
                    "columns": [
                        "1000/T (K⁻¹)",
                        "log Kₚ (g² cm⁻⁴ s⁻¹)"
                    ],
                    "values": [
                        [
                            1,
                            1.786e-11
                        ],
                        [
                            1.11,
                            1.191e-12
                        ],
                        [
                            1.25,
                            8.999e-13
                        ]
                    ]
                },
                {
                    "alloy": "CMSX-10",
                    "columns": [
                        "1000/T (K⁻¹)",
                        "log Kₚ (g² cm⁻⁴ s⁻¹)"
                    ],
                    "values": [
                        [
                            1,
                            1e-10
                        ],
                        [
                            1.11,
                            4.864e-11
                        ],
                        [
                            1.25,
                            3.939e-11
                        ]
                    ]
                },
                {
                    "alloy": "2Ti",
                    "columns": [
                        "1000/T (K⁻¹)",
                        "log Kₚ (g² cm⁻⁴ s⁻¹)"
                    ],
                    "values": [
                        [
                            1.05,
                            2.851e-11
                        ],
                        [
                            1.11,
                            1.111e-11
                        ],
                        [
                            1.25,
                            1.168e-11
                        ]
                    ]
                },
                {
                    "alloy": "4Ti",
                    "columns": [
                        "1000/T (K⁻¹)",
                        "log Kₚ (g² cm⁻⁴ s⁻¹)"
                    ],
                    "values": [
                        [
                            1.05,
                            6.317e-13
                        ],
                        [
                            1.11,
                            2.191e-13
                        ],
                        [
                            1.25,
                            1.097e-13
                        ]
                    ]
                },
                {
                    "alloy": "RR 100",
                    "columns": [
                        "1000/T (K⁻¹)",
                        "log Kₚ (g² cm⁻⁴ s⁻¹)"
                    ],
                    "values": [
                        [
                            1.11,
                            3.108e-12
                        ],
                        [
                            1.25,
                            1.818e-13
                        ],
                        [
                            1.33,
                            3.19e-14
                        ]
                    ]
                },
                {
                    "alloy": "Waspaloy",
                    "columns": [
                        "1000/T (K⁻¹)",
                        "log Kₚ (g² cm⁻⁴ s⁻¹)"
                    ],
                    "values": [
                        [
                            1.05,
                            6.334e-10
                        ],
                        [
                            1.11,
                            2.043e-10
                        ],
                        [
                            1.33,
                            1.546e-12
                        ]
                    ]
                },
                {
                    "alloy": "U720",
                    "columns": [
                        "1000/T (K⁻¹)",
                        "log Kₚ (g² cm⁻⁴ s⁻¹)"
                    ],
                    "values": [
                        [
                            1.05,
                            7.289e-10
                        ],
                        [
                            1.11,
                            1.897e-10
                        ],
                        [
                            1.33,
                            6.417e-12
                        ]
                    ]
                }
            ],
            "image_url": "https://github.com/pch-pokemon/knowledge_base/raw/main/66/Fig.3.png"
        }
    },
    {
        "metadata": {
            "source": "D:/knowledge_base/Data/66.json",
            "figures_num": "Fig. 4"
        },
        "page_content": {
            "figure_number": "Fig. 4",
            "caption": "Fig. 4 X-ray diffraction patterns indexed with the grown oxide phases for both Co-30Ni-10Al-5Cr-2Ta-2Ti and Co-30Ni-10Al-5Cr-2Ta-4Ti alloys at (a) 800 °C, (b) 900 °C, and (c) 950 °C after exposure of 1000 h.",
            "image_url": "https://github.com/pch-pokemon/knowledge_base/raw/main/66/Fig.4.png"
        }
    },
    {
        "metadata": {
            "source": "D:/knowledge_base/Data/66.json",
            "figures_num": "Fig. 5"
        },
        "page_content": {
            "figure_number": "Fig. 5",
            "caption": "Fig. 5 Backscattered electron micrograph of the cross-section of the oxide layer showing the effect of the variation of Ti on the growth of different oxides after 1000 h of exposure at 800 °C in air. (a) A typical micrograph of Co-30Ni-10Al-5Cr-2Ta-2Ti alloy with corresponding WDS compositional map of Co, Ni and O showing the growth of Co₃O₄ oxide followed by Co₁₋ₓNiₓO oxide as an outermost layer (b) The micrograph of Co-30Ni-10Al-5Cr-2Ta-4Ti alloy along with corresponding WDS compositional map showing the elemental distribution in the region having the oxidation induced precipitation.",
            "image_url": "https://github.com/pch-pokemon/knowledge_base/raw/main/66/Fig.5.png"
        }
    },
    {
        "metadata": {
            "source": "D:/knowledge_base/Data/66.json",
            "figures_num": "Fig. 6"
        },
        "page_content": {
            "figure_number": "Fig. 6",
            "caption": "Fig. 6 Backscattered electron micrograph and WDS maps indicating the growth of Co₁₋ₓNiₓO oxide as an outermost layer followed by zones of mixed oxides, continuous layer of α-Al₂O₃ oxide at oxide-matrix interface and precipitation of nitride (TiN) phase in γ' free zone for the two alloys after 1000 h of exposure at 900 °C in air. (a) Co-30Ni-10Al-5Cr-2Ta-2Ti and (b) Co-30Ni-10Al-5Cr-2Ta-4Ti alloy.",
            "image_url": "https://github.com/pch-pokemon/knowledge_base/raw/main/66/Fig.6.png"
        }
    },
    {
        "metadata": {
            "source": "D:/knowledge_base/Data/66.json",
            "figures_num": "Fig. 7"
        },
        "page_content": {
            "figure_number": "Fig. 7",
            "caption": "Fig. 7 Backscattered electron micrograph and WDS maps showing the growth of Co₁₋ₓNiₓO oxide as an outermost layer followed by CoAl₂O₄ oxide layer, mixed oxides zone, continuous α-Al₂O₃ oxide phase at oxide-matrix interface and precipitation of nitride (TiN) phase in γ' free zone in alloys after 1000 h of exposure at 950 °C in the air. (a) Co-30Ni-10Al-5Cr-2Ta-2Ti alloy and (b) Co-30Ni-10Al-5Cr-2Ta-4Ti alloy.",
            "image_url": "https://github.com/pch-pokemon/knowledge_base/raw/main/66/Fig.7.png"
        }
    },
    {
        "metadata": {
            "source": "D:/knowledge_base/Data/66.json",
            "figures_num": "Fig. S1"
        },
        "page_content": {
            "figure_number": "Fig. S1",
            "caption": "Fig. S1 A plot of average values of mass change per unit area after exposure of 1000 h at all the temperatures for 2Ti and 4Ti alloy.",
            "data": [
                {
                    "columns": [
                        "Alloy",
                        "Mass change per unit area(mg/cm²)"
                    ],
                    "temperature_type": [
                        {
                            "temperature": "800 °C",
                            "values": [
                                [
                                    "2Ti",
                                    "6.82"
                                ],
                                [
                                    "4Ti",
                                    "0.91"
                                ]
                            ]
                        },
                        {
                            "temperature": "900 °C",
                            "values": [
                                [
                                    "2Ti",
                                    "6.4"
                                ],
                                [
                                    "4Ti",
                                    "1.09"
                                ]
                            ]
                        },
                        {
                            "temperature": "950 °C",
                            "values": [
                                [
                                    "2Ti",
                                    "2.59"
                                ],
                                [
                                    "4Ti",
                                    "0.73"
                                ]
                            ]
                        }
                    ]
                }
            ],
            "image_url": "https://github.com/pch-pokemon/knowledge_base/raw/main/66/Fig.S1.png"
        }
    },
    {
        "metadata": {
            "source": "D:/knowledge_base/Data/67.json",
            "tables_num": "Table 1"
        },
        "page_content": {
            "table_number": "Table 1",
            "caption": "Table 1 Composition of the produced alloys.",
            "data": {
                "columns": [
                    "Alloys",
                    "Co (at%)",
                    "Cr (at%)",
                    "Ta (at%)"
                ],
                "rows": [
                    {
                        "Alloys": "CoCrTa-1",
                        "Co (at%)": 70.5,
                        "Cr (at%)": 20,
                        "Ta (at%)": 9.5
                    },
                    {
                        "Alloys": "CoCrTa-2",
                        "Co (at%)": 67.3,
                        "Cr (at%)": 25.4,
                        "Ta (at%)": 7.3
                    },
                    {
                        "Alloys": "CoCrTa-3",
                        "Co (at%)": 64.4,
                        "Cr (at%)": 30.4,
                        "Ta (at%)": 5.2
                    },
                    {
                        "Alloys": "CoCrTa-4",
                        "Co (at%)": 61.7,
                        "Cr (at%)": 35,
                        "Ta (at%)": 3.35
                    },
                    {
                        "Alloys": "CoCrTa-5",
                        "Co (at%)": 58.6,
                        "Cr (at%)": 36.2,
                        "Ta (at%)": 5.2
                    },
                    {
                        "Alloys": "CoCrTa-6",
                        "Co (at%)": 55.2,
                        "Cr (at%)": 37.6,
                        "Ta (at%)": 7.2
                    },
                    {
                        "Alloys": "CoCrTa-7",
                        "Co (at%)": 51.6,
                        "Cr (at%)": 39,
                        "Ta (at%)": 9.4
                    }
                ]
            },
            "table_url": "https://github.com/pch-pokemon/knowledge_base/raw/main/67/Table1.png"
        }
    },
    {
        "metadata": {
            "source": "D:/knowledge_base/Data/67.json",
            "tables_num": "Table 2"
        },
        "page_content": {
            "table_number": "Table 2",
            "caption": "Table 2 Compositions (at%) of the phases observed in the studied Co-Cr-Ta alloys annealed at 1200°C for 24h, in comparison with the predicted equilibrium compositions at 1200°C using TCHEA4. The predicted phases and their equilibrium compositions are given in parenthesis.",
            "data": {
                "columns": [
                    "Phases",
                    "Phase fraction (%)",
                    "Co",
                    "Cr",
                    "Ta"
                ],
                "rows": [
                    [
                        {
                            "Phases": "CoCrTa-1",
                            "Phase fraction (%)": "70.5",
                            "Co": 74,
                            "Cr": 24,
                            "Ta": 9.5
                        },
                        {
                            "Phases": "Darker region (Co₆₆)",
                            "Phase fraction (%)": "60 (69)",
                            "Co": 74,
                            "Cr": 27,
                            "Ta": 2
                        },
                        {
                            "Phases": "Brighter region (C₁₅ Laves)",
                            "Phase fraction (%)": "40 (31)",
                            "Co": 67,
                            "Cr": 12,
                            "Ta": 21
                        }
                    ],
                    [
                        {
                            "Phases": "CoCrTa-2",
                            "Phase fraction (%)": "67.3",
                            "Co": 68,
                            "Cr": 30,
                            "Ta": 7.3
                        },
                        {
                            "Phases": "Darker region (Co₆₆)",
                            "Phase fraction (%)": "73 (76)",
                            "Co": 68,
                            "Cr": 30,
                            "Ta": 2
                        },
                        {
                            "Phases": "Brighter region (C₁₅ Laves)",
                            "Phase fraction (%)": "27 (24)",
                            "Co": 63,
                            "Cr": 16,
                            "Ta": 21
                        }
                    ],
                    [
                        {
                            "Phases": "CoCrTa-3",
                            "Phase fraction (%)": "64.4",
                            "Co": 65,
                            "Cr": 33,
                            "Ta": 5.2
                        },
                        {
                            "Phases": "Darker region (Co₆₆)",
                            "Phase fraction (%)": "82 (84)",
                            "Co": 65,
                            "Cr": 34,
                            "Ta": 3
                        },
                        {
                            "Phases": "Brighter region (C₁₅ Laves)",
                            "Phase fraction (%)": "18 (16)",
                            "Co": 60,
                            "Cr": 35,
                            "Ta": 21
                        }
                    ],
                    [
                        {
                            "Phases": "CoCrTa-4",
                            "Phase fraction (%)": "61.7",
                            "Co": 62,
                            "Cr": 37,
                            "Ta": 3.35
                        },
                        {
                            "Phases": "Darker region (Co₆₆)",
                            "Phase fraction (%)": "92 (90)",
                            "Co": 62,
                            "Cr": 37,
                            "Ta": 1
                        },
                        {
                            "Phases": "Brighter region (C₁₅ Laves)",
                            "Phase fraction (%)": "8 (10)",
                            "Co": 57,
                            "Cr": 64,
                            "Ta": 20
                        }
                    ],
                    [
                        {
                            "Phases": "CoCrTa-5",
                            "Phase fraction (%)": "58.6",
                            "Co": 60,
                            "Cr": 36.2,
                            "Ta": 5.2
                        },
                        {
                            "Phases": "Dark dendrites (Co₆₆)",
                            "Phase fraction (%)": "73 (75)",
                            "Co": 60,
                            "Cr": 39,
                            "Ta": 6
                        },
                        {
                            "Phases": "Brighter region (C₁₅ Laves)",
                            "Phase fraction (%)": "19 (17)",
                            "Co": 56,
                            "Cr": 63,
                            "Ta": 21
                        },
                        {
                            "Phases": "Gray region (σ)",
                            "Phase fraction (%)": "8 (8)",
                            "Co": 49,
                            "Cr": 44,
                            "Ta": 3
                        }
                    ],
                    [
                        {
                            "Phases": "CoCrTa-6",
                            "Phase fraction (%)": "55.2",
                            "Co": 60,
                            "Cr": 38,
                            "Ta": 7.2
                        },
                        {
                            "Phases": "Darker region (Co₆₆)",
                            "Phase fraction (%)": "39 (43)",
                            "Co": 60,
                            "Cr": 38,
                            "Ta": 2
                        },
                        {
                            "Phases": "Brighter region (C₁₅ Laves)",
                            "Phase fraction (%)": "28 (25)",
                            "Co": 56,
                            "Cr": 63,
                            "Ta": 21
                        },
                        {
                            "Phases": "Gray region (σ)",
                            "Phase fraction (%)": "33 (32)",
                            "Co": 49,
                            "Cr": 44,
                            "Ta": 3
                        }
                    ],
                    [
                        {
                            "Phases": "CoCrTa-7",
                            "Phase fraction (%)": "51.6",
                            "Co": 53,
                            "Cr": 39,
                            "Ta": 9.4
                        },
                        {
                            "Phases": "Darker region (Co₆₆)",
                            "Phase fraction (%)": "1 (9)",
                            "Co": 53,
                            "Cr": 39,
                            "Ta": 1
                        },
                        {
                            "Phases": "Brighter region (C₁₅ Laves)",
                            "Phase fraction (%)": "36 (33)",
                            "Co": 49,
                            "Cr": 62,
                            "Ta": 22
                        },
                        {
                            "Phases": "Gray region (σ)",
                            "Phase fraction (%)": "63 (58)",
                            "Co": 44,
                            "Cr": 53,
                            "Ta": 3
                        }
                    ]
                ]
            },
            "table_url": "https://github.com/pch-pokemon/knowledge_base/raw/main/67/Table2.png"
        }
    },
    {
        "metadata": {
            "source": "D:/knowledge_base/Data/67.json",
            "tables_num": "Table 3"
        },
        "page_content": {
            "table_number": "Table 3",
            "caption": "Table 3 Composition of the oxides observed in Co-Cr-Ta alloys after oxidation at 1200 °C for 20 h.",
            "data": {
                "columns": [
                    "Alloys",
                    "Oxide 1 (CrTaO₄)",
                    "Oxide 2 (Cr₂O₃)",
                    "Oxide 3"
                ],
                "subcolumns": {
                    "Oxide 1 (CrTaO₄)": [
                        "Co (at%)",
                        "Cr (at%)",
                        "Ta (at%)",
                        "O (at%)"
                    ],
                    "Oxide 2 (Cr₂O₃)": [
                        "Co (at%)",
                        "Cr (at%)",
                        "Ta (at%)",
                        "O (at%)"
                    ],
                    "Oxide 3": [
                        "Co (at%)",
                        "Cr (at%)",
                        "Ta (at%)",
                        "O (at%)"
                    ]
                },
                "rows": [
                    {
                        "Alloys": "CoCrTa-1",
                        "Oxide 2 (Cr₂O₃)": {
                            "Co (at%)": 1,
                            "Cr (at%)": 48,
                            "Ta (at%)": 0.4,
                            "O (at%)": 51
                        },
                        "Oxide 3": {
                            "Co (at%)": 49,
                            "Cr (at%)": 14,
                            "Ta (at%)": 11,
                            "O (at%)": 26
                        }
                    },
                    {
                        "Alloys": "CoCrTa-2",
                        "Oxide 1 (CrTaO₄)": {
                            "Co (at%)": 7,
                            "Cr (at%)": 17,
                            "Ta (at%)": 25,
                            "O (at%)": 51
                        },
                        "Oxide 2 (Cr₂O₃)": {
                            "Co (at%)": 2,
                            "Cr (at%)": 46,
                            "Ta (at%)": 1,
                            "O (at%)": 52
                        },
                        "Oxide 3": {
                            "Co (at%)": 19,
                            "Cr (at%)": 29,
                            "Ta (at%)": 2,
                            "O (at%)": 50
                        }
                    },
                    {
                        "Alloys": "CoCrTa-3",
                        "Oxide 1 (CrTaO₄)": {
                            "Co (at%)": 3,
                            "Cr (at%)": 19,
                            "Ta (at%)": 28,
                            "O (at%)": 50
                        },
                        "Oxide 2 (Cr₂O₃)": {
                            "Co (at%)": 0.2,
                            "Cr (at%)": 48,
                            "Ta (at%)": 0.8,
                            "O (at%)": 51
                        },
                        "Oxide 3": {
                            "Co (at%)": 13,
                            "Cr (at%)": 13,
                            "Ta (at%)": 22,
                            "O (at%)": 53
                        }
                    },
                    {
                        "Alloys": "CoCrTa-4",
                        "Oxide 1 (CrTaO₄)": {
                            "Co (at%)": 2,
                            "Cr (at%)": 22,
                            "Ta (at%)": 21,
                            "O (at%)": 55
                        },
                        "Oxide 2 (Cr₂O₃)": {
                            "Co (at%)": 0.3,
                            "Cr (at%)": 48,
                            "Ta (at%)": 0.1,
                            "O (at%)": 51
                        }
                    },
                    {
                        "Alloys": "CoCrTa-5",
                        "Oxide 1 (CrTaO₄)": {
                            "Co (at%)": 3,
                            "Cr (at%)": 26,
                            "Ta (at%)": 18,
                            "O (at%)": 53
                        },
                        "Oxide 2 (Cr₂O₃)": {
                            "Co (at%)": 0.3,
                            "Cr (at%)": 46,
                            "Ta (at%)": 1,
                            "O (at%)": 53
                        },
                        "Oxide 3": {
                            "Co (at%)": 14,
                            "Cr (at%)": 32,
                            "Ta (at%)": 1,
                            "O (at%)": 53
                        }
                    },
                    {
                        "Alloys": "CoCrTa-6",
                        "Oxide 1 (CrTaO₄)": {
                            "Co (at%)": 1,
                            "Cr (at%)": 23,
                            "Ta (at%)": 23,
                            "O (at%)": 53
                        },
                        "Oxide 2 (Cr₂O₃)": {
                            "Co (at%)": 0.1,
                            "Cr (at%)": 46,
                            "Ta (at%)": 0.1,
                            "O (at%)": 54
                        }
                    },
                    {
                        "Alloys": "CoCrTa-7",
                        "Oxide 1 (CrTaO₄)": {
                            "Co (at%)": 1,
                            "Cr (at%)": 22,
                            "Ta (at%)": 24,
                            "O (at%)": 53
                        },
                        "Oxide 2 (Cr₂O₃)": {
                            "Co (at%)": 0.2,
                            "Cr (at%)": 48,
                            "Ta (at%)": 0.1,
                            "O (at%)": 52
                        }
                    }
                ]
            },
            "table_url": "https://github.com/pch-pokemon/knowledge_base/raw/main/67/Table3.png"
        }
    },
    {
        "metadata": {
            "source": "D:/knowledge_base/Data/67.json",
            "tables_num": "Table 4"
        },
        "page_content": {
            "table_number": "Table 4",
            "caption": "Table 4 Predicted compositions of CoCrTa using machine learning and Bayesian optimization method.",
            "data": {
                "columns": [
                    "Alloy",
                    "Co (at%)",
                    "Cr (at%)",
                    "Ta (at%)"
                ],
                "rows": [
                    {
                        "Alloy": "CoCrTa-8",
                        "Co (at%)": 65.3,
                        "Cr (at%)": 33.7,
                        "Ta (at%)": 1
                    },
                    {
                        "Alloy": "CoCrTa-9",
                        "Co (at%)": 63.6,
                        "Cr (at%)": 35,
                        "Ta (at%)": 1.4
                    }
                ]
            },
            "table_url": "https://github.com/pch-pokemon/knowledge_base/raw/main/67/Table4.png"
        }
    },
    {
        "metadata": {
            "source": "D:/knowledge_base/Data/67.json",
            "figures_num": "Fig. 1"
        },
        "page_content": {
            "figure_number": "Fig. 1",
            "caption": "Fig. 1 X-ray diffraction patterns of the Co-Cr-Ta alloys annealed at 1200 °C for 24 h.",
            "image_url": "https://github.com/pch-pokemon/knowledge_base/raw/main/67/Fig.1.png"
        }
    },
    {
        "metadata": {
            "source": "D:/knowledge_base/Data/67.json",
            "figures_num": "Fig. 2"
        },
        "page_content": {
            "figure_number": "Fig. 2",
            "caption": "Fig. 2 BSE images of studied Co-Cr-Ta alloys annealed at 1200 °C for 24 h: Low magnification images show the dendritic microstructure, and higher-magnification images give details of the Ta-rich phase.",
            "image_url": "https://github.com/pch-pokemon/knowledge_base/raw/main/67/Fig.2.png"
        }
    },
    {
        "metadata": {
            "source": "D:/knowledge_base/Data/67.json",
            "figures_num": "Fig. 3"
        },
        "page_content": {
            "figure_number": "Fig. 3",
            "caption": "Fig. 3 Isothermal section of the ternary Co-Cr-Ta phase diagram calculated at (a) 1200 °C and (b) 900 °C using TCHEA4. The prepared alloys are shown by numbers surrounded by circles.",
            "image_url": "https://github.com/pch-pokemon/knowledge_base/raw/main/67/Fig.3.png"
        }
    },
    {
        "metadata": {
            "source": "D:/knowledge_base/Data/67.json",
            "figures_num": "Fig. 4"
        },
        "page_content": {
            "figure_number": "Fig. 4",
            "caption": "Fig. 4 Specific mass change as a function of time during oxidation at 1200°C.",
            "data": [
                {
                    "columns": [
                        "Time(s), Dm²/S(g/cm⁻⁴)"
                    ],
                    "alloy_name": [
                        {
                            "alloy": "CoCrTa-1",
                            "values": [
                                [
                                    2424,
                                    "1×10⁻⁵"
                                ],
                                [
                                    29848,
                                    "1×10⁻⁴"
                                ],
                                [
                                    90152,
                                    "1×10⁻³.³"
                                ]
                            ]
                        },
                        {
                            "alloy": "CoCrTa-2",
                            "values": [
                                [
                                    6061,
                                    "1×10⁻⁵"
                                ],
                                [
                                    28333,
                                    "1×10⁻⁴.⁸"
                                ],
                                [
                                    95000,
                                    "1×10⁻⁴"
                                ]
                            ]
                        },
                        {
                            "alloy": "CoCrTa-3",
                            "values": [
                                [
                                    9242,
                                    "1×10⁻⁵"
                                ],
                                [
                                    32576,
                                    "1×10⁻⁴.⁸"
                                ],
                                [
                                    50152,
                                    "1×10⁻⁴.⁷"
                                ]
                            ]
                        },
                        {
                            "alloy": "CoCrTa-4",
                            "values": [
                                [
                                    22273,
                                    "1×10⁻⁵"
                                ],
