Repository: pch-pokemon/Multi_agent_for_alloy_oxidation

# High-Temperature Alloy Oxidation Multi-Agent System V1.0

This software is a knowledge-guided multi-agent system designed for intelligent prediction, mechanistic interpretation, thermodynamic analysis, and literature-grounded reasoning of oxidation behavior in high-temperature superalloys.

Unlike conventional tool-based frameworks, the system organizes the oxidation research process into a structured multi-agent workflow, enabling the transformation of fragmented mechanistic knowledge into design-relevant insights.

File: rag_core/data/1_100_chart.json (part 45 of 70)
[
                                [
                                    50000,
                                    "1×10⁻⁴.⁹"
                                ],
                                [
                                    79697,
                                    "1×10⁻⁴.⁷"
                                ]
                            ]
                        },
                        {
                            "alloy": "CoCrTa-5",
                            "values": [
                                [
                                    25303,
                                    "1×10⁻⁵"
                                ],
                                [
                                    65909,
                                    "1×10⁻⁴.⁹"
                                ]
                            ]
                        },
                        {
                            "alloy": "CoCrTa-6",
                            "values": [
                                [
                                    13788,
                                    "1×10⁻⁵"
                                ],
                                [
                                    53636,
                                    "1×10⁻⁴.⁸"
                                ]
                            ]
                        },
                        {
                            "alloy": "CoCrTa-7",
                            "values": [
                                [
                                    17424,
                                    "1×10⁻⁵"
                                ],
                                [
                                    50000,
                                    "1×10⁴.⁹"
                                ],
                                [
                                    66818,
                                    "1×10⁻⁴.⁸"
                                ]
                            ]
                        }
                    ]
                }
            ],
            "image_url": "https://github.com/pch-pokemon/knowledge_base/raw/main/67/Fig.4.png"
        }
    },
    {
        "metadata": {
            "source": "D:/knowledge_base/Data/67.json",
            "figures_num": "Fig. 5"
        },
        "page_content": {
            "figure_number": "Fig. 5",
            "caption": "Fig. 5 (a) Heat map of Pearson linear correlation coefficient matrix among alloy composition, present phases, liquidus and solidus temperature of the alloys, and the mass gain after 20 h of exposure at 1200 °C. The color bar indicates the degree of correlation between a pair of features. (b) Specific mass gain after oxidation at 1200 °C for 20 h and solidus temperature as a function of Cr concentration of Co-Cr-Ta alloys (corresponding alloy number is shown inside each circle).",
            "image_url": "https://github.com/pch-pokemon/knowledge_base/raw/main/67/Fig.5.png"
        }
    },
    {
        "metadata": {
            "source": "D:/knowledge_base/Data/67.json",
            "figures_num": "Fig. 6"
        },
        "page_content": {
            "figure_number": "Fig. 6",
            "caption": "Fig. 6 Calculated liquidus surface of the Co-Cr-Ta ternary system showing the projection of the monovariant lines and the isothermal surface every 20 °C. The prepared alloys are shown by numbers surrounded by circles.",
            "image_url": "https://github.com/pch-pokemon/knowledge_base/raw/main/67/Fig.6.png"
        }
    },
    {
        "metadata": {
            "source": "D:/knowledge_base/Data/67.json",
            "figures_num": "Fig. 7"
        },
        "page_content": {
            "figure_number": "Fig. 7",
            "caption": "Fig. 7 BSE image of CoCrTa samples after 20h of oxidation at 1200°C in air.",
            "image_url": "https://github.com/pch-pokemon/knowledge_base/raw/main/67/Fig.7.png"
        }
    },
    {
        "metadata": {
            "source": "D:/knowledge_base/Data/67.json",
            "figures_num": "Fig. 8"
        },
        "page_content": {
            "figure_number": "Fig. 8",
            "caption": "Fig. 8 Data driven strategy using Bayesian optimization for the prediction of Co - Cr -Ta composition with good oxidation resistance at 1200 °C.",
            "image_url": "https://github.com/pch-pokemon/knowledge_base/raw/main/67/Fig.8.png"
        }
    },
    {
        "metadata": {
            "source": "D:/knowledge_base/Data/67.json",
            "figures_num": "Fig. 9"
        },
        "page_content": {
            "figure_number": "Fig. 9",
            "caption": "Fig. 9 Measured mass change after 20 h of oxidation at 1200 °C in air.",
            "data": [
                {
                    "columns": [
                        "alloy",
                        "Δm/S(g/cm²)"
                    ],
                    "values": [
                        [
                            "CoCrTa-1",
                            0.006
                        ],
                        [
                            "CoCrTa-2",
                            -0.022
                        ],
                        [
                            "CoCrTa-3",
                            0.048
                        ],
                        [
                            "CoCrTa-4",
                            0.026
                        ],
                        [
                            "CoCrTa-5",
                            0.061
                        ],
                        [
                            "CoCrTa-6",
                            0.039
                        ],
                        [
                            "CoCrTa-7",
                            0.035
                        ],
                        [
                            "CoCrTa-8",
                            -0.003
                        ],
                        [
                            "CoCrTa-9",
                            -0.009
                        ]
                    ]
                }
            ],
            "image_url": "https://github.com/pch-pokemon/knowledge_base/raw/main/67/Fig.9.png"
        }
    },
    {
        "metadata": {
            "source": "D:/knowledge_base/Data/67.json",
            "figures_num": "Fig. 10"
        },
        "page_content": {
            "figure_number": "Fig. 10",
            "caption": "Fig. 10 BSE images of predicted Co-Cr-Ta alloys after 20 h of oxidation in air at 1200 °C.",
            "image_url": "https://github.com/pch-pokemon/knowledge_base/raw/main/67/Fig.10.png"
        }
    },
    {
        "metadata": {
            "source": "D:/knowledge_base/Data/68.json",
            "tables_num": "Table 1"
        },
        "page_content": {
            "table_number": "Table 1",
            "caption": "Table 1 Spectrographic analysis of impurities in a CoO crystal.",
            "data": {
                "columns": [
                    "Element",
                    "Content (wt %)"
                ],
                "rows": [
                    {
                        "Element": "Ag",
                        "Content (wt %)": "<0.001"
                    },
                    {
                        "Element": "Al",
                        "Content (wt %)": "<0.001"
                    },
                    {
                        "Element": "B",
                        "Content (wt %)": "<0.01"
                    },
                    {
                        "Element": "Bi",
                        "Content (wt %)": "<0.001"
                    },
                    {
                        "Element": "Cr",
                        "Content (wt %)": "<0.01"
                    },
                    {
                        "Element": "Fe",
                        "Content (wt %)": "<0.01"
                    },
                    {
                        "Element": "K",
                        "Content (wt %)": "<0.05"
                    },
                    {
                        "Element": "Li",
                        "Content (wt %)": "<0.001"
                    },
                    {
                        "Element": "Mn",
                        "Content (wt %)": "<0.001"
                    },
                    {
                        "Element": "Mo",
                        "Content (wt %)": "<0.01"
                    },
                    {
                        "Element": "Na",
                        "Content (wt %)": "<0.01"
                    },
                    {
                        "Element": "Ni",
                        "Content (wt %)": "<0.001"
                    },
                    {
                        "Element": "Sb",
                        "Content (wt %)": "<0.01"
                    },
                    {
                        "Element": "Si",
                        "Content (wt %)": "<0.005"
                    },
                    {
                        "Element": "Sn",
                        "Content (wt %)": "<0.005"
                    },
                    {
                        "Element": "Ti",
                        "Content (wt %)": "<0.01"
                    },
                    {
                        "Element": "Zr",
                        "Content (wt %)": "<0.01"
                    }
                ]
            },
            "table_url": "https://github.com/pch-pokemon/knowledge_base/raw/main/68/Table1.png"
        }
    },
    {
        "metadata": {
            "source": "D:/knowledge_base/Data/68.json",
            "tables_num": "Table 2"
        },
        "page_content": {
            "table_number": "Table 2",
            "caption": "Table 2 Diffusion coefficients of 60Co in CoO in air.",
            "data": {
                "columns": [
                    "Diffusion temperature (°C)",
                    "Diffusion time (10³ sec)",
                    "Diffusion coefficient D (cm²/sec)",
                    "Method of deposition"
                ],
                "rows": [
                    {
                        "Diffusion temperature (°C)": 963,
                        "Diffusion time (10³ sec)": 149.4,
                        "Diffusion coefficient D (cm²/sec)": "(8.009±0.014) × 10⁻¹⁰",
                        "Method of deposition": "a"
                    },
                    {
                        "Diffusion temperature (°C)": 1034,
                        "Diffusion time (10³ sec)": 64.8,
                        "Diffusion coefficient D (cm²/sec)": "(1.865±0.028) × 10⁻⁹",
                        "Method of deposition": "a"
                    },
                    {
                        "Diffusion temperature (°C)": 1081,
                        "Diffusion time (10³ sec)": 32.4,
                        "Diffusion coefficient D (cm²/sec)": "(3.003±0.022) × 10⁻⁹",
                        "Method of deposition": "b"
                    },
                    {
                        "Diffusion temperature (°C)": 1121,
                        "Diffusion time (10³ sec)": 25.2,
                        "Diffusion coefficient D (cm²/sec)": "(4.860±0.016) × 10⁻⁹",
                        "Method of deposition": "a"
                    },
                    {
                        "Diffusion temperature (°C)": 1121,
                        "Diffusion time (10³ sec)": 25.2,
                        "Diffusion coefficient D (cm²/sec)": "(4.924±0.036) × 10⁻⁹",
                        "Method of deposition": "a"
                    },
                    {
                        "Diffusion temperature (°C)": 1168,
                        "Diffusion time (10³ sec)": 14.4,
                        "Diffusion coefficient D (cm²/sec)": "(6.661±0.030) × 10⁻⁹",
                        "Method of deposition": "b"
                    },
                    {
                        "Diffusion temperature (°C)": 1223,
                        "Diffusion time (10³ sec)": 10.83,
                        "Diffusion coefficient D (cm²/sec)": "(1.223±0.002) × 10⁻⁸",
                        "Method of deposition": "a"
                    },
                    {
                        "Diffusion temperature (°C)": 1237,
                        "Diffusion time (10³ sec)": 9.0,
                        "Diffusion coefficient D (cm²/sec)": "(1.271±0.011) × 10⁻⁸",
                        "Method of deposition": "b"
                    },
                    {
                        "Diffusion temperature (°C)": 1298,
                        "Diffusion time (10³ sec)": 3.6,
                        "Diffusion coefficient D (cm²/sec)": "(2.135±0.016) × 10⁻⁸",
                        "Method of deposition": "b"
                    },
                    {
                        "Diffusion temperature (°C)": 1349,
                        "Diffusion time (10³ sec)": 3.6,
                        "Diffusion coefficient D (cm²/sec)": "(3.305±0.004) × 10⁻⁸",
                        "Method of deposition": "a"
                    },
                    {
                        "Diffusion temperature (°C)": 1411,
                        "Diffusion time (10³ sec)": 3.6,
                        "Diffusion coefficient D (cm²/sec)": "(4.871±0.022) × 10⁻⁸",
                        "Method of deposition": "b"
                    },
                    {
                        "Diffusion temperature (°C)": 1492,
                        "Diffusion time (10³ sec)": 3.6,
                        "Diffusion coefficient D (cm²/sec)": "(8.465±0.018) × 10⁻⁸",
                        "Method of deposition": "a"
                    },
                    {
                        "Diffusion temperature (°C)": 1525,
                        "Diffusion time (10³ sec)": 3.6,
                        "Diffusion coefficient D (cm²/sec)": "(1.129±0.006) × 10⁻⁷",
                        "Method of deposition": "a"
                    },
                    {
                        "Diffusion temperature (°C)": 1525,
                        "Diffusion time (10³ sec)": 3.6,
                        "Diffusion coefficient D (cm²/sec)": "(1.051±0.007) × 10⁻⁷",
                        "Method of deposition": "b"
                    },
                    {
                        "Diffusion temperature (°C)": 1638,
                        "Diffusion time (10³ sec)": 1.78,
                        "Diffusion coefficient D (cm²/sec)": "(1.670±0.007) × 10⁻⁷",
                        "Method of deposition": "a"
                    }
                ]
            },
            "table_url": "https://github.com/pch-pokemon/knowledge_base/raw/main/68/Table2.png"
        }
    },
    {
        "metadata": {
            "source": "D:/knowledge_base/Data/68.json",
            "tables_num": "Table 3"
        },
        "page_content": {
            "table_number": "Table 3",
            "caption": "Relative diffusion coefficient and strength of the isotope effect for ⁵⁵Co and ⁶⁰Co in CoO in air.",
            "data": {
                "columns": [
                    "Temperature (°C)",
                    "Relative diffusion coefficient 1 − (D₆₀/D₅₅)",
                    "Isotope effect E₆₀"
                ],
                "rows": [
                    {
                        "Temperature (°C)": 1081,
                        "Relative diffusion coefficient 1 − (D₆₀/D₅₅)": "0.02530±0.00068",
                        "Isotope effect E₆₀": "0.594±0.016"
                    },
                    {
                        "Temperature (°C)": 1168,
                        "Relative diffusion coefficient 1 − (D₆₀/D₅₅)": "0.02465±0.00045",
                        "Isotope effect E₆₀": "0.579±0.011"
                    },
                    {
                        "Temperature (°C)": 1237,
                        "Relative diffusion coefficient 1 − (D₆₀/D₅₅)": "0.02509±0.00054",
                        "Isotope effect E₆₀": "0.589±0.013"
                    },
                    {
                        "Temperature (°C)": 1298,
                        "Relative diffusion coefficient 1 − (D₆₀/D₅₅)": "0.02433±0.00077",
                        "Isotope effect E₆₀": "0.572±0.018"
                    },
                    {
                        "Temperature (°C)": 1411,
                        "Relative diffusion coefficient 1 − (D₆₀/D₅₅)": "0.02454±0.00068",
                        "Isotope effect E₆₀": "0.576±0.016"
                    },
                    {
                        "Temperature (°C)": "Mean value",
                        "Relative diffusion coefficient 1 − (D₆₀/D₅₅)": "0.02478±0.00036",
                        "Isotope effect E₆₀": "0.582±0.009"
                    }
                ]
            },
            "table_url": "https://github.com/pch-pokemon/knowledge_base/raw/main/68/Table3.png"
        }
    },
    {
        "metadata": {
            "source": "D:/knowledge_base/Data/68.json",
            "tables_num": "Table 4"
        },
        "page_content": {
            "table_number": "Table 4",
            "caption": "Table 4 Experimental values of ΔK for the various possible mechanisms.",
            "data": {
                "columns": [
                    "Mechanism",
                    "1 − (Γ₆₀/Γ₅₅)",
                    "f",
                    "ΔK"
                ],
                "rows": [
                    {
                        "Mechanism": "Interstitial",
                        "1 − (Γ₆₀/Γ₅₅)": "0.0426",
                        "f": "1.00",
                        "ΔK": "0.582"
                    },
                    {
                        "Mechanism": "Vacancy",
                        "1 − (Γ₆₀/Γ₅₅)": "0.0426",
                        "f": "0.78",
                        "ΔK": "0.746"
                    },
                    {
                        "Mechanism": "Vacancy pair",
                        "1 − (Γ₆₀/Γ₅₅)": "0.0426",
                        "f": "≈0.0",
                        "ΔK": ">>1.0"
                    },
                    {
                        "Mechanism": "Interstitialcy: collinear",
                        "1 − (Γ₆₀/Γ₅₅)": "0.0212",
                        "f": "0.66",
                        "ΔK": "1.77"
                    },
                    {
                        "Mechanism": "Interstitialcy: noncollinear",
                        "1 − (Γ₆₀/Γ₅₅)": "0.0212",
                        "f": "0.96",
                        "ΔK": "1.22"
                    },
                    {
                        "Mechanism": "Direct exchange",
                        "1 − (Γ₆₀/Γ₅₅)": "0.0212",
                        "f": "1.00",
                        "ΔK": "1.17"
                    },
                    {
                        "Mechanism": "4-ring exchange",
                        "1 − (Γ₆₀/Γ₅₅)": "0.0106",
                        "f": "1.00",
                        "ΔK": "2.34"
                    }
                ]
            },
            "table_url": "https://github.com/pch-pokemon/knowledge_base/raw/main/68/Table4.png"
        }
    },
    {
        "metadata": {
            "source": "D:/knowledge_base/Data/68.json",
            "figures_num": "Fig. 1"
        },
        "page_content": {
            "figure_number": "Fig. 1",
            "caption": "Fig. 1 Log specific activity of ⁶⁰Co versus penetration distance squared for the diffusion of ⁶⁰Co in CoO in air.",
            "image_url": "https://github.com/pch-pokemon/knowledge_base/raw/main/68/Fig.1.png"
        }
    },
    {
        "metadata": {
            "source": "D:/knowledge_base/Data/68.json",
            "figures_num": "Fig. 2"
        },
        "page_content": {
            "figure_number": "Fig. 2",
            "caption": "Fig. 2 Log D versus reciprocal absolute temperature for the diffusion of ⁶⁰Co in CoO in air.",
            "image_url": "https://github.com/pch-pokemon/knowledge_base/raw/main/68/Fig.2.png"
        }
    },
    {
        "metadata": {
            "source": "D:/knowledge_base/Data/68.json",
            "figures_num": "Fig. 3"
        },
        "page_content": {
            "figure_number": "Fig. 3",
            "caption": "Fig. 3 ln(C₅₅/C₆₀) versus ln(C₆₀) for the cation self-diffusion in CoO in air; ln(C₅₅/C₆₀) increases from the bottom to the top and ln(C₆₀) decreases from the left to the right.",
            "image_url": "https://github.com/pch-pokemon/knowledge_base/raw/main/68/Fig.3.png"
        }
    },
    {
        "metadata": {
            "source": "D:/knowledge_base/Data/69.json",
            "tables_num": "Table 1"
        },
        "page_content": {
            "table_number": "Table 1",
            "caption": "Table 1 Designation and Chemical Compositions of the Studied Alloys",
            "data": {
                "columns": [
                    "Wt Pct",
                    "M",
                    "Cr",
                    "Ti",
                    "C"
                ],
                "rows": [
                    {
                        "Wt Pct": "0Co5NiTi",
                        "M": "0*",
                        "Cr": 25,
                        "Ti": 1.6,
                        "C": 0.4
                    },
                    {
                        "Wt Pct": "1Co4NiTi",
                        "M": "15*",
                        "Cr": 25,
                        "Ti": 1.6,
                        "C": 0.4
                    },
                    {
                        "Wt Pct": "2Co3NiTi",
                        "M": "29*",
                        "Cr": 25,
                        "Ti": 1.6,
                        "C": 0.4
                    },
                    {
                        "Wt Pct": "3Co2NiTi",
                        "M": "29**",
                        "Cr": 25,
                        "Ti": 1.6,
                        "C": 0.4
                    },
                    {
                        "Wt Pct": "4Co1NiTi",
                        "M": "15**",
                        "Cr": 25,
                        "Ti": 1.6,
                        "C": 0.4
                    },
                    {
                        "Wt Pct": "5Co0NiTi",
                        "M": "0**",
                        "Cr": 25,
                        "Ti": 1.6,
                        "C": 0.4
                    }
                ]
            },
            "table_url": "https://github.com/pch-pokemon/knowledge_base/raw/main/69/Table1.png"
        }
    },
    {
        "metadata": {
            "source": "D:/knowledge_base/Data/69.json",
            "tables_num": "Table 2"
        },
        "page_content": {
            "table_number": "Table 2",
            "caption": "Table 2 Oxides (Other than Cr₂O₃ and TiO₂ which are Both Present for All Alloys) Identified by XRD Among the Scales Spalled Off During Cooling and Collected in the Ceramic Shuttles",
            "data": {
                "columns": [
                    "XRD Peaks",
                    "Oxides (Other Than Chromia and Titanium Di-Oxide)"
                ],
                "rows": [
                    {
                        "XRD Peaks": "0Co5NiTi",
                        "Oxides (Other Than Chromia and Titanium Di-Oxide)": "-"
                    },
                    {
                        "XRD Peaks": "1Co4NiTi",
                        "Oxides (Other Than Chromia and Titanium Di-Oxide)": "NiCr₂O₄"
                    },
                    {
                        "XRD Peaks": "2Co3NiTi",
                        "Oxides (Other Than Chromia and Titanium Di-Oxide)": "(Co,Ni)Cr₂O₄"
                    },
                    {
                        "XRD Peaks": "3Co2NiTi",
                        "Oxides (Other Than Chromia and Titanium Di-Oxide)": "CoCr₂O₄"
                    },
                    {
                        "XRD Peaks": "4Co1NiTi",
                        "Oxides (Other Than Chromia and Titanium Di-Oxide)": "CoCr₂O₄"
                    },
                    {
                        "XRD Peaks": "5Co0NiTi",
                        "Oxides (Other Than Chromia and Titanium Di-Oxide)": "CoCr₂O₄"
                    }
                ]
            },
            "table_url": "https://github.com/pch-pokemon/knowledge_base/raw/main/69/Table2.png"
        }
    },
    {
        "metadata": {
            "source": "D:/knowledge_base/Data/69.json",
            "tables_num": "Table 3"
        },
        "page_content": {
            "table_number": "Table 3",
            "caption": "Table 3 Identification by EDS of the Oxides Remaining on Surface and Observed on Cross-Sections",
            "data": {
                "columns": [
                    "Spot EDS",
                    "Internal Oxides",
                    "External Oxides"
                ],
                "rows": [
                    {
                        "Spot EDS": "0Co5NiTi",
                        "Internal Oxides": "TiO₂, TiCr₂O₄, Cr₂O₃",
                        "External Oxides": "Cr₂O₃, TiO₂"
                    },
                    {
                        "Spot EDS": "1Co4NiTi",
                        "Internal Oxides": "",
                        "External Oxides": ""
                    },
                    {
                        "Spot EDS": "2Co3NiTi",
                        "Internal Oxides": "",
                        "External Oxides": ""
                    },
                    {
                        "Spot EDS": "3Co2NiTi",
                        "Internal Oxides": "",
                        "External Oxides": ""
                    },
                    {
                        "Spot EDS": "4Co1NiTi",
                        "Internal Oxides": "",
                        "External Oxides": ""
                    },
                    {
                        "Spot EDS": "5Co0NiTi",
                        "Internal Oxides": "TiO₂, TiCr₂O₄, Cr₂O₃",
                        "External Oxides": "Cr₂O₃, TiO₂, CoCr₂O₄, CoO"
                    }
                ]
            },
            "table_url": "https://github.com/pch-pokemon/knowledge_base/raw/main/69/Table3.png"
        }
    },
    {
        "metadata": {
            "source": "D:/knowledge_base/Data/69.json",
            "figures_num": "Fig. 1"
        },
        "page_content": {
            "figure_number": "Fig. 1",
            "caption": "Fig. 1 SEM/BSE micrographs illustrating the microstructures of the alloys in their as-cast state (×500).",
            "image_url": "https://github.com/pch-pokemon/knowledge_base/raw/main/69/Fig.1.png"
        }
    },
    {
        "metadata": {
            "source": "D:/knowledge_base/Data/69.json",
            "figures_num": "Fig. 2"
        },
        "page_content": {
            "figure_number": "Fig. 2",
            "caption": "Fig. 2 Photographs of the two main faces of the six samples after oxidation.",
            "image_url": "https://github.com/pch-pokemon/knowledge_base/raw/main/69/Fig.2.png"
        }
    },
    {
        "metadata": {
            "source": "D:/knowledge_base/Data/69.json",
            "figures_num": "Fig. 3"
        },
        "page_content": {
            "figure_number": "Fig. 3",
            "caption": "Fig. 3 Example of XRD pattern: here the oxidized surface of the 1Co4NiTi alloy.",
            "image_url": "https://github.com/pch-pokemon/knowledge_base/raw/main/69/Fig.3.png"
        }
    },
    {
        "metadata": {
            "source": "D:/knowledge_base/Data/69.json",
            "figures_num": "Fig. 4"
        },
        "page_content": {
            "figure_number": "Fig. 4",
            "caption": "Fig. 4 Example of XRD pattern: here the oxidized surface of the 4Co1NiTi alloy.",
            "image_url": "https://github.com/pch-pokemon/knowledge_base/raw/main/69/Fig.4.png"
        }
    },
    {
        "metadata": {
            "source": "D:/knowledge_base/Data/69.json",
            "figures_num": "Fig. 5"
        },
        "page_content": {
            "figure_number": "Fig. 5",
            "caption": "Fig. 5 SEM/BSE micrographs illustrating the surface states of the oxidized alloys (×250).",
            "image_url": "https://github.com/pch-pokemon/knowledge_base/raw/main/69/Fig.5.png"
        }
    },
    {
        "metadata": {
            "source": "D:/knowledge_base/Data/69.json",
            "figures_num": "Fig. 6"
        },
        "page_content": {
            "figure_number": "Fig. 6",
            "caption": "Fig. 6 SEM/BSE micrographs illustrating the surface states of the oxidized alloys (×1000).",
            "image_url": "https://github.com/pch-pokemon/knowledge_base/raw/main/69/Fig.6.png"
        }
    },
    {
        "metadata": {
            "source": "D:/knowledge_base/Data/69.json",
            "figures_num": "Fig. 7"
        },
        "page_content": {
            "figure_number": "Fig. 7",
            "caption": "Fig. 7 Thicknesses of the two main oxides of the continuous external scale: Cr₂O₃ and TiO₂ (outermost oxide).",
            "data": [
                {
                    "columns": [
                        "alloy",
                        "Thickness(μm)"
                    ],
                    "external_scale_type": [
                        {
                            "external scale": "Cr₂O₃",
                            "values": [
                                [
                                    "0Co5Ni",
                                    69.138
                                ],
                                [
                                    "1Co4Ni",
                                    25.599
                                ],
                                [
                                    "2Co3Ni",
                                    26.708
                                ],
                                [
                                    "3Co2Ni",
                                    19.653
                                ],
                                [
                                    "4Co1Ni",
                                    7.559
                                ],
                                [
                                    "5Co0Ni",
                                    9.978
                                ]
                            ]
                        },
                        {
                            "external scale": "TiO₂",
                            "values": [
                                [
                                    "0Co5Ni",
                                    7.861
                                ],
                                [
                                    "1Co4Ni",
                                    2.116
                                ],
                                [
                                    "2Co3Ni",
                                    2.318
                                ],
                                [
                                    "3Co2Ni",
                                    0.202
                                ],
                                [
                                    "4Co1Ni",
                                    0.05
                                ],
                                [
                                    "5Co0Ni",
                                    0.01
                                ]
                            ]
                        }
                    ]
                }
            ],
            "image_url": "https://github.com/pch-pokemon/knowledge_base/raw/main/69/Fig.7.png"
        }
    },
    {
        "metadata": {
            "source": "D:/knowledge_base/Data/69.json",
            "figures_num": "Fig. 8"
        },
        "page_content": {
            "figure_number": "Fig. 8",
            "caption": "Fig. 8 Depth of presence of internal Cr₂O₃/TiCr₂O₄ and TiO₂ in the subsurface.",
            "data": [
                {
                    "columns": [
                        "alloy",
                        "Depth(μm)"
                    ],
                    "subsurface_type": [
                        {
                            "subsurface": "Cr₂O₃/TiCr₂O₄ -containing depth",
                            "values": [
                                [
                                    "0Co5Ni",
                                    27.466
                                ],
                                [
                                    "1Co4Ni",
                                    63.621
                                ],
                                [
                                    "2Co3Ni",
                                    17.937
                                ],
                                [
                                    "3Co2Ni",
                                    24.383
                                ],
                                [
                                    "4Co1Ni",
                                    23.262
                                ],
                                [
                                    "5Co0Ni",
                                    28.307
                                ]
                            ]
                        },
                        {
                            "subsurface": "TiO₂ -containing depth",
                            "values": [
                                [
                                    "0Co5Ni",
                                    121.637
                                ],
                                [
                                    "1Co4Ni",
                                    139.854
                                ],
                                [
                                    "2Co3Ni",
                                    71.749
                                ],
                                [
                                    "3Co2Ni",
                                    94.17
                                ],
                                [
                                    "4Co1Ni",
                                    75.112
                                ],
                                [
                                    "5Co0Ni",
                                    87.724
                                ]
                            ]
                        }
                    ]
                }
            ],
            "image_url": "https://github.com/pch-pokemon/knowledge_base/raw/main/69/Fig.8.png"
        }
    },
    {
        "metadata": {
            "source": "D:/knowledge_base/Data/69.json",
            "figures_num": "Fig. 9"
        },
        "page_content": {
            "figure_number": "Fig. 9",
            "caption": "Fig. 9 Depths of disappearance of chromium carbides and titanium carbides.",
            "data": [
                {
                    "columns": [
                        "alloy",
                        "Depth(μm)"
                    ],
                    "carbides_type": [
                        {
                            "carbides": "Cr_xC_y -free depth",
                            "values": [
                                [
                                    "0Co5Ni",
                                    453.318
                                ],
                                [
                                    "1Co4Ni",
                                    385.264
                                ],
                                [
                                    "2Co3Ni",
                                    326.772
                                ],
                                [
                                    "3Co2Ni",
                                    299.213
                                ]
                            ]
                        },
                        {
                            "carbides": "TiC -free depth",
                            "values": [
                                [
                                    "1Co4Ni",
                                    208.099
                                ],
                                [
                                    "2Co3Ni",
                                    151.294
                                ],
                                [
                                    "3Co2Ni",
                                    114.173
                                ],
                                [
                                    "4Co1Ni",
                                    104.612
                                ],
                                [
                                    "5Co0Ni",
                                    96.175
                                ]
                            ]
                        }
                    ]
                }
            ],
            "image_url": "https://github.com/pch-pokemon/knowledge_base/raw/main/69/Fig.9.png"
        }
    },
    {
        "metadata": {
            "source": "D:/knowledge_base/Data/69.json",
            "figures_num": "Fig. 10"
        },
        "page_content": {
            "figure_number": "Fig. 10",
            "caption": "Fig. 10 Chromium (top) and titanium (bottom) contents in the outermost part of the alloys.",
            "data": [
                {
                    "columns": [
                        "alloy",
                        "Cr weight content in extreme surface(wt.%)"
                    ],
                    "values": [
                        [
                            "0Co5Ni",
                            6.009
                        ],
                        [
                            "1Co4Ni",
                            5.473
                        ],
                        [
                            "2Co3Ni",
                            5.354
                        ],
                        [
                            "3Co2Ni",
                            4.063
                        ],
                        [
                            "4Co1Ni",
                            4.738
                        ],
                        [
                            "5Co0Ni",
                            4.599
                        ]
                    ]
                },
                {
                    "columns": [
                        "alloy",
                        "Ti weight content in extreme surface(wt.%)"
                    ],
                    "values": [
                        [
                            "0Co5Ni",
                            0.18
                        ],
                        [
                            "1Co4Ni",
                            0.078
                        ],
                        [
                            "2Co3Ni",
                            0.131
                        ],
                        [
                            "3Co2Ni",
                            0.233
                        ],
                        [
                            "4Co1Ni",
                            0.133
                        ],
                        [
                            "5Co0Ni",
                            0.061
                        ]
                    ]
                }
            ],
            "image_url": "https://github.com/pch-pokemon/knowledge_base/raw/main/69/Fig.10.png"
        }
    },
    {
        "metadata": {
            "source": "D:/knowledge_base/Data/69.json",
            "figures_num": "Fig. 11"
        },
        "page_content": {
            "figure_number": "Fig. 11",
