Repository: pch-pokemon/Multi_agent_for_alloy_oxidation

# High-Temperature Alloy Oxidation Multi-Agent System V1.0

This software is a knowledge-guided multi-agent system designed for intelligent prediction, mechanistic interpretation, thermodynamic analysis, and literature-grounded reasoning of oxidation behavior in high-temperature superalloys.

Unlike conventional tool-based frameworks, the system organizes the oxidation research process into a structured multi-agent workflow, enabling the transformation of fragmented mechanistic knowledge into design-relevant insights.

File: rag_core/data/1_100_chart.json (part 46 of 70)
[
            "caption": "Fig. 11 Concentrations profiles in chromium from the oxide scale/alloy interface (SEM/EDS); (a) 0Co5NiTi, (b) 1Co4NiTi, (c) 2Co3NiTi, (d) 3Co2NiTi, (e) 4Co1NiTi, (f) 5Co0NiTi.",
            "image_url": "https://github.com/pch-pokemon/knowledge_base/raw/main/69/Fig.11.png"
        }
    },
    {
        "metadata": {
            "source": "D:/knowledge_base/Data/69.json",
            "figures_num": "Fig. 12"
        },
        "page_content": {
            "figure_number": "Fig. 12",
            "caption": "Fig. 12 Concentrations profiles in titanium from the oxide scale/alloy interface (SEM/EDS); (a) 0Co5NiTi, (b) 1Co4NiTi, (c) 2Co3NiTi, (d) 3Co2NiTi, (e) 4Co1NiTi, (f) 5Co0NiTi.",
            "image_url": "https://github.com/pch-pokemon/knowledge_base/raw/main/69/Fig.12.png"
        }
    },
    {
        "metadata": {
            "source": "D:/knowledge_base/Data/69.json",
            "figures_num": "Fig. 13"
        },
        "page_content": {
            "figure_number": "Fig. 13",
            "caption": "Fig. 13 SEM/BSE micrographs illustrating the initial and final microstructures in the bulk of the three Ni-richest alloys (×1000).",
            "image_url": "https://github.com/pch-pokemon/knowledge_base/raw/main/69/Fig.13.png"
        }
    },
    {
        "metadata": {
            "source": "D:/knowledge_base/Data/69.json",
            "figures_num": "Fig. 14"
        },
        "page_content": {
            "figure_number": "Fig. 14",
            "caption": "Fig. 14 SEM/BSE micrographs illustrating the initial and final microstructures in the bulk of the three Co-richest alloys (×1000).",
            "image_url": "https://github.com/pch-pokemon/knowledge_base/raw/main/69/Fig.14.png"
        }
    },
    {
        "metadata": {
            "source": "D:/knowledge_base/Data/70.json",
            "tables_num": "Table 1"
        },
        "page_content": {
            "table_number": "Table 1",
            "caption": "Table 1 Nominal composition of the alloys (in at.%) as determined by WDS spot analysis and the alloy nomenclature followed in the present manuscript.",
            "data": {
                "columns": [
                    "Alloy name",
                    "Co",
                    "Ni",
                    "Al",
                    "Mo",
                    "Ta",
                    "Ti",
                    "B*"
                ],
                "rows": [
                    {
                        "Alloy name": "0 B",
                        "Co": "50.2 ± 0.1",
                        "Ni": "30.3 ± 0.5",
                        "Al": "9.7 ± 0.8",
                        "Mo": "5.3 ± 0.3",
                        "Ta": "2.1 ± 0.3",
                        "Ti": "1.9 ± 0.2",
                        "B*": "-"
                    },
                    {
                        "Alloy name": "0.02 B",
                        "Co": "50.1 ± 0.2",
                        "Ni": "30.2 ± 0.3",
                        "Al": "10.1 ± 0.6",
                        "Mo": "5.1 ± 0.5",
                        "Ta": "2.1 ± 0.5",
                        "Ti": "2.1 ± 0.4",
                        "B*": "0.018"
                    },
                    {
                        "Alloy name": "0.04 B",
                        "Co": "50.9 ± 0.5",
                        "Ni": "30.1 ± 0.1",
                        "Al": "9.1 ± 0.3",
                        "Mo": "5.2 ± 0.1",
                        "Ta": "2.5 ± 0.1",
                        "Ti": "2.2 ± 0.3",
                        "B*": "0.037"
                    },
                    {
                        "Alloy name": "0.08 B",
                        "Co": "49.2 ± 0.3",
                        "Ni": "31.4 ± 0.6",
                        "Al": "10.2 ± 0.4",
                        "Mo": "5.4 ± 0.4",
                        "Ta": "2.2 ± 0.2",
                        "Ti": "2.1 ± 0.3",
                        "B*": "0.076"
                    },
                    {
                        "Alloy name": "0.2 B",
                        "Co": "51.5 ± 0.6",
                        "Ni": "29.7 ± 0.3",
                        "Al": "9.5 ± 0.7",
                        "Mo": "5.1 ± 0.6",
                        "Ta": "1.9 ± 0.6",
                        "Ti": "1.8 ± 0.3",
                        "B*": "0.177"
                    },
                    {
                        "Alloy name": "0.4 B",
                        "Co": "52.1 ± 0.2",
                        "Ni": "30.4 ± 0.7",
                        "Al": "9.8 ± 0.4",
                        "Mo": "4.9 ± 0.4",
                        "Ta": "2.1 ± 0.4",
                        "Ti": "2.1 ± 0.3",
                        "B*": "0.373"
                    },
                    {
                        "Alloy name": "0.8 B",
                        "Co": "49.7 ± 0.7",
                        "Ni": "31.2 ± 0.5",
                        "Al": "10.4 ± 0.7",
                        "Mo": "5.3 ± 0.3",
                        "Ta": "2.2 ± 0.3",
                        "Ti": "2.1 ± 0.2",
                        "B*": "0.782"
                    }
                ]
            },
            "table_url": "https://github.com/pch-pokemon/knowledge_base/raw/main/70/Table1.png"
        }
    },
    {
        "metadata": {
            "source": "D:/knowledge_base/Data/70.json",
            "figures_num": "Fig. 1"
        },
        "page_content": {
            "figure_number": "Fig. 1",
            "caption": "Fig. 1 Microstructure of 0B and 0.8B alloys at various stages of heat-treatment. (a) A low magnification SEM image (BSE contrast) from as-cast condition showing a dendritic microstructure. (b) Higher magnification SEM image (BSE contrast) shows coarse boride particles along inter-dendritic region (Dotted white line outlines interface of neighboring dendrites. (c) Low magnification SEM image (BSE contrast) of the same sample after solutionising at 1250 °C showing presence of boride particles (bright pockets) roughly aligning along the previously present dendrites.",
            "image_url": "https://github.com/pch-pokemon/knowledge_base/raw/main/70/Fig.1.png"
        }
    },
    {
        "metadata": {
            "source": "D:/knowledge_base/Data/70.json",
            "figures_num": "Fig. 2"
        },
        "page_content": {
            "figure_number": "Fig. 2",
            "caption": "Fig. 2 SEM images (BSE contrast) showing microstructure of the alloys after aging. While no additional phase was observed apart from γ and γ′ in 0.02B, 0.04B and 0.08B alloys, bright appearing boride particles (as determined from WDS spot analysis) were observed in 0.2B, 0.4B and 0.8B alloys. The inset in (f) shows presence of fine secondary precipitates near borides. These pockets appear dark at intermediate magnifications.",
            "image_url": "https://github.com/pch-pokemon/knowledge_base/raw/main/70/Fig.2.png"
        }
    },
    {
        "metadata": {
            "source": "D:/knowledge_base/Data/70.json",
            "figures_num": "Fig. 3"
        },
        "page_content": {
            "figure_number": "Fig. 3",
            "caption": "Fig. 3 The average grain-size of the alloys (determined via the mean intercept method [52]) after aging increases with the increase in boron content of the alloys.",
            "data": [
                {
                    "columns": [
                        "alloy",
                        "Grain size(μm)"
                    ],
                    "values": [
                        [
                            0,
                            154.788
                        ],
                        [
                            "0.02B",
                            173.719
                        ],
                        [
                            "0.04B",
                            240.535
                        ],
                        [
                            "0.08B",
                            369.71
                        ],
                        [
                            "0.2B",
                            492.205
                        ],
                        [
                            "0.4B",
                            628.062
                        ],
                        [
                            "0.8B",
                            755.011
                        ]
                    ]
                }
            ],
            "image_url": "https://github.com/pch-pokemon/knowledge_base/raw/main/70/Fig.3.png"
        }
    },
    {
        "metadata": {
            "source": "D:/knowledge_base/Data/70.json",
            "figures_num": "Fig. 4"
        },
        "page_content": {
            "figure_number": "Fig. 4",
            "caption": "Fig. 4 Thermophysical properties of the alloys estimated from DSC. (a) Thermograms of all the alloys with vertical black arrows marking the solvus temperature which is the onset of γ′ dissolution. (b) Comparison of solvus temperatures of the alloys with the base alloy (c) Higher temperature end of the thermograms showing onset of melting. Alloys 0.4B and 0.8B have additional peaks corresponding to the melting of the boride particles.",
            "data": [
                {
                    "subfigure_label": "(b)",
                    "columns": [
                        "alloy",
                        "Solvus temperatures(°C)"
                    ],
                    "values": [
                        [
                            "0B",
                            1065.74
                        ],
                        [
                            "0.02B",
                            1092.84
                        ],
                        [
                            "0.04B",
                            1101.77
                        ],
                        [
                            "0.08B",
                            1086.64
                        ],
                        [
                            "0.2B",
                            1089.86
                        ],
                        [
                            "0.4B",
                            1086.76
                        ],
                        [
                            "0.8B",
                            1081.94
                        ]
                    ]
                }
            ],
            "image_url": "https://github.com/pch-pokemon/knowledge_base/raw/main/70/Fig.4.png"
        }
    },
    {
        "metadata": {
            "source": "D:/knowledge_base/Data/70.json",
            "figures_num": "Fig. 5"
        },
        "page_content": {
            "figure_number": "Fig. 5",
            "caption": "Fig. 5 Minimum creep strain rate plotted versus stress for the boron modified alloys at 850°C along with the stress exponents for the alloys.",
            "image_url": "https://github.com/pch-pokemon/knowledge_base/raw/main/70/Fig.5.png"
        }
    },
    {
        "metadata": {
            "source": "D:/knowledge_base/Data/70.json",
            "figures_num": "Fig. 6"
        },
        "page_content": {
            "figure_number": "Fig. 6",
            "caption": "Fig. 6 Microstructure of the base alloy 0B crept at 850 °C, 400 MPa to a plastic strain of ~5%. Extensive grain boundary decohesion could be observed along (a) The Transverse section and (b) The Longitudinal section. (Both are optical micrographs) (c) Inward oxygen diffusion along the grain boundaries, which decohere during creep, produce oxidation residue along these grain boundaries. (d) Some cracked grain boundaries which are yet to reach the outer surface remain clean without any oxidation debris. (e) Higher magnification image from the tip of one such crack showing crack deviation along the γ channels due to coarse γ' particles at grain boundaries.",
            "image_url": "https://github.com/pch-pokemon/knowledge_base/raw/main/70/Fig.6.png"
        }
    },
    {
        "metadata": {
            "source": "D:/knowledge_base/Data/70.json",
            "figures_num": "Fig. 7"
        },
        "page_content": {
            "figure_number": "Fig. 7",
            "caption": "Fig. 7 Microstructure of the alloys after interrupted creep-tests at 850 °C, 400 MPa. The tendency of grain-boundary decohesion decreases with the increase in boron content. No cracks were observed for 0.2B, 0.4B and 0.8B alloys.",
            "image_url": "https://github.com/pch-pokemon/knowledge_base/raw/main/70/Fig.7.png"
        }
    },
    {
        "metadata": {
            "source": "D:/knowledge_base/Data/70.json",
            "figures_num": "Fig. 8"
        },
        "page_content": {
            "figure_number": "Fig. 8",
            "caption": "Fig. 8 Deformation substructure in alloy 0.2B after creep deformation at 850 °C, 400 MPa stress (2% plastic strain) (a) Bright-field TEM image showing dislocation structure along with occasional presence of stacking faults. (b) Higher magnification dark-field TEM image showing formation of APB's during creep deformation. Both the images have been acquired near [001] zone axis.",
            "image_url": "https://github.com/pch-pokemon/knowledge_base/raw/main/70/Fig.8.png"
        }
    },
    {
        "metadata": {
            "source": "D:/knowledge_base/Data/70.json",
            "figures_num": "Fig. S1"
        },
        "page_content": {
            "figure_number": "Fig. S1",
            "caption": "Fig. S1 High magnification SEM image (BSE contrast) that shows a fine distribution of secondary precipitates in the immediate vicinity of a grain-boundary boride particle. These regions appear dark at intermediate and lower magnifications, as shown in figure 2 of the main manuscript. ",
            "image_url": "https://github.com/pch-pokemon/knowledge_base/raw/main/70/Fig.S1.png"
        }
    },
    {
        "metadata": {
            "source": "D:/knowledge_base/Data/70.json",
            "figures_num": "Fig. S2"
        },
        "page_content": {
            "figure_number": "Fig. S2",
            "caption": "Fig. S2 High magnification SEM image (BSE contrast) showing directionally aligned γ' precipitates in 0.8B alloy after aging.",
            "image_url": "https://github.com/pch-pokemon/knowledge_base/raw/main/70/Fig.S2.png"
        }
    },
    {
        "metadata": {
            "source": "D:/knowledge_base/Data/70.json",
            "figures_num": "Fig. S3"
        },
        "page_content": {
            "figure_number": "Fig. S3",
            "caption": "Fig. S3 Creep strain versus time plots for the alloys at (a) 300 MPa, (b) 400 MPa and (c) 500 MPa. Corresponding Strain rate versus time plots are shown in (d), (e) and (f), respectively.",
            "data": [
                {
                    "subfigure_label": "(a)",
                    "stress": "300 MPa",
                    "columns": [
                        "Creep time(s)",
                        "True strain"
                    ],
                    "alloy_type": [
                        {
                            "alloy": "0.02B",
                            "values": [
                                [
                                    415,
                                    0.014
                                ],
                                [
                                    9959,
                                    0.02
                                ],
                                [
                                    31120,
                                    0.025
                                ],
                                [
                                    58506,
                                    0.031
                                ],
                                [
                                    82988,
                                    0.037
                                ],
                                [
                                    109129,
                                    0.042
                                ]
                            ]
                        },
                        {
                            "alloy": "0.04B",
                            "values": [
                                [
                                    2075,
                                    0.012
                                ],
                                [
                                    7884,
                                    0.015
                                ],
                                [
                                    24481,
                                    0.019
                                ],
                                [
                                    42324,
                                    0.021
                                ],
                                [
                                    62621,
                                    0.023
                                ]
                            ]
                        },
                        {
                            "alloy": "0.08B",
                            "values": [
                                [
                                    6143,
                                    0.013
                                ],
                                [
                                    17374,
                                    0.016
                                ],
                                [
                                    41763,
                                    0.02
                                ],
                                [
                                    71286,
                                    0.024
                                ],
                                [
                                    106585,
                                    0.029
                                ],
                                [
                                    142847,
                                    0.034
                                ],
                                [
                                    179750,
                                    0.04
                                ],
                                [
                                    208631,
                                    0.045
                                ],
                                [
                                    239759,
                                    0.051
                                ]
                            ]
                        },
                        {
                            "alloy": "0.2B",
                            "values": [
                                [
                                    4217,
                                    0.011
                                ],
                                [
                                    18016,
                                    0.015
                                ],
                                [
                                    46897,
                                    0.018
                                ],
                                [
                                    94070,
                                    0.021
                                ],
                                [
                                    155683,
                                    0.024
                                ],
                                [
                                    214087,
                                    0.027
                                ],
                                [
                                    264147,
                                    0.03
                                ],
                                [
                                    312604,
                                    0.033
                                ],
                                [
                                    365231,
                                    0.037
                                ]
                            ]
                        },
                        {
                            "alloy": "0.4B",
                            "values": [
                                [
                                    1971,
                                    0.006
                                ],
                                [
                                    8389,
                                    0.01
                                ],
                                [
                                    25397,
                                    0.013
                                ],
                                [
                                    51711,
                                    0.016
                                ],
                                [
                                    76099,
                                    0.018
                                ],
                                [
                                    105622,
                                    0.02
                                ]
                            ]
                        },
                        {
                            "alloy": "0.8B",
                            "values": [
                                [
                                    3896,
                                    0.005
                                ],
                                [
                                    23150,
                                    0.008
                                ],
                                [
                                    51711,
                                    0.01
                                ],
                                [
                                    87010,
                                    0.011
                                ],
                                [
                                    129369,
                                    0.013
                                ]
                            ]
                        }
                    ],
                    "image_url": "https://github.com/pch-pokemon/knowledge_base/raw/main/70/Fig.S3(a).png"
                },
                {
                    "subfigure_label": "(b)",
                    "stress": "400 MPa",
                    "columns": [
                        "Creep time(s)",
                        "True strain"
                    ],
                    "alloy_type": [
                        {
                            "alloy": "0.02B",
                            "values": [
                                [
                                    2550,
                                    0.009
                                ],
                                [
                                    6609,
                                    0.016
                                ],
                                [
                                    10179,
                                    0.023
                                ],
                                [
                                    14310,
                                    0.036
                                ]
                            ]
                        },
                        {
                            "alloy": "0.04B",
                            "values": [
                                [
                                    5244,
                                    0.009
                                ],
                                [
                                    11165,
                                    0.014
                                ],
                                [
                                    21095,
                                    0.021
                                ],
                                [
                                    36329,
                                    0.029
                                ],
                                [
                                    54770,
                                    0.04
                                ]
                            ]
                        },
                        {
                            "alloy": "0.08B",
                            "values": [
                                [
                                    2520,
                                    0.017
                                ],
                                [
                                    10538,
                                    0.024
                                ],
                                [
                                    23826,
                                    0.033
                                ],
                                [
                                    43757,
                                    0.044
                                ],
                                [
                                    60939,
                                    0.056
                                ],
                                [
                                    75372,
                                    0.068
                                ],
                                [
                                    88202,
                                    0.081
                                ],
                                [
                                    100573,
                                    0.097
                                ],
                                [
                                    107904,
                                    0.111
                                ],
                                [
                                    114318,
                                    0.126
                                ],
                                [
                                    119817,
                                    0.143
                                ]
                            ]
                        },
                        {
                            "alloy": "0.2B",
                            "values": [
                                [
                                    5051,
                                    0.012
                                ],
                                [
                                    14099,
                                    0.016
                                ],
                                [
                                    30122,
                                    0.019
                                ],
                                [
                                    48980,
                                    0.022
                                ],
                                [
                                    70781,
                                    0.026
                                ],
                                [
                                    89748,
                                    0.029
                                ],
                                [
                                    116781,
                                    0.033
                                ],
                                [
                                    138691,
                                    0.037
                                ],
                                [
                                    165615,
                                    0.041
                                ],
                                [
                                    198208,
                                    0.047
                                ]
                            ]
                        },
                        {
                            "alloy": "0.4B",
                            "values": [
                                [
                                    2241,
                                    0.01
                                ],
                                [
                                    10225,
                                    0.014
                                ],
                                [
                                    21065,
                                    0.017
                                ],
                                [
                                    32165,
                                    0.02
                                ],
                                [
                                    41577,
                                    0.023
                                ],
                                [
                                    50664,
                                    0.025
                                ],
                                [
                                    61310,
                                    0.028
                                ]
                            ]
                        },
                        {
                            "alloy": "0.8B",
                            "values": [
                                [
                                    618,
                                    0.008
                                ],
                                [
                                    2955,
                                    0.013
                                ],
                                [
                                    7369,
                                    0.017
                                ],
                                [
                                    13471,
                                    0.02
                                ],
                                [
                                    26128,
                                    0.025
                                ]
                            ]
                        }
                    ],
                    "image_url": "https://github.com/pch-pokemon/knowledge_base/raw/main/70/Fig.S3(b).png"
                },
                {
                    "subfigure_label": "(c)",
                    "stress": "500 MPa",
                    "columns": [
                        "Creep time(s)",
                        "True strain"
                    ],
                    "alloy_type": [
                        {
                            "alloy": "0.02B",
                            "values": [
                                [
                                    233,
                                    0.007
                                ],
                                [
                                    599,
                                    0.013
                                ],
                                [
                                    1187,
                                    0.018
                                ],
                                [
                                    1862,
                                    0.027
                                ]
                            ]
                        },
                        {
                            "alloy": "0.04B",
                            "values": [
                                [
                                    69,
                                    0.01
                                ],
                                [
                                    493,
                                    0.015
                                ],
                                [
                                    1033,
                                    0.019
                                ],
                                [
                                    1843,
                                    0.024
                                ]
                            ]
                        },
                        {
                            "alloy": "0.08B",
                            "values": [
                                [
                                    358,
                                    0.01
                                ],
                                [
                                    1332,
                                    0.015
                                ],
                                [
                                    2643,
                                    0.02
                                ],
                                [
                                    4138,
                                    0.025
                                ],
                                [
                                    6278,
                                    0.032
                                ]
                            ]
                        },
                        {
                            "alloy": "0.2B",
                            "values": [
                                [
                                    397,
                                    0.012
                                ],
                                [
                                    2165,
                                    0.019
                                ],
                                [
                                    4077,
                                    0.025
                                ],
                                [
                                    5990,
                                    0.031
                                ],
                                [
                                    9165,
                                    0.038
                                ],
                                [
                                    12268,
                                    0.045
                                ],
                                [
                                    15515,
                                    0.053
                                ],
                                [
                                    19268,
                                    0.061
                                ],
                                [
                                    23345,
                                    0.071
                                ]
                            ]
                        },
                        {
                            "alloy": "0.4B",
                            "values": [
                                [
                                    686,
                                    0.011
                                ],
                                [
                                    2742,
                                    0.018
                                ],
                                [
                                    5845,
                                    0.026
                                ],
                                [
                                    9418,
                                    0.034
                                ],
                                [
                                    13134,
                                    0.042
                                ],
                                [
                                    17175,
                                    0.051
                                ],
                                [
                                    21144,
                                    0.06
                                ],
                                [
                                    24356,
                                    0.069
                                ],
                                [
                                    27964,
                                    0.079
                                ],
                                [
                                    32149,
                                    0.092
                                ]
                            ]
                        },
                        {
                            "alloy": "0.8B",
                            "values": [
                                [
                                    505,
                                    0.006
                                ],
                                [
                                    1985,
                                    0.011
                                ],
                                [
                                    4149,
                                    0.016
                                ],
                                [
                                    5881,
                                    0.02
                                ],
                                [
                                    8010,
                                    0.024
                                ]
                            ]
                        }
                    ],
                    "image_url": "https://github.com/pch-pokemon/knowledge_base/raw/main/70/Fig.S3(c).png"
                },
                {
                    "subfigure_label": "(d)",
                    "image_url": "https://github.com/pch-pokemon/knowledge_base/raw/main/70/Fig.S3(d).png"
                },
                {
                    "subfigure_label": "(e)",
                    "image_url": "https://github.com/pch-pokemon/knowledge_base/raw/main/70/Fig.S3(e).png"
                },
                {
                    "subfigure_label": "(f)",
                    "image_url": "https://github.com/pch-pokemon/knowledge_base/raw/main/70/Fig.S3(f).png"
                }
            ]
        }
    },
    {
        "metadata": {
            "source": "D:/knowledge_base/Data/70.json",
            "figures_num": "Fig. S4"
        },
        "page_content": {
            "figure_number": "Fig. S4",
            "caption": "Fig. S4 Optical micrograph showing grain boundary pinning in Alloy 0.2B following an interrupted creep-test.",
            "image_url": "https://github.com/pch-pokemon/knowledge_base/raw/main/70/Fig.S4.png"
        }
    },
    {
        "metadata": {
            "source": "D:/knowledge_base/Data/71.json",
            "tables_num": "Table 1"
        },
        "page_content": {
            "table_number": "Table 1",
            "caption": "Table 1 Composition of the experimental alloys (at.%).",
            "data": {
                "columns": [
                    "Alloy",
                    "Co",
                    "Ni",
                    "Al",
                    "W",
                    "Ti",
                    "Ta",
                    "Mo",
                    "Cr",
                    "B",
                    "C",
                    "Hf",
                    "Si",
                    "Zr"
                ],
                "rows": [
                    {
                        "Alloy": "0Hf0Si",
                        "Co": "bal",
                        "Ni": 30,
                        "Al": 5.5,
                        "W": 2,
                        "Ti": 4.2,
                        "Ta": 1,
                        "Mo": 1.5,
                        "Cr": 12,
                        "B": 0.08,
                        "C": 0.08,
                        "Hf": 0,
                        "Si": 0,
                        "Zr": 0.01
                    },
                    {
                        "Alloy": "0.05Hf0.2Si",
                        "Co": "bal",
                        "Ni": 30,
                        "Al": 5.5,
                        "W": 2,
                        "Ti": 4.2,
                        "Ta": 1,
