Repository: pch-pokemon/Multi_agent_for_alloy_oxidation

# High-Temperature Alloy Oxidation Multi-Agent System V1.0

This software is a knowledge-guided multi-agent system designed for intelligent prediction, mechanistic interpretation, thermodynamic analysis, and literature-grounded reasoning of oxidation behavior in high-temperature superalloys.

Unlike conventional tool-based frameworks, the system organizes the oxidation research process into a structured multi-agent workflow, enabling the transformation of fragmented mechanistic knowledge into design-relevant insights.

File: rag_core/data/1_100_chart.json (part 47 of 70)
[
                        "Mo": 1.5,
                        "Cr": 12,
                        "B": 0.08,
                        "C": 0.08,
                        "Hf": 0.05,
                        "Si": 0.2,
                        "Zr": 0.01
                    },
                    {
                        "Alloy": "0.1Hf0.4Si",
                        "Co": "bal",
                        "Ni": 30,
                        "Al": 5.5,
                        "W": 2,
                        "Ti": 4.2,
                        "Ta": 1,
                        "Mo": 1.5,
                        "Cr": 12,
                        "B": 0.08,
                        "C": 0.08,
                        "Hf": 0.1,
                        "Si": 0.4,
                        "Zr": 0.01
                    }
                ]
            },
            "table_url": "https://github.com/pch-pokemon/knowledge_base/raw/main/71/Table1.png"
        }
    },
    {
        "metadata": {
            "source": "D:/knowledge_base/Data/71.json",
            "figures_num": "Fig. 1"
        },
        "page_content": {
            "figure_number": "Fig. 1",
            "caption": "Fig. 1 Morphology of grains and precipitates: (a), (d) 0Hf0Si alloy; (b), (e) 0.05Hf0.2Si alloy; and (c), (f) 0.1Hf0.4Si alloy.",
            "image_url": "https://github.com/pch-pokemon/knowledge_base/raw/main/71/Fig.1.png"
        }
    },
    {
        "metadata": {
            "source": "D:/knowledge_base/Data/71.json",
            "figures_num": "Fig. 2"
        },
        "page_content": {
            "figure_number": "Fig. 2",
            "caption": "Fig. 2 (a) Variation of oxidative weight gain with time and (b) variation of oxidative weight gain with h¹/².",
            "data": [
                {
                    "subfigure_label": "(a)",
                    "Temperature": "900 ℃",
                    "alloy_name": [
                        {
                            "alloy": "0Hf0Si alloy",
                            "columns": [
                                "Time (h)",
                                "Mass Change/(unit area) (mg.cm⁻²)"
                            ],
                            "values": [
                                [
                                    21.06,
                                    0.21
                                ],
                                [
                                    49.57,
                                    0.41
                                ],
                                [
                                    109.5,
                                    0.67
                                ],
                                [
                                    150.97,
                                    0.81
                                ],
                                [
                                    190.82,
                                    0.93
                                ],
                                [
                                    219.98,
                                    1.02
                                ],
                                [
                                    269.87,
                                    1.13
                                ],
                                [
                                    300,
                                    1.16
                                ]
                            ]
                        },
                        {
                            "alloy": "0.05Hf0.2Si alloy",
                            "columns": [
                                "Time (h)",
                                "Mass Change/(unit area) (mg.cm⁻²)"
                            ],
                            "values": [
                                [
                                    9.72,
                                    0.12
                                ],
                                [
                                    69.98,
                                    0.38
                                ],
                                [
                                    109.83,
                                    0.49
                                ],
                                [
                                    150.32,
                                    0.55
                                ],
                                [
                                    181.43,
                                    0.6
                                ],
                                [
                                    230.67,
                                    0.66
                                ],
                                [
                                    260.48,
                                    0.67
                                ],
                                [
                                    299.68,
                                    0.72
                                ]
                            ]
                        },
                        {
                            "alloy": "0.1Hf0.4Si alloy",
                            "columns": [
                                "Time (h)",
                                "Mass Change/(unit area) (mg.cm⁻²)"
                            ],
                            "values": [
                                [
                                    19.76,
                                    0.12
                                ],
                                [
                                    31.1,
                                    0.21
                                ],
                                [
                                    80.35,
                                    0.41
                                ],
                                [
                                    129.91,
                                    0.54
                                ],
                                [
                                    170.09,
                                    0.61
                                ],
                                [
                                    199.57,
                                    0.65
                                ],
                                [
                                    238.77,
                                    0.7
                                ],
                                [
                                    300.65,
                                    0.76
                                ]
                            ]
                        }
                    ],
                    "image_url": "https://github.com/pch-pokemon/knowledge_base/raw/main/71/Fig.2(a).png"
                },
                {
                    "subfigure_label": "(b)",
                    "Temperature": "900 ℃",
                    "alloy_name": [
                        {
                            "alloy": "0Hf0Si alloy",
                            "columns": [
                                "Time¹/² (h¹/²)",
                                "Mass Change/(unit area) (mg.cm⁻²)"
                            ],
                            "values": [
                                [
                                    4.59,
                                    0.21
                                ],
                                [
                                    7.04,
                                    0.41
                                ],
                                [
                                    10.46,
                                    0.67
                                ],
                                [
                                    12.29,
                                    0.81
                                ],
                                [
                                    13.81,
                                    0.93
                                ],
                                [
                                    14.83,
                                    1.02
                                ],
                                [
                                    16.43,
                                    1.13
                                ],
                                [
                                    17.32,
                                    1.16
                                ]
                            ]
                        },
                        {
                            "alloy": "0.05Hf0.2Si alloy",
                            "columns": [
                                "Time¹/² (h¹/²)",
                                "Mass Change/(unit area) (mg.cm⁻²)"
                            ],
                            "values": [
                                [
                                    3.12,
                                    0.12
                                ],
                                [
                                    8.37,
                                    0.38
                                ],
                                [
                                    10.48,
                                    0.49
                                ],
                                [
                                    12.26,
                                    0.55
                                ],
                                [
                                    13.47,
                                    0.6
                                ],
                                [
                                    15.19,
                                    0.66
                                ],
                                [
                                    16.14,
                                    0.67
                                ],
                                [
                                    17.31,
                                    0.72
                                ]
                            ]
                        },
                        {
                            "alloy": "0.1Hf0.4Si alloy",
                            "columns": [
                                "Time¹/² (h¹/²)",
                                "Mass Change/(unit area) (mg.cm⁻²)"
                            ],
                            "values": [
                                [
                                    4.45,
                                    0.12
                                ],
                                [
                                    5.58,
                                    0.21
                                ],
                                [
                                    8.96,
                                    0.41
                                ],
                                [
                                    11.4,
                                    0.54
                                ],
                                [
                                    13.04,
                                    0.61
                                ],
                                [
                                    14.13,
                                    0.65
                                ],
                                [
                                    15.45,
                                    0.7
                                ],
                                [
                                    17.34,
                                    0.76
                                ]
                            ]
                        }
                    ],
                    "image_url": "https://github.com/pch-pokemon/knowledge_base/raw/main/71/Fig.2(b).png"
                }
            ]
        }
    },
    {
        "metadata": {
            "source": "D:/knowledge_base/Data/71.json",
            "figures_num": "Fig. 3"
        },
        "page_content": {
            "figure_number": "Fig. 3",
            "caption": "Fig. 3 Oxidation surface of the alloys (a), (d)0Hf0Si; (b), (e)0.05Hf0.2Si; and (c), (f)0.1Hf0.4Si.",
            "image_url": "https://github.com/pch-pokemon/knowledge_base/raw/main/71/Fig.3.png"
        }
    },
    {
        "metadata": {
            "source": "D:/knowledge_base/Data/71.json",
            "figures_num": "Fig. 4"
        },
        "page_content": {
            "figure_number": "Fig. 4",
            "caption": "Fig. 4 XRD patterns of three alloys after cyclic oxidation for 300 h.",
            "image_url": "https://github.com/pch-pokemon/knowledge_base/raw/main/71/Fig.4.png"
        }
    },
    {
        "metadata": {
            "source": "D:/knowledge_base/Data/71.json",
            "figures_num": "Fig. 5"
        },
        "page_content": {
            "figure_number": "Fig. 5",
            "caption": "Fig. 5 Morphology of the oxidized cross-section of the alloy after cyclic oxidation: (a) 0Hf0Si@100h, (b) 0.05Hf0.2Si@100h, (c) 0.1Hf0.4Si@100h, (d) 0Hf0Si@200h, (e) 0.05Hf0.2Si@200h, (f) 0.1Hf0.4Si@200h, (g) 0Hf0Si@300h, (h) 0.05Hf0.2Si@300h and (i) 0.1Hf0.4Si@300h.",
            "image_url": "https://github.com/pch-pokemon/knowledge_base/raw/main/71/Fig.5.png"
        }
    },
    {
        "metadata": {
            "source": "D:/knowledge_base/Data/71.json",
            "figures_num": "Fig. 6"
        },
        "page_content": {
            "figure_number": "Fig. 6",
            "caption": "Fig. 6 Surface scan of the oxidized cross-section after 300 h cyclic oxidation: (a) 0Hf0Si, (b) 0.05Hf0.2Si and (c)0.1Hf0.4Si.",
            "image_url": "https://github.com/pch-pokemon/knowledge_base/raw/main/71/Fig.6.png"
        }
    },
    {
        "metadata": {
            "source": "D:/knowledge_base/Data/71.json",
            "figures_num": "Fig. 7"
        },
        "page_content": {
            "figure_number": "Fig. 7",
            "caption": "Fig. 7 Oxidation model: (a) 0Hf0Si alloy, (b) 0.05Hf0.2Si alloy and (c) 0.1Hf0.4Si alloy.",
            "image_url": "https://github.com/pch-pokemon/knowledge_base/raw/main/71/Fig.7.png"
        }
    },
    {
        "metadata": {
            "source": "D:/knowledge_base/Data/71.json",
            "figures_num": "Fig. 8"
        },
        "page_content": {
            "figure_number": "Fig. 8",
            "caption": "Fig. 8 The activity of elements (a) Cr and (b) Ti with different temperatures.",
            "image_url": "https://github.com/pch-pokemon/knowledge_base/raw/main/71/Fig.8.png"
        }
    },
    {
        "metadata": {
            "source": "D:/knowledge_base/Data/71.json",
            "figures_num": "Fig. 9"
        },
        "page_content": {
            "figure_number": "Fig. 9",
            "caption": "Fig. 9 Distribution of TaTiO₄ in different alloys: (a) 0Hf0Si alloy, (b) 0.05Hf0.2Si alloy and (c) 0.1Hf0.4Si alloy.",
            "image_url": "https://github.com/pch-pokemon/knowledge_base/raw/main/71/Fig.9.png"
        }
    },
    {
        "metadata": {
            "source": "D:/knowledge_base/Data/72.json",
            "tables_num": "Table 1"
        },
        "page_content": {
            "table_number": "Table 1",
            "caption": "Table 1 Compositions of Co–Cr–Mo, Co–Cr–Mo–Al, Co–Cr–Mo–Ti, and Co–Cr–Mo–Zr samples used in the present study.",
            "data": {
                "columns": [
                    "Co–Cr–Mo",
                    "Co–Cr–Mo–Al",
                    "Co–Cr–Mo–Ti",
                    "Co–Cr–Mo–Zr"
                ],
                "rows": [
                    {
                        "Component": "Co",
                        "Co–Cr–Mo": 65.04,
                        "Co–Cr–Mo–Al": 65.18,
                        "Co–Cr–Mo–Ti": 64.42,
                        "Co–Cr–Mo–Zr": 64.31
                    },
                    {
                        "Component": "Cr",
                        "Co–Cr–Mo": 29.11,
                        "Co–Cr–Mo–Al": 28.13,
                        "Co–Cr–Mo–Ti": 29.02,
                        "Co–Cr–Mo–Zr": 29.16
                    },
                    {
                        "Component": "Mo",
                        "Co–Cr–Mo": 5.85,
                        "Co–Cr–Mo–Al": 6.18,
                        "Co–Cr–Mo–Ti": 6.12,
                        "Co–Cr–Mo–Zr": 6.06
                    },
                    {
                        "Component": "O",
                        "Co–Cr–Mo": 0,
                        "Co–Cr–Mo–Al": 0,
                        "Co–Cr–Mo–Ti": 0,
                        "Co–Cr–Mo–Zr": 0
                    },
                    {
                        "Component": "Al(Ti, Zr)",
                        "Co–Cr–Mo": 0.51,
                        "Co–Cr–Mo–Al": 0.44,
                        "Co–Cr–Mo–Ti": 0.47,
                        "Co–Cr–Mo–Zr": 0.47
                    }
                ]
            },
            "table_url": "https://github.com/pch-pokemon/knowledge_base/raw/main/72/Table1.png"
        }
    },
    {
        "metadata": {
            "source": "D:/knowledge_base/Data/72.json",
            "tables_num": "Table 2"
        },
        "page_content": {
            "table_number": "Table 2",
            "caption": "Table 2 Compositions in the Cr-depleted regions and the matrix far away from the Cr-depleted regions of Co–Cr–Mo, Co–Cr–Mo–Al, Co–Cr–Mo–Ti, and Co–Cr–Mo–Zr samples after oxidation at 700 °C for 24 h.",
            "data": {
                "columns": [
                    "Co–Cr–Mo",
                    "Co–Cr–Mo Cr-dep.",
                    "Co–Cr–Mo–Al",
                    "Co–Cr–Mo–Al Cr-dep.",
                    "Co–Cr–Mo–Ti",
                    "Co–Cr–Mo–Ti Cr-dep.",
                    "Co–Cr–Mo–Zr",
                    "Co–Cr–Mo–Zr Cr-dep."
                ],
                "rows": [
                    {
                        "Component": "Co",
                        "Co–Cr–Mo": 65.24,
                        "Co–Cr–Mo Cr-dep.": 68.74,
                        "Co–Cr–Mo–Al": 65.62,
                        "Co–Cr–Mo–Al Cr-dep.": 67.75,
                        "Co–Cr–Mo–Ti": 64.72,
                        "Co–Cr–Mo–Ti Cr-dep.": 64.39,
                        "Co–Cr–Mo–Zr": 64.5,
                        "Co–Cr–Mo–Zr Cr-dep.": 64.5
                    },
                    {
                        "Component": "Cr",
                        "Co–Cr–Mo": 29.79,
                        "Co–Cr–Mo Cr-dep.": 25.75,
                        "Co–Cr–Mo–Al": 27.64,
                        "Co–Cr–Mo–Al Cr-dep.": 25.8,
                        "Co–Cr–Mo–Ti": 29.21,
                        "Co–Cr–Mo–Ti Cr-dep.": 28.51,
                        "Co–Cr–Mo–Zr": 29.83,
                        "Co–Cr–Mo–Zr Cr-dep.": 28.55
                    },
                    {
                        "Component": "Mo",
                        "Co–Cr–Mo": 5.9,
                        "Co–Cr–Mo Cr-dep.": 6.29,
                        "Co–Cr–Mo–Al": 6.27,
                        "Co–Cr–Mo–Al Cr-dep.": 6.23,
                        "Co–Cr–Mo–Ti": 6.17,
                        "Co–Cr–Mo–Ti Cr-dep.": 6.38,
                        "Co–Cr–Mo–Zr": 6.06,
                        "Co–Cr–Mo–Zr Cr-dep.": 6.22
                    },
                    {
                        "Component": "O",
                        "Co–Cr–Mo": 0,
                        "Co–Cr–Mo Cr-dep.": 0.297,
                        "Co–Cr–Mo–Al": 0,
                        "Co–Cr–Mo–Al Cr-dep.": 0,
                        "Co–Cr–Mo–Ti": 0,
                        "Co–Cr–Mo–Ti Cr-dep.": 0.45,
                        "Co–Cr–Mo–Zr": 0,
                        "Co–Cr–Mo–Zr Cr-dep.": 0
                    },
                    {
                        "Component": "Al(Ti, Zr)",
                        "Co–Cr–Mo": 0,
                        "Co–Cr–Mo Cr-dep.": 0.48,
                        "Co–Cr–Mo–Al": 0.48,
                        "Co–Cr–Mo–Al Cr-dep.": 0.394,
                        "Co–Cr–Mo–Ti": 0.24,
                        "Co–Cr–Mo–Ti Cr-dep.": 0.23,
                        "Co–Cr–Mo–Zr": 0.13,
                        "Co–Cr–Mo–Zr Cr-dep.": 0.17
                    }
                ]
            },
            "table_url": "https://github.com/pch-pokemon/knowledge_base/raw/main/72/Table2.png"
        }
    },
    {
        "metadata": {
            "source": "D:/knowledge_base/Data/72.json",
            "figures_num": "Fig. 1"
        },
        "page_content": {
            "figure_number": "Fig. 1",
            "caption": "Fig. 1 FESEM surface profiles of (a) Co-Cr-Mo, (b) Co-Cr-Mo-Al, (c) Co-Cr-Mo-Ti, and (d) Co-Cr-Mo-Zr samples after oxidation at 700°C for 4 h.",
            "image_url": "https://github.com/pch-pokemon/knowledge_base/raw/main/72/Fig.1.png"
        }
    },
    {
        "metadata": {
            "source": "D:/knowledge_base/Data/72.json",
            "figures_num": "Fig. 2"
        },
        "page_content": {
            "figure_number": "Fig. 2",
            "caption": "Fig. 2 FESEM surface profiles of (a) Co-Cr-Mo, (b) Co-Cr-Mo-Al, (c) Co-Cr-Mo-Ti, and (d) Co-Cr-Mo-Zr samples after oxidation at 700°C for 24 h.",
            "image_url": "https://github.com/pch-pokemon/knowledge_base/raw/main/72/Fig.2.png"
        }
    },
    {
        "metadata": {
            "source": "D:/knowledge_base/Data/72.json",
            "figures_num": "Fig. 3"
        },
        "page_content": {
            "figure_number": "Fig. 3",
            "caption": "Fig. 3 FESEM cross-sectional profiles of (a) Co–Cr–Mo, (b) Co–Cr–Mo–Al, (c) Co–Cr–Mo–Ti, and (d) Co–Cr–Mo–Zr samples after oxidation at 700 °C for 4 h.",
            "image_url": "https://github.com/pch-pokemon/knowledge_base/raw/main/72/Fig.3.png"
        }
    },
    {
        "metadata": {
            "source": "D:/knowledge_base/Data/72.json",
            "figures_num": "Fig. 4"
        },
        "page_content": {
            "figure_number": "Fig. 4",
            "caption": "Fig. 4 FESEM cross-sectional profiles of (a) Co–Cr–Mo, (b) Co–Cr–Mo–Al, (c) Co–Cr–Mo–Ti, and (d) Co–Cr–Mo–Zr samples after oxidation at 700 °C for 24 h.",
            "image_url": "https://github.com/pch-pokemon/knowledge_base/raw/main/72/Fig.4.png"
        }
    },
    {
        "metadata": {
            "source": "D:/knowledge_base/Data/72.json",
            "figures_num": "Fig. 5"
        },
        "page_content": {
            "figure_number": "Fig. 5",
            "caption": "Fig. 5 Laser scanning microscope profiles of (a) the as-polished Co–Cr–Mo sample, (b) Co–Cr–Mo sample after oxidation at 700 °C for 4 h, and (c) Co–Cr–Mo–Ti sample after oxidation at 700 °C for 4 h. The height distribution along the line in each figure is shown in the accompanying plot.",
            "image_url": "https://github.com/pch-pokemon/knowledge_base/raw/main/72/Fig.5.png"
        }
    },
    {
        "metadata": {
            "source": "D:/knowledge_base/Data/72.json",
            "figures_num": "Fig. 6"
        },
        "page_content": {
            "figure_number": "Fig. 6",
            "caption": "Fig. 6 Laser scanning microscope profiles of (a) Co–Cr–Mo, (b) Co–Cr–Mo–Al (c) Co–Cr–Mo–Ti, and (d) Co–Cr–Mo–Zr samples after oxidation at 700 °C for 24 h. The height distribution along the line in each figure is shown in the accompanying plot.",
            "image_url": "https://github.com/pch-pokemon/knowledge_base/raw/main/72/Fig.6.png"
        }
    },
    {
        "metadata": {
            "source": "D:/knowledge_base/Data/72.json",
            "figures_num": "Fig. 7"
        },
        "page_content": {
            "figure_number": "Fig. 7",
            "caption": "Fig. 7 Mean surface roughness Ra of Co–Cr–Mo, Co–Cr–Mo–Al, Co–Cr–Mo–Ti, and Co–Cr–Mo–Zr samples after oxidation at 700 °C for various durations.",
            "data": [
                {
                    "columns": [
                        "Time(h), Roughness,Ra(nm)"
                    ],
                    "alloy_name": [
                        {
                            "alloy": "Co–Cr–Mo",
                            "values": [
                                [
                                    0,
                                    20
                                ],
                                [
                                    4,
                                    159.978
                                ],
                                [
                                    20,
                                    190.473
                                ]
                            ]
                        },
                        {
                            "alloy": "Co–Cr–Mo–Al",
                            "values": [
                                [
                                    0,
                                    20
                                ],
                                [
                                    4,
                                    130.451
                                ],
                                [
                                    20,
                                    160.462
                                ]
                            ]
                        },
                        {
                            "alloy": "o–Cr–Mo–Ti",
                            "values": [
                                [
                                    0,
                                    20
                                ],
                                [
                                    4,
                                    93.421
                                ],
                                [
                                    20,
                                    158.042
                                ]
                            ]
                        },
                        {
                            "alloy": "Co–Cr–Mo–Zr",
                            "values": [
                                [
                                    0,
                                    20
                                ],
                                [
                                    4,
                                    101.408
                                ],
                                [
                                    20,
                                    122.464
                                ]
                            ]
                        }
                    ]
                }
            ],
            "image_url": "https://github.com/pch-pokemon/knowledge_base/raw/main/72/Fig.7.png"
        }
    },
    {
        "metadata": {
            "source": "D:/knowledge_base/Data/72.json",
            "figures_num": "Fig. 8"
        },
        "page_content": {
            "figure_number": "Fig. 8",
            "caption": "Fig. 8 EPMA analysis of elemental distributions of Cr, RE, and O on the cross-sectional profiles surfaces of Co–Cr–Mo, Co–Cr–Mo–Al, Co–Cr–Mo–Ti, and Co–Cr–Mo–Zr samples after oxidisation at 700 °C for 24 h.",
            "image_url": "https://github.com/pch-pokemon/knowledge_base/raw/main/72/Fig.8.png"
        }
    },
    {
        "metadata": {
            "source": "D:/knowledge_base/Data/72.json",
            "figures_num": "Fig. 9"
        },
        "page_content": {
            "figure_number": "Fig. 9",
            "caption": "Fig. 9 Survey scans acquired by XPS analysis from the outermost surfaces of the samples obtained after oxidation at 700°C for 24 h.",
            "image_url": "https://github.com/pch-pokemon/knowledge_base/raw/main/72/Fig.9.png"
        }
    },
    {
        "metadata": {
            "source": "D:/knowledge_base/Data/72.json",
            "figures_num": "Fig. 10"
        },
        "page_content": {
            "figure_number": "Fig. 10",
            "caption": "Fig. 10 Regional-scan spectra acquired by XPS analysis from the outermost surface of the samples obtained after oxidation at 700 °C for 24 h. The peaks correspond to (a) Cr 2p, (b) Al 2p, (c) Ti 3d, and (d) O 1s for the Co–Cr–Mo, Co–Cr–Mo–Al, Co–Cr–Mo–Ti, and Co–Cr–Mo–Zr samples, respectively.",
            "image_url": "https://github.com/pch-pokemon/knowledge_base/raw/main/72/Fig.10.png"
        }
    },
    {
        "metadata": {
            "source": "D:/knowledge_base/Data/72.json",
            "figures_num": "Fig. 11"
        },
        "page_content": {
            "figure_number": "Fig. 11",
            "caption": "Fig. 11 Spectra of (a) Al 2s for Co–Cr–Mo–Al, (b) Ti 2p for Co–Cr–Mo–Ti, and (c) Zr 3d for Co–Cr–Mo–Zr samples and (d–f) the corresponding Cr 2p spectra for the film obtained with various sputtering times.",
            "image_url": "https://github.com/pch-pokemon/knowledge_base/raw/main/72/Fig.11.png"
        }
    },
    {
        "metadata": {
            "source": "D:/knowledge_base/Data/72.json",
            "figures_num": "Fig. 12"
        },
        "page_content": {
            "figure_number": "Fig. 12",
            "caption": "Fig. 12 Mole fractions of Co, Co(O), Cr, Cr(O), Mo, Mo (O), RE, RE^x+^ (x = 3 for Al, 4 for Ti, 4 for Zr), and O as functions of sputtering time on the oxide layers of (a) Co–Cr–Mo, (b) Co–Cr–Mo–Al (c) Co–Cr–Mo–Ti, and (d) Co–Cr–Mo–Zr samples after oxidation at 700 °C for 24 h.",
            "image_url": "https://github.com/pch-pokemon/knowledge_base/raw/main/72/Fig.12.png"
        }
    },
    {
        "metadata": {
            "source": "D:/knowledge_base/Data/72.json",
            "figures_num": "Fig. 13"
        },
        "page_content": {
            "figure_number": "Fig. 13",
            "caption": "Fig. 13 Decreasing concentration of oxygen (atomic fraction) in four kinds of samples, obtained from the slopes of the tangential lines along the oxide/alloy interface after oxidation at 700 °C for 24 h.",
            "data": [
                {
                    "columns": [
                        "alloy",
                        "Decreasing concentration of oxygen(5×10⁻⁵ s⁻¹)"
                    ],
                    "values": [
                        [
                            "Co–Cr–Mo",
                            "3.02×10⁻⁵ s⁻¹"
                        ],
                        [
                            "Co–Cr–Mo-Al",
                            "15.9×10⁻⁵ s⁻¹"
                        ],
                        [
                            "Co–Cr–Mo-Ti",
                            "14.2×10⁻⁵ s⁻¹"
                        ],
                        [
                            "Co–Cr–Mo-Zr",
                            "15.0×10⁻⁵ s⁻¹"
                        ]
                    ]
                }
            ],
            "image_url": "https://github.com/pch-pokemon/knowledge_base/raw/main/72/Fig.13.png"
        }
    },
    {
        "metadata": {
            "source": "D:/knowledge_base/Data/72.json",
            "figures_num": "Fig. 14"
        },
        "page_content": {
            "figure_number": "Fig. 14",
            "caption": "Fig. 14 Mole fractions of Al, Al(O); Ti, Ti(O); and Zr, Zr (O) as functions of sputtering time in the oxide layers of Co–Cr–Mo–Al, Co–Cr–Mo–Ti, and Co–Cr–Mo–Zr samples, respectively, after oxidation at 700 °C for 24 h.",
            "image_url": "https://github.com/pch-pokemon/knowledge_base/raw/main/72/Fig.14.png"
        }
    },
    {
        "metadata": {
            "source": "D:/knowledge_base/Data/72.json",
            "figures_num": "Fig. 15"
        },
        "page_content": {
            "figure_number": "Fig. 15",
            "caption": "Fig. 15 Proposed oxide surface-roughening mechanism.",
            "image_url": "https://github.com/pch-pokemon/knowledge_base/raw/main/72/Fig.15.png"
        }
    },
    {
        "metadata": {
            "source": "D:/knowledge_base/Data/73.json",
            "tables_num": "Table 1"
        },
        "page_content": {
            "table_number": "Table 1",
            "caption": "Alloy compositions (balance Fe, alloys analyzed by inductively coupled plasma in bold: Ni rounded to nearest 1 wt.%, Al, Cr, Cu, Mo, Mn and W rounded to nearest 0.1 wt.%, and B, C, and P rounded to nearest 0.01 wt.%)",
            "data": {
                "note": "GS is average alloy grain size in μm.\nᵃ Bimodal grain size distribution, grains in the ~100–300 μm size range were also present. The number shown is the average size of the smaller grain size range only.\nᵇ Cu, Si, Ti, V, W at ≤ 0.02 wt.%; P at ≤ 0.002 wt.%.",
                "columns": [
                    "Alloy_num",
                    "GS",
                    "Ni",
                    "Cr",
                    "Al",
                    "Nb",
                    "Ti",
                    "V",
                    "Mo",
                    "W",
                    "Cu",
                    "Mn",
                    "Si",
                    "C",
                    "B",
                    "P"
                ],
                "rows": [
                    [
                        "Alloy 1",
                        80,
                        21,
                        14,
                        2.5,
                        1.7,
                        1.6,
                        1.6,
                        1.6,
                        "ᵇ",
                        "ᵇ",
                        "ᵇ",
                        0.04,
                        0.04,
                        0.01,
                        0.04
                    ],
                    [
                        "Alloy 2",
                        50,
                        21,
                        14.3,
                        2.4,
                        1.68,
                        0.33,
                        0.61,
                        1.6,
                        "ᵇ",
                        "ᵇ",
                        "ᵇ",
                        0.04,
                        0.04,
                        0.01,
                        0.04
                    ],
                    [
                        "Alloy 3",
                        50,
                        21,
                        14.2,
                        2.4,
                        1.71,
                        0.3,
                        0.5,
                        1.6,
                        "ᵇ",
                        "ᵇ",
                        "ᵇ",
                        0.04,
                        0.04,
                        0.01,
                        0.04
                    ],
                    [
                        "Alloy 4",
                        50,
                        21,
                        14,
                        2.5,
                        1.7,
                        0.3,
                        0.5,
                        1.6,
                        "ᵇ",
                        "ᵇ",
                        "ᵇ",
                        0.04,
                        0.04,
                        0.01,
                        0.04
                    ],
                    [
                        "Alloy 5",
                        40,
                        20,
                        14.2,
                        2.5,
                        0.86,
                        0.3,
                        0.5,
                        2.5,
                        "ᵇ",
                        "ᵇ",
                        "ᵇ",
                        0.04,
                        0.04,
                        0.01,
                        0.04
                    ],
                    [
                        "Alloy 6",
                        340,
                        21,
                        14.2,
                        2.4,
                        0.16,
                        0.09,
                        0.2,
                        2.4,
                        0.04,
                        "ᵇ",
                        "ᵇ",
                        0.04,
                        0.04,
                        0.01,
                        0.04
                    ],
                    [
                        "Alloy 7",
                        130,
                        21,
                        14.2,
                        2.5,
                        0.17,
                        0.1,
                        0.09,
                        2.5,
                        "ᵇ",
                        "ᵇ",
                        "ᵇ",
                        0.04,
                        0.04,
                        0.01,
                        0.04
                    ],
                    [
                        "Alloy 8",
                        "40ᵃ",
                        20,
                        14.3,
                        2.9,
                        0.41,
                        0.11,
                        0.2,
                        2,
                        "ᵇ",
                        "ᵇ",
                        "ᵇ",
                        0.04,
                        0.04,
                        0.01,
                        0.04
                    ],
                    [
                        "Alloy 9",
                        "40ᵃ",
                        20,
                        14.2,
                        2.9,
                        0.6,
                        0.11,
                        0.2,
                        2,
                        "ᵇ",
                        "ᵇ",
                        "ᵇ",
                        0.04,
                        0.04,
                        0.01,
                        0.04
                    ],
                    [
                        "Alloy 10",
                        50,
                        20,
                        14.4,
                        2.9,
                        1.48,
                        0.11,
                        0.19,
                        2,
                        "ᵇ",
                        "ᵇ",
                        "ᵇ",
                        0.04,
                        0.04,
                        0.01,
                        0.04
                    ],
                    [
                        "Alloy 11",
                        40,
                        20,
                        14.4,
                        2.9,
                        2.48,
                        0.12,
                        0.19,
                        2,
                        "ᵇ",
                        "ᵇ",
                        "ᵇ",
                        0.04,
                        0.04,
                        0.01,
                        0.04
                    ],
                    [
                        "Alloy 12",
                        40,
                        20,
                        14.2,
                        3.9,
                        0.6,
                        0.11,
                        0.2,
                        2,
                        "ᵇ",
                        "ᵇ",
                        "ᵇ",
                        0.04,
                        0.04,
                        0.01,
                        0.03
                    ],
                    [
                        "Alloy 13",
                        60,
                        21,
                        14,
                        2.3,
                        3.01,
                        0.19,
                        3.1,
                        3.1,
                        "ᵇ",
                        "ᵇ",
                        "ᵇ",
                        0.02,
                        0.01,
                        0.01,
                        "ᵇ"
                    ]
                ]
            },
