Repository: pch-pokemon/Multi_agent_for_alloy_oxidation

# High-Temperature Alloy Oxidation Multi-Agent System V1.0

This software is a knowledge-guided multi-agent system designed for intelligent prediction, mechanistic interpretation, thermodynamic analysis, and literature-grounded reasoning of oxidation behavior in high-temperature superalloys.

Unlike conventional tool-based frameworks, the system organizes the oxidation research process into a structured multi-agent workflow, enabling the transformation of fragmented mechanistic knowledge into design-relevant insights.

File: rag_core/data/1_100_chart.json (part 48 of 70)
[
            "table_url": "https://github.com/pch-pokemon/knowledge_base/raw/main/73/Table1.png"
        }
    },
    {
        "metadata": {
            "source": "D:/knowledge_base/Data/73.json",
            "figures_num": "Fig. 1"
        },
        "page_content": {
            "figure_number": "Fig. 1",
            "caption": "Fig. 1 Oxidation data at 800 °C in air for alloys 1–4 (2.5Al/1.7Nb base).",
            "data": [
                {
                    "columns": [
                        "Time(h), Mass change(mg/cm²)"
                    ],
                    "alloy_name": [
                        {
                            "alloy": "Alloy 4",
                            "values": [
                                [
                                    24,
                                    0.486
                                ],
                                [
                                    72,
                                    0.972
                                ]
                            ]
                        },
                        {
                            "alloy": "Alloy 3",
                            "values": [
                                [
                                    24,
                                    0.074
                                ],
                                [
                                    72,
                                    0.171
                                ]
                            ]
                        },
                        {
                            "alloy": "Alloy 2",
                            "values": [
                                [
                                    24,
                                    0.036
                                ],
                                [
                                    72,
                                    0.044
                                ]
                            ]
                        },
                        {
                            "alloy": "Alloy 1",
                            "values": [
                                [
                                    24,
                                    0.032
                                ],
                                [
                                    72,
                                    0.043
                                ]
                            ]
                        }
                    ]
                }
            ],
            "image_url": "https://github.com/pch-pokemon/knowledge_base/raw/main/73/Fig.1.png"
        }
    },
    {
        "metadata": {
            "source": "D:/knowledge_base/Data/73.json",
            "figures_num": "Fig. 2"
        },
        "page_content": {
            "figure_number": "Fig. 2",
            "caption": "Fig. 2 Secondary electron mode cross-section images of (a) alloy 2 (0.3Ti) and (b) alloy 4 (0.5V/0.3Ti) after 72 h oxidation at 800 °C (samples from Fig. 1).",
            "image_url": "https://github.com/pch-pokemon/knowledge_base/raw/main/73/Fig.2.png"
        }
    },
    {
        "metadata": {
            "source": "D:/knowledge_base/Data/73.json",
            "figures_num": "Fig. 3"
        },
        "page_content": {
            "figure_number": "Fig. 3",
            "caption": "Fig. 3 Oxidation data at 800 °C in air for alloys 5–13. Same data, at different scales, shown in (a) and (b).",
            "data": [
                {
                    "subfigure_label": "(a)",
                    "columns": [
                        "Time(h), Specific mass change(mg/cm²)"
                    ],
                    "alloy_name": [
                        {
                            "alloy": "Alloy 6",
                            "values": [
                                [
                                    100,
                                    0.087
                                ],
                                [
                                    200,
                                    0.219
                                ],
                                [
                                    300,
                                    -0.236
                                ],
                                [
                                    400,
                                    -0.294
                                ],
                                [
                                    500,
                                    -0.551
                                ]
                            ]
                        },
                        {
                            "alloy": "Alloy 7",
                            "values": [
                                [
                                    100,
                                    0.116
                                ],
                                [
                                    200,
                                    -0.682
                                ],
                                [
                                    280,
                                    -5.011
                                ]
                            ]
                        }
                    ],
                    "image_url": "https://github.com/pch-pokemon/knowledge_base/raw/main/73/Fig.3(a).png"
                },
                {
                    "subfigure_label": "(b)",
                    "columns": [
                        "Time(h), Specific mass change(mg/cm²)"
                    ],
                    "alloy_name": [
                        {
                            "alloy": "Alloy 5",
                            "values": [
                                [
                                    100,
                                    0.07
                                ],
                                [
                                    200,
                                    0.067
                                ],
                                [
                                    300,
                                    0.074
                                ],
                                [
                                    400,
                                    0.084
                                ],
                                [
                                    500,
                                    0.086
                                ]
                            ]
                        },
                        {
                            "alloy": "Alloy 8",
                            "values": [
                                [
                                    100,
                                    0.061
                                ],
                                [
                                    200,
                                    0.08
                                ],
                                [
                                    300,
                                    0.091
                                ],
                                [
                                    400,
                                    0.086
                                ],
                                [
                                    500,
                                    0.108
                                ]
                            ]
                        },
                        {
                            "alloy": "Alloy 10",
                            "values": [
                                [
                                    100,
                                    0.044
                                ],
                                [
                                    200,
                                    0.069
                                ],
                                [
                                    300,
                                    0.062
                                ],
                                [
                                    400,
                                    0.08
                                ],
                                [
                                    500,
                                    0.074
                                ]
                            ]
                        },
                        {
                            "alloy": "Alloy 11",
                            "values": [
                                [
                                    100,
                                    0.038
                                ],
                                [
                                    200,
                                    0.065
                                ],
                                [
                                    300,
                                    0.059
                                ],
                                [
                                    400,
                                    0.079
                                ],
                                [
                                    500,
                                    0.068
                                ]
                            ]
                        },
                        {
                            "alloy": "Alloy 12",
                            "values": [
                                [
                                    100,
                                    0.05
                                ],
                                [
                                    200,
                                    0.058
                                ],
                                [
                                    300,
                                    0.066
                                ],
                                [
                                    400,
                                    0.062
                                ],
                                [
                                    500,
                                    0.058
                                ]
                            ]
                        },
                        {
                            "alloy": "Alloy 13",
                            "values": [
                                [
                                    100,
                                    0.036
                                ],
                                [
                                    200,
                                    0.036
                                ],
                                [
                                    300,
                                    0.053
                                ],
                                [
                                    400,
                                    0.053
                                ],
                                [
                                    500,
                                    0.053
                                ]
                            ]
                        }
                    ],
                    "image_url": "https://github.com/pch-pokemon/knowledge_base/raw/main/73/Fig.3(b).png"
                }
            ]
        }
    },
    {
        "metadata": {
            "source": "D:/knowledge_base/Data/73.json",
            "figures_num": "Fig. 4"
        },
        "page_content": {
            "figure_number": "Fig. 4",
            "caption": "Fig. 4 Oxidation data at 800 °C in air with 10% water vapor for alloys 5–13. Same data, at different scales, shown in (a) and (b). The data for alloy 5 is from Ref. [1].",
            "data": [
                {
                    "subfigure_label": "(a)",
                    "columns": [
                        "Time(h), Specific mass change(mg/cm²)"
                    ],
                    "alloy_name": [
                        {
                            "alloy": "Alloy 6",
                            "values": [
                                [
                                    100,
                                    -1.642
                                ],
                                [
                                    155,
                                    -5
                                ]
                            ]
                        },
                        {
                            "alloy": "Alloy 7",
                            "values": [
                                [
                                    100,
                                    -4.041
                                ],
                                [
                                    120,
                                    -5.015
                                ]
                            ]
                        },
                        {
                            "alloy": "Alloy 8",
                            "values": [
                                [
                                    100,
                                    -0.033
                                ],
                                [
                                    200,
                                    -0.232
                                ],
                                [
                                    300,
                                    -0.483
                                ],
                                [
                                    400,
                                    -0.779
                                ]
                            ]
                        }
                    ],
                    "image_url": "https://github.com/pch-pokemon/knowledge_base/raw/main/73/Fig.4(a).png"
                },
                {
                    "subfigure_label": "(b)",
                    "columns": [
                        "Time(h), Specific mass change(mg/cm²)"
                    ],
                    "alloy_name": [
                        {
                            "alloy": "Alloy 5",
                            "values": [
                                [
                                    100,
                                    0.039
                                ],
                                [
                                    200,
                                    0.069
                                ],
                                [
                                    300,
                                    0.081
                                ],
                                [
                                    400,
                                    0.087
                                ],
                                [
                                    500,
                                    0.081
                                ]
                            ]
                        },
                        {
                            "alloy": "Alloy 10",
                            "values": [
                                [
                                    100,
                                    0.013
                                ],
                                [
                                    120,
                                    -0.002
                                ]
                            ]
                        },
                        {
                            "alloy": "Alloy 11",
                            "values": [
                                [
                                    100,
                                    0.046
                                ],
                                [
                                    200,
                                    0.059
                                ],
                                [
                                    300,
                                    0.063
                                ],
                                [
                                    400,
                                    0.076
                                ],
                                [
                                    500,
                                    0.078
                                ]
                            ]
                        },
                        {
                            "alloy": "Alloy 12",
                            "values": [
                                [
                                    100,
                                    0.046
                                ],
                                [
                                    200,
                                    0.046
                                ],
                                [
                                    300,
                                    0.058
                                ],
                                [
                                    400,
                                    0.046
                                ],
                                [
                                    500,
                                    0.053
                                ]
                            ]
                        },
                        {
                            "alloy": "Alloy 13",
                            "values": [
                                [
                                    100,
                                    0.03
                                ],
                                [
                                    200,
                                    0.033
                                ],
                                [
                                    300,
                                    0.04
                                ],
                                [
                                    400,
                                    0.046
                                ],
                                [
                                    500,
                                    0.048
                                ]
                            ]
                        }
                    ],
                    "image_url": "https://github.com/pch-pokemon/knowledge_base/raw/main/73/Fig.4(b).png"
                }
            ]
        }
    },
    {
        "metadata": {
            "source": "D:/knowledge_base/Data/73.json",
            "figures_num": "Fig. 5"
        },
        "page_content": {
            "figure_number": "Fig. 5",
            "caption": "Fig. 5 Oxidation data after 100 and 500 h at 900 °C in air. Note that these data are from two different samples per alloy. The first was exposed for 100 h and the second for 500 h.",
            "data": [
                {
                    "columns": [
                        "Time(h), Specific mass change(mg/cm²)"
                    ],
                    "alloy_name": [
                        {
                            "alloy": "Alloy 5",
                            "values": [
                                [
                                    100,
                                    0.101
                                ],
                                [
                                    500,
                                    0.36
                                ]
                            ]
                        },
                        {
                            "alloy": "Alloy 9",
                            "values": [
                                [
                                    100,
                                    0.28
                                ],
                                [
                                    500,
                                    0.794
                                ]
                            ]
                        },
                        {
                            "alloy": "Alloy 11",
                            "values": [
                                [
                                    100,
                                    0.103
                                ],
                                [
                                    500,
                                    0.149
                                ]
                            ]
                        },
                        {
                            "alloy": "Alloy 12",
                            "values": [
                                [
                                    100,
                                    0.086
                                ],
                                [
                                    500,
                                    0.174
                                ]
                            ]
                        },
                        {
                            "alloy": "Alloy 13",
                            "values": [
                                [
                                    100,
                                    0.063
                                ],
                                [
                                    500,
                                    0.173
                                ]
                            ]
                        }
                    ]
                }
            ],
            "image_url": "https://github.com/pch-pokemon/knowledge_base/raw/main/73/Fig.5.png"
        }
    },
    {
        "metadata": {
            "source": "D:/knowledge_base/Data/74.json",
            "tables_num": "Table 1"
        },
        "page_content": {
            "table_number": "Table 1",
            "caption": "Table 1 Nominal composition of RR1000 in at-% and wt-%.",
            "data": {
                "columns": [
                    "Ni",
                    "Co",
                    "Cr",
                    "Mo",
                    "Ti",
                    "Al",
                    "Ta",
                    "Hf",
                    "Zr",
                    "C",
                    "B"
                ],
                "rows": [
                    {
                        "wt-%": {
                            "Ni": "Bal.",
                            "Co": "18.5",
                            "Cr": "15.0",
                            "Mo": "5.0",
                            "Ti": "3.6",
                            "Al": "3.0",
                            "Ta": "2.0",
                            "Hf": "0.5",
                            "Zr": "0.06",
                            "C": "0.02",
                            "B": "0.03"
                        }
                    },
                    {
                        "at-%": {
                            "Ni": "Bal.",
                            "Co": "17.9",
                            "Cr": "16.5",
                            "Mo": "3.0",
                            "Ti": "4.3",
                            "Al": "6.35",
                            "Ta": "0.63",
                            "Hf": "0.16",
                            "Zr": "0.04",
                            "C": "0.14",
                            "B": "0.10"
                        }
                    }
                ]
            },
            "table_url": "https://github.com/pch-pokemon/knowledge_base/raw/main/74/Table1.png"
        }
    },
    {
        "metadata": {
            "source": "D:/knowledge_base/Data/74.json",
            "tables_num": "Table 2"
        },
        "page_content": {
            "table_number": "Table 2",
            "caption": "Table 2 Subsurface damage measurements for both intragranular and intergranular internally oxidised internal oxide penetrations and γ′ particle free zone, with one standard deviation.",
            "data": {
                "units": "μm",
                "columns": [
                    "Temperature",
                    "Intragranular (50 measurements)",
                    "Intergranular (10 measurements)"
                ],
                "subcolumns": {
                    "Intragranular": [
                        "Average Al₂O₃ penetration",
                        "Average γ′ particle free zone"
                    ],
                    "Intergranular": [
                        "Average Al₂O₃ penetration",
                        "Average γ′ particle free zone"
                    ]
                },
                "rows": [
                    {
                        "Temperature": "700°C for 2000 h",
                        "Intragranular": {
                            "Average Al₂O₃ penetration": "2.06 (± 0.46)",
                            "Average γ′ particle free zone": "2.11 (± 0.32)"
                        },
                        "Intergranular": {
                            "Average Al₂O₃ penetration": "2.92 (± 0.48)",
                            "Average γ′ particle free zone": "3.72 (± 0.72)"
                        }
                    },
                    {
                        "Temperature": "750°C for 2000 h",
                        "Intragranular": {
                            "Average Al₂O₃ penetration": "3.00 (± 0.68)",
                            "Average γ′ particle free zone": "3.69 (± 0.89)"
                        },
                        "Intergranular": {
                            "Average Al₂O₃ penetration": "5.42 (± 0.93)",
                            "Average γ′ particle free zone": "6.99 (± 0.79)"
                        }
                    },
                    {
                        "Temperature": "800°C for 2000 h",
                        "Intragranular": {
                            "Average Al₂O₃ penetration": "11.07 (± 2.04)",
                            "Average γ′ particle free zone": "14.75 (± 2.00)"
                        },
                        "Intergranular": {
                            "Average Al₂O₃ penetration": "16.42 (± 2.24)",
                            "Average γ′ particle free zone": "21.59 (± 1.54)"
                        }
                    }
                ]
            },
            "table_url": "https://github.com/pch-pokemon/knowledge_base/raw/main/74/Table2.png"
        }
    },
    {
        "metadata": {
            "source": "D:/knowledge_base/Data/74.json",
            "tables_num": "Table 3"
        },
        "page_content": {
            "table_number": "Table 3",
            "caption": "Table 3 Parabolic rate constants for both intragranular and intergranular γ′ particle free zones.",
            "data": {
                "units": "m² s⁻¹",
                "columns": [
                    "Temperature",
                    "Intragranular Al₂O₃ penetration",
                    "Intergranular Al₂O₃ penetration",
                    "Intragranular γ′ particle free zone",
                    "Intergranular γ′ particle free zone"
                ],
                "rows": [
                    {
                        "Temperature": "700°C",
                        "Intragranular Al₂O₃ penetration": "5.6 × 10⁻¹⁹",
                        "Intergranular Al₂O₃ penetration": "1.4 × 10⁻¹⁸",
                        "Intragranular γ′ particle free zone": "6.3 × 10⁻¹⁹",
                        "Intergranular γ′ particle free zone": "2.1 × 10⁻¹⁸"
                    },
                    {
                        "Temperature": "750°C",
                        "Intragranular Al₂O₃ penetration": "1.2 × 10⁻¹⁸",
                        "Intergranular Al₂O₃ penetration": "4.0 × 10⁻¹⁸",
                        "Intragranular γ′ particle free zone": "1.9 × 10⁻¹⁸",
                        "Intergranular γ′ particle free zone": "6.7 × 10⁻¹⁸"
                    },
                    {
                        "Temperature": "800°C",
                        "Intragranular Al₂O₃ penetration": "1.8 × 10⁻¹⁷",
                        "Intergranular Al₂O₃ penetration": "4.2 × 10⁻¹⁷",
                        "Intragranular γ′ particle free zone": "3.1 × 10⁻¹⁷",
                        "Intergranular γ′ particle free zone": "6.8 × 10⁻¹⁷"
                    }
                ]
            },
            "table_url": "https://github.com/pch-pokemon/knowledge_base/raw/main/74/Table3.png"
        }
    },
    {
        "metadata": {
            "source": "D:/knowledge_base/Data/74.json",
            "tables_num": "Table 4"
        },
        "page_content": {
            "table_number": "Table 4",
            "caption": "Table 4 Activation energies (kJ mol⁻¹) of both internal oxidation and γ′ particle free zones for present study of RR1000.",
            "data": {
                "units": "kJ mol⁻¹",
                "columns": [
                    "Al₂O₃ penetrations",
                    "γ′ particle free zone"
                ],
                "rows": [
                    {
                        "category": "Intragranular",
                        "Al₂O₃ penetrations": 297,
                        "γ′ particle free zone": 336
                    },
                    {
                        "category": "Intergranular",
                        "Al₂O₃ penetrations": 293,
                        "γ′ particle free zone": 302
                    }
                ]
            },
            "table_url": "https://github.com/pch-pokemon/knowledge_base/raw/main/74/Table4.png"
        }
    },
    {
        "metadata": {
            "source": "D:/knowledge_base/Data/74.json",
            "figures_num": "Fig. 1"
        },
        "page_content": {
            "figure_number": "Fig. 1",
            "caption": "Fig. 1 BSE image showing oxide morphology of coarse grained RR1000 oxidised at 800uC for 2000 h, illustrating how internal oxide depth measurements were recorded.",
            "image_url": "https://github.com/pch-pokemon/knowledge_base/raw/main/74/Fig.1.png"
        }
    },
    {
        "metadata": {
            "source": "D:/knowledge_base/Data/74.json",
            "figures_num": "Fig. 2"
        },
        "page_content": {
            "figure_number": "Fig. 2",
            "caption": "Fig. 2 BSE images showing evolution of internal oxide penetrations over time when oxidised at 800°C.",
            "image_url": "https://github.com/pch-pokemon/knowledge_base/raw/main/74/Fig.2.png"
        }
    },
    {
        "metadata": {
            "source": "D:/knowledge_base/Data/74.json",
            "figures_num": "Fig. 3"
        },
        "page_content": {
            "figure_number": "Fig. 3",
            "caption": "Fig. 3 BSE image showing subsurface damage at 800°C for 2000 h, clearly illustrating significant γ' particle free zone: sample was etched using chemical etched described by Huang et al. [25].",
            "image_url": "https://github.com/pch-pokemon/knowledge_base/raw/main/74/Fig.3.png"
        }
    },
    {
        "metadata": {
            "source": "D:/knowledge_base/Data/74.json",
            "figures_num": "Fig. 4"
        },
        "page_content": {
            "figure_number": "Fig. 4",
            "caption": "Fig. 4 Plots of intergranular and intragranular internal oxide penetrations against time at a 700°C, b 750°C and c 800°C with fit line plotted for each condition according to ℓ = (k_pℓ t)^0.5",
            "data": [
                {
                    "subfigure_label": "(a)",
                    "columns": [
                        "Time(h), Al₂O₃ penetration depth(μm)"
                    ],
                    "temperature": "700°C",
                    "type_internal oxide penetration": [
                        {
                            "type": "intragranular",
                            "values": [
                                [
                                    24,
                                    0.074
                                ],
                                [
                                    100,
                                    0.785
                                ],
                                [
                                    500,
                                    1.13
                                ],
                                [
                                    1000,
                                    1.225
                                ],
                                [
                                    2000,
                                    2.064
                                ]
                            ]
                        },
                        {
                            "type": "intergranular",
                            "values": [
                                [
                                    24,
                                    0.345
                                ],
                                [
                                    100,
                                    1.544
                                ],
                                [
                                    500,
                                    2.313
                                ],
                                [
                                    1000,
                                    2.536
                                ],
                                [
                                    2000,
                                    2.918
                                ]
                            ]
                        }
                    ],
                    "image_url": "https://github.com/pch-pokemon/knowledge_base/raw/main/74/Fig.4(a).png"
                },
                {
                    "subfigure_label": "(b)",
                    "columns": [
                        "Time(h), Al₂O₃ penetration depth(μm)"
                    ],
                    "temperature": "750°C",
                    "type_internal oxide penetration": [
                        {
                            "type": "intragranular",
                            "values": [
                                [
                                    24,
                                    0.322
                                ],
                                [
                                    100,
                                    0.913
                                ],
                                [
                                    500,
                                    1.593
                                ],
                                [
                                    1000,
                                    2.13
                                ],
                                [
                                    2000,
                                    3.115
                                ]
                            ]
                        },
                        {
                            "type": "intergranular",
                            "values": [
                                [
                                    24,
                                    1.047
                                ],
                                [
                                    100,
                                    1.647
                                ],
                                [
                                    500,
                                    2.515
                                ],
                                [
                                    1000,
                                    3.876
                                ],
                                [
                                    2000,
                                    5.469
                                ]
                            ]
                        }
                    ],
                    "image_url": "https://github.com/pch-pokemon/knowledge_base/raw/main/74/Fig.4(b).png"
                },
                {
                    "subfigure_label": "(c)",
                    "columns": [
                        "Time(h), Al₂O₃ penetration depth(μm)"
                    ],
                    "temperature": "800°C",
                    "type_internal oxide penetration": [
                        {
                            "type": "intragranular",
                            "values": [
                                [
                                    24,
                                    1.241
                                ],
                                [
                                    100,
                                    1.772
                                ],
                                [
                                    500,
                                    6.759
                                ],
                                [
                                    1000,
                                    8.481
                                ],
                                [
                                    2000,
                                    11.114
                                ]
                            ]
                        },
                        {
                            "type": "intergranular",
                            "values": [
                                [
                                    24,
                                    1.975
                                ],
                                [
                                    100,
                                    3.013
                                ],
                                [
                                    500,
                                    10.886
                                ],
                                [
                                    1000,
                                    13.696
                                ],
                                [
                                    2000,
                                    16.456
                                ]
                            ]
                        }
                    ],
                    "image_url": "https://github.com/pch-pokemon/knowledge_base/raw/main/74/Fig.4(c).png"
                }
            ]
        }
    },
    {
        "metadata": {
            "source": "D:/knowledge_base/Data/74.json",
            "figures_num": "Fig. 5"
        },
        "page_content": {
            "figure_number": "Fig. 5",
            "caption": "Fig. 5 Plot of intergranular and intragranular γ' particle free zone depth against time at a 700°C, b 750°C and c 800°C, with fit line plotted for each condition according to y = (k_py t)^0.5.",
            "data": [
                {
                    "subfigure_label": "(a)",
                    "columns": [
                        "Time(h), γ' particle free zone depth(μm)"
                    ],
                    "temperature": "700°C",
                    "type_internal oxide penetration": [
                        {
                            "type": "intragranular",
                            "values": [
                                [
                                    24,
                                    0.178
                                ],
                                [
                                    100,
                                    1.037
                                ],
                                [
                                    500,
                                    1.162
                                ],
                                [
                                    2000,
                                    2.107
                                ]
                            ]
                        },
                        {
                            "type": "intergranular",
