Repository: pch-pokemon/Multi_agent_for_alloy_oxidation

# High-Temperature Alloy Oxidation Multi-Agent System V1.0

This software is a knowledge-guided multi-agent system designed for intelligent prediction, mechanistic interpretation, thermodynamic analysis, and literature-grounded reasoning of oxidation behavior in high-temperature superalloys.

Unlike conventional tool-based frameworks, the system organizes the oxidation research process into a structured multi-agent workflow, enabling the transformation of fragmented mechanistic knowledge into design-relevant insights.

File: rag_core/data/1_100_chart.json (part 49 of 70)
[
                            "values": [
                                [
                                    24,
                                    0.575
                                ],
                                [
                                    100,
                                    2.523
                                ],
                                [
                                    500,
                                    2.517
                                ],
                                [
                                    2000,
                                    3.725
                                ]
                            ]
                        }
                    ],
                    "image_url": "https://github.com/pch-pokemon/knowledge_base/raw/main/74/Fig.5(a).png"
                },
                {
                    "subfigure_label": "(b)",
                    "columns": [
                        "Time(h), γ' particle free zone depth(μm)"
                    ],
                    "temperature": "750°C",
                    "type_internal oxide penetration": [
                        {
                            "type": "intragranular",
                            "values": [
                                [
                                    24,
                                    0.328
                                ],
                                [
                                    100,
                                    0.814
                                ],
                                [
                                    500,
                                    1.929
                                ],
                                [
                                    1000,
                                    2.507
                                ],
                                [
                                    2000,
                                    3.701
                                ]
                            ]
                        },
                        {
                            "type": "intergranular",
                            "values": [
                                [
                                    24,
                                    1.181
                                ],
                                [
                                    100,
                                    1.772
                                ],
                                [
                                    500,
                                    3.123
                                ],
                                [
                                    1000,
                                    5.866
                                ],
                                [
                                    2000,
                                    6.995
                                ]
                            ]
                        }
                    ],
                    "image_url": "https://github.com/pch-pokemon/knowledge_base/raw/main/74/Fig.5(b).png"
                },
                {
                    "subfigure_label": "(c)",
                    "columns": [
                        "Time(h), γ' particle free zone depth(μm)"
                    ],
                    "temperature": "800°C",
                    "type_internal oxide penetration": [
                        {
                            "type": "intragranular",
                            "values": [
                                [
                                    24,
                                    2.017
                                ],
                                [
                                    100,
                                    3.489
                                ],
                                [
                                    500,
                                    9.155
                                ],
                                [
                                    1000,
                                    7.33
                                ],
                                [
                                    2000,
                                    14.725
                                ]
                            ]
                        },
                        {
                            "type": "intergranular",
                            "values": [
                                [
                                    24,
                                    3.777
                                ],
                                [
                                    100,
                                    6.082
                                ],
                                [
                                    500,
                                    14.725
                                ],
                                [
                                    1000,
                                    12.996
                                ],
                                [
                                    2000,
                                    21.543
                                ]
                            ]
                        }
                    ],
                    "image_url": "https://github.com/pch-pokemon/knowledge_base/raw/main/74/Fig.5(c).png"
                }
            ]
        }
    },
    {
        "metadata": {
            "source": "D:/knowledge_base/Data/74.json",
            "figures_num": "Fig. 6"
        },
        "page_content": {
            "figure_number": "Fig. 6",
            "caption": "Fig. 6 Arrhenius plot of both intergranular and intragranular internal oxide penetrations along with measurements of several other similar Ni based superalloys for comparison: some of values were recorded from single measurements taken from literature and so are recorded as instantaneous parabolic rate constants (*).",
            "image_url": "https://github.com/pch-pokemon/knowledge_base/raw/main/74/Fig.6.png"
        }
    },
    {
        "metadata": {
            "source": "D:/knowledge_base/Data/74.json",
            "figures_num": "Fig. 7"
        },
        "page_content": {
            "figure_number": "Fig. 7",
            "caption": "Fig. 7 EDS analysis showing diffusion profile of aluminium concentration at 4 μm increments of specimen oxidised at 800°C for 2000 h: dashed line on micrograph indicates limits of γ' particle free zone; boundaries of various zones and base-line level of aluminium in alloy are indicated on profile; oxygen was not detected in this profile.",
            "image_url": "https://github.com/pch-pokemon/knowledge_base/raw/main/74/Fig.7.png"
        }
    },
    {
        "metadata": {
            "source": "D:/knowledge_base/Data/75.json",
            "tables_num": "Table 1"
        },
        "page_content": {
            "table_number": "Table 1",
            "caption": "Table 1 Activation barriers Q and kinetic prefactors D₀ of Al, W, and Co in Co-γ and γ′.",
            "data": {
                "columns": [
                    "Element",
                    "Q (kJ mol⁻¹)",
                    "D₀ × 10⁷ (m²s⁻¹)"
                ],
                "rows": [
                    {
                        "Element": "Co",
                        "Q (kJ mol⁻¹)": 239,
                        "D₀ × 10⁷ (m²s⁻¹)": 1.97
                    },
                    {
                        "Element": "Al",
                        "Q (kJ mol⁻¹)": 231,
                        "D₀ × 10⁷ (m²s⁻¹)": 4.16
                    },
                    {
                        "Element": "W",
                        "Q (kJ mol⁻¹)": 232,
                        "D₀ × 10⁷ (m²s⁻¹)": 2.56
                    },
                    {
                        "Element": "Co",
                        "Q (kJ mol⁻¹)": 273,
                        "D₀ × 10⁷ (m²s⁻¹)": 4.2
                    },
                    {
                        "Element": "Al",
                        "Q (kJ mol⁻¹)": 316,
                        "D₀ × 10⁷ (m²s⁻¹)": 0.64
                    },
                    {
                        "Element": "W",
                        "Q (kJ mol⁻¹)": 391,
                        "D₀ × 10⁷ (m²s⁻¹)": 0.52
                    }
                ]
            },
            "table_url": "https://github.com/pch-pokemon/knowledge_base/raw/main/75/Table1.png"
        }
    },
    {
        "metadata": {
            "source": "D:/knowledge_base/Data/75.json",
            "tables_num": "Table 2"
        },
        "page_content": {
            "table_number": "Table 2",
            "caption": "Table 2 The averaged KRA diffusion barriers E_KRA and endpoint energy difference ΔE_end in the inter- and intra-sublattice diffusions in γ′ phase. ΔE_end in intra-sublattice diffusion is 0 eV for all elements.",
            "data": {
                "columns": [
                    "Intra-sublattice",
                    "Inter-sublattice"
                ],
                "subcolumns": {
                    "Intra-sublattice": [
                        "α",
                        "E^KRA_b (eV)"
                    ],
                    "Inter-sublattice": [
                        "α → β",
                        "E_KRA (eV)",
                        "ΔE_end (eV)"
                    ]
                },
                "rows": [
                    {
                        "α": "Al",
                        "Intra-sublattice": {
                            "E^KRA_b (eV)": 0.651
                        },
                        "Inter-sublattice": {
                            "α → β": "Al",
                            "E_KRA (eV)": 0.563,
                            "ΔE_end (eV)": -0.71
                        }
                    },
                    {
                        "α": "W",
                        "Intra-sublattice": {
                            "E^KRA_b (eV)": 0.64
                        },
                        "Inter-sublattice": {
                            "α → β": "W",
                            "E_KRA (eV)": 1.039,
                            "ΔE_end (eV)": -1.522
                        }
                    },
                    {
                        "α": "Co",
                        "Intra-sublattice": {
                            "E^KRA_b (eV)": 1.129
                        },
                        "Inter-sublattice": {
                            "α → β": "Co",
                            "E_KRA (eV)": 0.927,
                            "ΔE_end (eV)": 0.296
                        }
                    }
                ]
            },
            "table_url": "https://github.com/pch-pokemon/knowledge_base/raw/main/75/Table2.png"
        }
    },
    {
        "metadata": {
            "source": "D:/knowledge_base/Data/75.json",
            "tables_num": "Table 3"
        },
        "page_content": {
            "table_number": "Table 3",
            "caption": "KRA diffusion barriers E_KRA and endpoint energy difference ΔE_end in the inter- and intra-sublattice diffusions in the Ni-γ′ phase.",
            "data": {
                "columns": [
                    "Intra-sublattice",
                    "Inter-sublattice"
                ],
                "subcolumns": {
                    "Intra-sublattice": [
                        "α",
                        "E^KRA_b (eV)"
                    ],
                    "Inter-sublattice": [
                        "α → β",
                        "E_KRA (eV)",
                        "ΔE_end (eV)"
                    ]
                },
                "rows": [
                    {
                        "α": "Al",
                        "Intra-sublattice": {
                            "E^KRA_b (eV)": 0.61
                        },
                        "Inter-sublattice": {
                            "α → β": "Al",
                            "E_KRA (eV)": 0.61,
                            "ΔE_end (eV)": -0.71
                        }
                    },
                    {
                        "α": "Ni",
                        "Intra-sublattice": {
                            "E^KRA_b (eV)": 1.09
                        },
                        "Inter-sublattice": {
                            "α → β": "Ni",
                            "E_KRA (eV)": 1.24,
                            "ΔE_end (eV)": 0.01
                        }
                    }
                ]
            },
            "table_url": "https://github.com/pch-pokemon/knowledge_base/raw/main/75/Table3.png"
        }
    },
    {
        "metadata": {
            "source": "D:/knowledge_base/Data/75.json",
            "figures_num": "Fig. 1"
        },
        "page_content": {
            "figure_number": "Fig. 1",
            "caption": "Fig. 1 Atomic migration through a nearest-neighbor vacancy (dotted circle) in L1₂-type A₃B structures can be categorized into intra- (red arrow) and inter-sublattice (blue arrow) diffusion between α (red spheres) and β (yellow spheres) sites.",
            "image_url": "https://github.com/pch-pokemon/knowledge_base/raw/main/75/Fig.1.png"
        }
    },
    {
        "metadata": {
            "source": "D:/knowledge_base/Data/75.json",
            "figures_num": "Fig. 2"
        },
        "page_content": {
            "figure_number": "Fig. 2",
            "caption": "Fig. 2 Vacancy equilibrium concentrations, $c^{eq}_{Va}$, in pure Co (green solid), Co-γ (orange solid), and γ' (blue solid) are shown with the left y axis. The free energies of vacancy formation $G_{Va}$ in pure Co (green dashed), Co-γ (orange dashed), and γ' (blue dashed) are displayed with the right y axis.",
            "data": [
                {
                    "columns": [
                        "Temperature(k)",
                        "c^{eq}_{Va}(mol m⁻³)"
                    ],
                    "type_Vacancy equilibrium concentrations": [
                        {
                            "type": "Co-γ",
                            "values": [
                                [
                                    600,
                                    "10^-7.412"
                                ],
                                [
                                    800,
                                    "10^-4.451"
                                ],
                                [
                                    1000,
                                    "10^-2.627"
                                ],
                                [
                                    1200,
                                    "10^-1.451"
                                ],
                                [
                                    1400,
                                    "10^-0.569"
                                ]
                            ]
                        },
                        {
                            "type": "γ'",
                            "values": [
                                [
                                    600,
                                    "10^-9.294"
                                ],
                                [
                                    800,
                                    "10^-5.765"
                                ],
                                [
                                    1000,
                                    "10^-3.647"
                                ],
                                [
                                    1200,
                                    "10^-2.216"
                                ],
                                [
                                    1400,
                                    "10^-1.196"
                                ]
                            ]
                        },
                        {
                            "type": "pure Co",
                            "values": [
                                [
                                    600,
                                    "10^-10.078"
                                ],
                                [
                                    800,
                                    "10^-6.275"
                                ],
                                [
                                    1000,
                                    "10^-4.000"
                                ],
                                [
                                    1200,
                                    "10^-2.451"
                                ],
                                [
                                    1400,
                                    "10^-1.353"
                                ]
                            ]
                        }
                    ]
                },
                {
                    "columns": [
                        "Temperature(K)",
                        "G_{Va}(eV)"
                    ],
                    "type_free energies of vacancy formation": [
                        {
                            "type": "Co-γ",
                            "values": [
                                [
                                    600,
                                    1.484
                                ],
                                [
                                    800,
                                    1.519
                                ],
                                [
                                    1000,
                                    1.548
                                ],
                                [
                                    1200,
                                    1.571
                                ],
                                [
                                    1400,
                                    1.589
                                ]
                            ]
                        },
                        {
                            "type": "γ'",
                            "values": [
                                [
                                    600,
                                    1.722
                                ],
                                [
                                    800,
                                    1.74
                                ],
                                [
                                    1000,
                                    1.754
                                ],
                                [
                                    1200,
                                    1.765
                                ],
                                [
                                    1400,
                                    1.777
                                ]
                            ]
                        },
                        {
                            "type": "pure Co",
                            "values": [
                                [
                                    600,
                                    1.824
                                ],
                                [
                                    800,
                                    1.823
                                ],
                                [
                                    1000,
                                    1.822
                                ],
                                [
                                    1200,
                                    1.821
                                ],
                                [
                                    1400,
                                    1.82
                                ]
                            ]
                        }
                    ]
                }
            ],
            "image_url": "https://github.com/pch-pokemon/knowledge_base/raw/main/75/Fig.2.png"
        }
    },
    {
        "metadata": {
            "source": "D:/knowledge_base/Data/75.json",
            "figures_num": "Fig. 3"
        },
        "page_content": {
            "figure_number": "Fig. 3",
            "caption": "Fig. 3 Migration barriers of Co (left), Al (middle), and W (right) in Co-γ as a function of solute atoms in the diffusion window. X indicates the solute atom species in the diffusion window, which can be Al (red squares), W (blue triangles), or a mixture of Al and W (grey stars). The dashed line represents the trend of migration barriers for X = W.",
            "image_url": "https://github.com/pch-pokemon/knowledge_base/raw/main/75/Fig.3.png"
        }
    },
    {
        "metadata": {
            "source": "D:/knowledge_base/Data/75.json",
            "figures_num": "Fig. 4"
        },
        "page_content": {
            "figure_number": "Fig. 4",
            "caption": "Fig. 4 (a) Intra-sublattice migration barriers of Co, Al, and W on α sites as a function of W atoms in the diffusion window. (b) Inter-sublattice migration barriers between α and β sites as a function of W atoms in the nearest-neighbor sites of the endpoint on the α sublattice. Al/W/Co → α/β indicates the migration of Al/W/Co to a nearby vacancy on an α/β site. In both figures, data points and the length of vertical bars represent the KRA barriers and the energy difference between the initial and final state of the diffusion process, respectively.",
            "image_url": "https://github.com/pch-pokemon/knowledge_base/raw/main/75/Fig.4.png"
        }
    },
    {
        "metadata": {
            "source": "D:/knowledge_base/Data/75.json",
            "figures_num": "Fig. 5"
        },
        "page_content": {
            "figure_number": "Fig. 5",
            "caption": "Fig. 5 (a) Tracer diffusion coefficients of Co (green circles), Al (red squares), and W (blue triangles) in Co-γ (open symbols) and γ′ (filled symbols) at temperatures T = 1073 − 1373 K extracted from KMC simulations. (b) Comparison of tracer diffusion coefficients in Ni-γ/γ′ and Co-γ/γ′ at 1173 K. The same model has been used to calculate the Al diffusivity in Ni-γ′ (L1₂-Ni₃Al) and Ni-γ (fcc Ni). Calculation details for the Ni system can be found in the Appendix.",
            "data": [
                {
                    "subfigure_label": "(a)",
                    "columns": [
                        "Temperature(K)",
                        "D (m²s⁻¹)"
                    ],
                    "type_diffusion coefficients": [
                        {
                            "type": "γ'_W",
                            "values": [
                                [
                                    1073,
                                    "10^-24.372"
                                ],
                                [
                                    1173,
                                    "10^-22.783"
                                ],
                                [
                                    1273,
                                    "10^-21.368"
                                ],
                                [
                                    1373,
                                    "10^-20.213"
                                ]
                            ]
                        },
                        {
                            "type": "γ'_Al",
                            "values": [
                                [
                                    1073,
                                    "10^-20.632"
                                ],
                                [
                                    1173,
                                    "10^-19.303"
                                ],
                                [
                                    1273,
                                    "10^-18.191"
                                ],
                                [
                                    1373,
                                    "10^-17.253"
                                ]
                            ]
                        },
                        {
                            "type": "γ'_Co",
                            "values": [
                                [
                                    1073,
                                    "10^-19.708"
                                ],
                                [
                                    1173,
                                    "10^-18.552"
                                ],
                                [
                                    1273,
                                    "10^-17.599"
                                ],
                                [
                                    1373,
                                    "10^-16.791"
                                ]
                            ]
                        },
                        {
                            "type": "γ_W",
                            "values": [
                                [
                                    1073,
                                    "10^-17.917"
                                ],
                                [
                                    1173,
                                    "10^-16.964"
                                ],
                                [
                                    1273,
                                    "10^-16.170"
                                ],
                                [
                                    1373,
                                    "10^-15.505"
                                ]
                            ]
                        },
                        {
                            "type": "γ_Al",
                            "values": [
                                [
                                    1073,
                                    "10^-17.686"
                                ],
                                [
                                    1173,
                                    "10^-16.704"
                                ],
                                [
                                    1273,
                                    "10^-15.924"
                                ],
                                [
                                    1373,
                                    "10^-15.245"
                                ]
                            ]
                        },
                        {
                            "type": "γ_Co",
                            "values": [
                                [
                                    1073,
                                    "10^-18.365"
                                ],
                                [
                                    1173,
                                    "10^-17.368"
                                ],
                                [
                                    1273,
                                    "10^-16.531"
                                ],
                                [
                                    1373,
                                    "10^-15.809"
                                ]
                            ]
                        }
                    ],
                    "image_url": "https://github.com/pch-pokemon/knowledge_base/raw/main/75/Fig.5(a).png"
                },
                {
                    "subfigure_label": "(b)",
                    "columns": [
                        "type_diffusion coefficients",
                        "D (m²s⁻¹)"
                    ],
                    "temperature": "1173K",
                    "values": [
                        [
                            "Co-γ'_W",
                            "10^-22.783"
                        ],
                        [
                            "Co-γ'_Al",
                            "10^-19.303"
                        ],
                        [
                            "Co-γ'_Co",
                            "10^-18.552"
                        ],
                        [
                            "Ni-γ'_Al",
                            "10^-18.059"
                        ],
                        [
                            "Co-γ_W",
                            "10^-16.964"
                        ],
                        [
                            "Co-γ_Al",
                            "10^-16.704"
                        ],
                        [
                            "Co-γ_Co",
                            "10^-17.368"
                        ],
                        [
                            "Ni-γ_Al",
                            "10^-15.238"
                        ]
                    ],
                    "image_url": "https://github.com/pch-pokemon/knowledge_base/raw/main/75/Fig.5(b).png"
                }
            ]
        }
    },
    {
        "metadata": {
            "source": "D:/knowledge_base/Data/75.json",
            "figures_num": "Fig. 6"
        },
        "page_content": {
            "figure_number": "Fig. 6",
            "caption": "Fig. 6 Early stage of Al₂O₃ formation in γ′-strengthened Co-8Al-8Cr-9W superalloy. (a) Microstructure and elemental distribution of Al, W, and Co prior oxidation; (b) distribution of Al after 32 s of oxidation at 900°C from the position marked in (a); (c) cross-section microstructure and Al distribution after 32 s of oxidation at 900°C; and (d) schematic representation of the Al₂O₃ formation during early stages in the γ and γ′ phases.",
            "image_url": "https://github.com/pch-pokemon/knowledge_base/raw/main/75/Fig.6.png"
        }
    },
    {
        "metadata": {
            "source": "D:/knowledge_base/Data/76.json",
            "figures_num": "Fig. 1"
        },
        "page_content": {
            "figure_number": "Fig. 1",
            "caption": "Fig. 1 Calculated ITIC section at 1100 °C through Co-Al-W at a constant 2.0Cr–3.5Ta–35.0Ni at.% with overlaid PSLS assessment of oxidation behavior. The composition of button 2-6G (SEM EDS) is marked (*), and lies within regions of both more desirable oxidation behavior (green) and the calculated γ/γ' two-phase field.",
            "image_url": "https://github.com/pch-pokemon/knowledge_base/raw/main/76/Fig.1.png"
        }
    },
    {
        "metadata": {
            "source": "D:/knowledge_base/Data/76.json",
            "figures_num": "Fig. 2"
        },
        "page_content": {
            "figure_number": "Fig. 2",
            "caption": "Fig. 2 Calculated ITIC sections at 1100 °C through Co-Al-W at constant 3.2 (left) or 6.0 (right) Cr–3.5Ta–35.0Ni at.%, 1100 °C with the compositions of button 2-6G (*), SB-CoNi-8, and SB-CoNi-9 plotted, as measured by EPMA. Compositional effects on oxidation behavior are marked with red arrows if deleterious, and green if beneficial, based on prior studies in this composition space [4].",
            "image_url": "https://github.com/pch-pokemon/knowledge_base/raw/main/76/Fig.2.png"
        }
    },
    {
        "metadata": {
            "source": "D:/knowledge_base/Data/76.json",
            "figures_num": "Fig. 3"
        },
        "page_content": {
            "figure_number": "Fig. 3",
            "caption": "Fig. 3 BSE micrographs of the alloy microstructures after heat treatment of SB-CoNi-8 (a,b) and SB-CoNi-9 (c,d). An Al-rich third phase is frequently observed (dark grey), and the cuboidal γ/γ' is seen in SB-CoNi-9 at high magnification, with a layer of γ' surrounding the Al-rich particles (d).",
            "image_url": "https://github.com/pch-pokemon/knowledge_base/raw/main/76/Fig.3.png"
        }
    },
    {
        "metadata": {
            "source": "D:/knowledge_base/Data/76.json",
            "figures_num": "Fig. 4"
        },
        "page_content": {
            "figure_number": "Fig. 4",
            "caption": "Fig. 4 DTA heating curves of SB-CoNi-8, 9, and 10 (vertically offset for clarity). Features marked are the γ' solvus (*), solidus (†), and liquidus (•).",
            "image_url": "https://github.com/pch-pokemon/knowledge_base/raw/main/76/Fig.4.png"
        }
    },
    {
        "metadata": {
            "source": "D:/knowledge_base/Data/76.json",
            "figures_num": "Fig. 5"
        },
        "page_content": {
            "figure_number": "Fig. 5",
            "caption": "Fig. 5 XRD scan of SB-CoNi-8, exhibiting reflections from both the γ and γ' phases similar to those seen in Co-Ni-W-Al alloys [9].",
            "image_url": "https://github.com/pch-pokemon/knowledge_base/raw/main/76/Fig.5.png"
        }
    },
    {
        "metadata": {
            "source": "D:/knowledge_base/Data/76.json",
            "figures_num": "Fig. 6"
        },
        "page_content": {
            "figure_number": "Fig. 6",
            "caption": "Fig. 6 BSE micrographs of cross-sectioned (a,b) 2-6G, (c,d) SB-CoNi-8, and (e,f) SB-CoNi-9 after oxidation for 1 h at 1100 °C. Phases in (b,d,f) are labeled based on SEM EDS information: (0) epoxy mount, (1) (Co,Ni)O, (2) (Co,Ni)Al₂O₄, (3) (Co,Ni)(W,Ta)O₄, (4) Ni-rich (Co,Ni)O, (5) Al₂O₃, (6) unoxidized alloy.",
            "image_url": "https://github.com/pch-pokemon/knowledge_base/raw/main/76/Fig.6.png"
        }
    },
    {
        "metadata": {
            "source": "D:/knowledge_base/Data/76.json",
            "figures_num": "Fig. 7"
        },
        "page_content": {
            "figure_number": "Fig. 7",
            "caption": "Fig. 7 BSE micrographs of the SB-CoNi-10 (a) microstructure and (b,c) oxide scale after 1 h at 1100 °C, and the polycrystalline casting of SB-CoNi-10+ (d) microstructure and (e,f) oxide scale after 1 h at 1100 °C. TEM imaging of the scale on SB-CoNi-10 is given in Fig. 8.",
            "image_url": "https://github.com/pch-pokemon/knowledge_base/raw/main/76/Fig.7.png"
        }
    },
    {
        "metadata": {
            "source": "D:/knowledge_base/Data/76.json",
            "figures_num": "Fig. 8"
        },
        "page_content": {
            "figure_number": "Fig. 8",
            "caption": "Fig. 8 Stitched bright-field TEM micrographs of SB-CoNi-10 oxidized for 1 h in air at 1100 °C. Labeled points correspond to TEM EDS measurements (Table 2), and are nominally identified as (*) voids, (0) epoxy, (1) (Co,Ni)O, (2) CoAl₂O₄, (3) Co(Al,Cr)₂O₄, (4) (Co,Ni)Ta₂O₆, (5) mixed oxides, (6) Al₂O₃, (7-9) metal within the alloy depletion region, and (10) AlN.",
            "image_url": "https://github.com/pch-pokemon/knowledge_base/raw/main/76/Fig.8.png"
        }
    },
    {
        "metadata": {
            "source": "D:/knowledge_base/Data/76.json",
            "figures_num": "Fig. 9"
        },
        "page_content": {
            "figure_number": "Fig. 9",
            "caption": "Fig. 9 Density of SB-CoNi-10 as measured by Archimedes method, compared with commercial Ni-base superalloys and Co-base alloys (g/cm³) [15,27,28].",
            "data": [
                {
                    "columns": [
                        "alloy",
                        "density(g/cm³)"
                    ],
                    "data": [
                        {
                            "Alloy": "PWA 1480",
                            "Density": 8.7
                        },
                        {
                            "Alloy": "Rene N4",
                            "Density": 8.56
                        },
                        {
                            "Alloy": "AM1",
                            "Density": 8.6
                        },
                        {
                            "Alloy": "CMSX-2",
                            "Density": 8.6
                        },
                        {
                            "Alloy": "CMSX-4",
                            "Density": 8.7
                        },
                        {
                            "Alloy": "Rene N5",
                            "Density": 8.7
                        },
                        {
                            "Alloy": "PWA 1484",
                            "Density": 8.95
                        },
                        {
                            "Alloy": "Rene N6",
                            "Density": 8.97
                        },
                        {
                            "Alloy": "CMSX-10",
                            "Density": 9.05
                        },
                        {
                            "Alloy": "TMS-162",
                            "Density": 9.04
                        },
                        {
                            "Alloy": "PWA 1497",
                            "Density": 9.2
                        },
                        {
                            "Alloy": "Co-9Al-8W",
                            "Density": 9.82
                        },
                        {
                            "Alloy": "Co-8.8Al-9.8W-2Ta",
                            "Density": 10.1
                        },
                        {
                            "Alloy": "W-free 2Ta",
                            "Density": 8.61
                        },
                        {
                            "Alloy": "W-free 30Ni2Ta",
                            "Density": 8.65
                        },
                        {
                            "Alloy": "SB-CoNi-10",
                            "Density": 8.65
                        }
                    ]
                }
            ],
            "image_url": "https://github.com/pch-pokemon/knowledge_base/raw/main/76/Fig.9.png"
        }
    },
    {
        "metadata": {
            "source": "D:/knowledge_base/Data/76.json",
            "figures_num": "Fig. 10"
        },
        "page_content": {
            "figure_number": "Fig. 10",
            "caption": "Fig. 10 Single crystal casting of SB-CoNi-10+ alloy prior to homogenization showing (a) an optical image of an etched single crystal bar, (b) an optical image of an etched section of the bar revealing the dendritic structure along the 〈001〉 growth direction with no stray grains, and (c) an SEM BSE micrograph of the dendrites with changing contrast as a result of solute segregation, as quantified in Fig. 11. The grid background behind the bar in part (a) has 1 cm spacing.",
            "image_url": "https://github.com/pch-pokemon/knowledge_base/raw/main/76/Fig.10.png"
        }
    },
    {
        "metadata": {
            "source": "D:/knowledge_base/Data/76.json",
            "figures_num": "Fig. 11"
        },
        "page_content": {
            "figure_number": "Fig. 11",
            "caption": "Fig. 11 Results of EPMA compositional mapping on as-cast SX SB-CoNi-10+. The compositional data and Scheil curve fit for (a) Cr and (b) Ta are presented, along with (c) a summary of the distribution coefficients for SB-CoNi-10+ compared to Co- and Ni-base alloys [26,34].",
            "data": [
                {
                    "subfigure_label": "(a)",
                    "columns": [
                        "Apparent fraction solidified",
                        "Concentration(at.%)"
                    ],
                    "element": "Cr",
                    "Scheil curve fit": "1.04",
                    "values": [
                        [
                            0,
                            5.933
                        ],
                        [
                            0.18,
                            5.758
                        ],
                        [
                            0.39,
