Repository: pch-pokemon/Multi_agent_for_alloy_oxidation

# High-Temperature Alloy Oxidation Multi-Agent System V1.0

This software is a knowledge-guided multi-agent system designed for intelligent prediction, mechanistic interpretation, thermodynamic analysis, and literature-grounded reasoning of oxidation behavior in high-temperature superalloys.

Unlike conventional tool-based frameworks, the system organizes the oxidation research process into a structured multi-agent workflow, enabling the transformation of fragmented mechanistic knowledge into design-relevant insights.

File: rag_core/data/1_100_chart.json (part 50 of 70)
[
                            5.676
                        ],
                        [
                            0.58,
                            5.583
                        ],
                        [
                            0.76,
                            5.442
                        ],
                        [
                            0.9,
                            5.281
                        ],
                        [
                            0.97,
                            5.062
                        ],
                        [
                            1,
                            4.647
                        ]
                    ],
                    "image_url": "https://github.com/pch-pokemon/knowledge_base/raw/main/76/Fig.11(a).png"
                },
                {
                    "subfigure_label": "(b)",
                    "columns": [
                        "Apparent fraction solidified",
                        "Concentration(at.%)"
                    ],
                    "element": "Ta",
                    "Scheil curve fit": "0.69",
                    "values": [
                        [
                            0,
                            1.966
                        ],
                        [
                            0.13,
                            2.498
                        ],
                        [
                            0.27,
                            2.73
                        ],
                        [
                            0.41,
                            2.921
                        ],
                        [
                            0.6,
                            3.426
                        ],
                        [
                            0.73,
                            3.876
                        ],
                        [
                            0.88,
                            4.368
                        ],
                        [
                            0.95,
                            5.132
                        ],
                        [
                            1,
                            6.388
                        ]
                    ],
                    "image_url": "https://github.com/pch-pokemon/knowledge_base/raw/main/76/Fig.11(b).png"
                },
                {
                    "subfigure_label": "(c)",
                    "columns": [
                        "Elements",
                        "Distribution coefficients(k=Cs/Cl)"
                    ],
                    "alloy_name": [
                        {
                            "alloy": "Ternary(Co-based)",
                            "values": [
                                [
                                    "Co",
                                    "1.03"
                                ],
                                [
                                    "Al",
                                    "1.06"
                                ],
                                [
                                    "W",
                                    "1.11"
                                ]
                            ]
                        },
                        {
                            "alloy": "Cr-Ta(Co-based)",
                            "values": [
                                [
                                    "Co",
                                    "1.13"
                                ],
                                [
                                    "Al",
                                    "1.08"
                                ],
                                [
                                    "W",
                                    "1.13"
                                ],
                                [
                                    "Cr",
                                    "1.11"
                                ],
                                [
                                    "Ta",
                                    "0.62"
                                ]
                            ]
                        },
                        {
                            "alloy": "SB-CoNi-10+, bottom of bar",
                            "values": [
                                [
                                    "Co",
                                    "1.15"
                                ],
                                [
                                    "Ni",
                                    "1.11"
                                ],
                                [
                                    "Al",
                                    "1.09"
                                ],
                                [
                                    "W",
                                    "1.31"
                                ],
                                [
                                    "Cr",
                                    "1.16"
                                ],
                                [
                                    "Ta",
                                    "0.74"
                                ]
                            ]
                        },
                        {
                            "alloy": "SB-CoNi-10+, top of bar",
                            "values": [
                                [
                                    "Co",
                                    "1.15"
                                ],
                                [
                                    "Ni",
                                    "1.11"
                                ],
                                [
                                    "Al",
                                    "1.09"
                                ],
                                [
                                    "W",
                                    "1.28"
                                ],
                                [
                                    "Cr",
                                    "1.16"
                                ],
                                [
                                    "Ta",
                                    "0.8"
                                ]
                            ]
                        },
                        {
                            "alloy": "SX2(Ni-based)",
                            "values": [
                                [
                                    "Co",
                                    "1.2"
                                ],
                                [
                                    "Ni",
                                    "1.06"
                                ],
                                [
                                    "Al",
                                    "0.91"
                                ],
                                [
                                    "W",
                                    "1.57"
                                ],
                                [
                                    "Cr",
                                    "1.27"
                                ],
                                [
                                    "Ta",
                                    "0.74"
                                ],
                                [
                                    "Re",
                                    "1.6"
                                ]
                            ]
                        },
                        {
                            "alloy": "SX12(Ni-based)",
                            "values": [
                                [
                                    "Co",
                                    "1.25"
                                ],
                                [
                                    "Ni",
                                    "1.07"
                                ],
                                [
                                    "Al",
                                    "0.97"
                                ],
                                [
                                    "W",
                                    "1.45"
                                ],
                                [
                                    "Cr",
                                    "1.25"
                                ],
                                [
                                    "Ta",
                                    "0.89"
                                ],
                                [
                                    "Re",
                                    "1.53"
                                ]
                            ]
                        }
                    ],
                    "image_url": "https://github.com/pch-pokemon/knowledge_base/raw/main/76/Fig.11(c).png"
                }
            ]
        }
    },
    {
        "metadata": {
            "source": "D:/knowledge_base/Data/76.json",
            "figures_num": "Fig. 12"
        },
        "page_content": {
            "figure_number": "Fig. 12",
            "caption": "Fig. 12 Dilatometry data of (a) the mean coefficient of thermal expansion and (b) the instantaneous CTE of SB-CoNi-10+ compared to 2nd-gen. Ni-base superalloy René N5.",
            "data": [
                {
                    "subfigure_label": "(a)",
                    "columns": [
                        "Temperature(°C)",
                        "Mean CTE(ppm/°C)"
                    ],
                    "alloy_name": [
                        {
                            "alloy": "SB-CoNi-10+",
                            "values": [
                                [
                                    100,
                                    10
                                ],
                                [
                                    150,
                                    11.805
                                ],
                                [
                                    200,
                                    12.897
                                ],
                                [
                                    300,
                                    13.784
                                ],
                                [
                                    400,
                                    14.259
                                ],
                                [
                                    600,
                                    14.765
                                ],
                                [
                                    700,
                                    15.335
                                ],
                                [
                                    800,
                                    16.032
                                ],
                                [
                                    1000,
                                    17.536
                                ],
                                [
                                    1200,
                                    19.989
                                ]
                            ]
                        },
                        {
                            "alloy": "René N5",
                            "values": [
                                [
                                    100,
                                    10
                                ],
                                [
                                    150,
                                    11.14
                                ],
                                [
                                    200,
                                    12.216
                                ],
                                [
                                    300,
                                    12.85
                                ],
                                [
                                    400,
                                    13.23
                                ],
                                [
                                    600,
                                    13.578
                                ],
                                [
                                    700,
                                    13.942
                                ],
                                [
                                    800,
                                    14.274
                                ],
                                [
                                    1000,
                                    15.557
                                ],
                                [
                                    1200,
                                    17.694
                                ]
                            ]
                        }
                    ],
                    "image_url": "https://github.com/pch-pokemon/knowledge_base/raw/main/76/Fig.12(a).png"
                },
                {
                    "subfigure_label": "(b)",
                    "columns": [
                        "Temperature(°C)",
                        "Instantaneous CTE(ppm/°C)"
                    ],
                    "alloy_name": [
                        {
                            "alloy": "SB-CoNi-10+",
                            "values": [
                                [
                                    50,
                                    10.102
                                ],
                                [
                                    100,
                                    14.356
                                ],
                                [
                                    200,
                                    15.333
                                ],
                                [
                                    400,
                                    15.736
                                ],
                                [
                                    600,
                                    16.081
                                ],
                                [
                                    700,
                                    20.623
                                ],
                                [
                                    800,
                                    21.83
                                ],
                                [
                                    1000,
                                    26.602
                                ],
                                [
                                    1200,
                                    38.79
                                ]
                            ]
                        },
                        {
                            "alloy": "René N5",
                            "values": [
                                [
                                    50,
                                    10.159
                                ],
                                [
                                    100,
                                    13.379
                                ],
                                [
                                    200,
                                    14.184
                                ],
                                [
                                    400,
                                    14.184
                                ],
                                [
                                    600,
                                    14.011
                                ],
                                [
                                    700,
                                    16.196
                                ],
                                [
                                    800,
                                    18.553
                                ],
                                [
                                    1000,
                                    22.98
                                ],
                                [
                                    1200,
                                    34.478
                                ]
                            ]
                        }
                    ],
                    "image_url": "https://github.com/pch-pokemon/knowledge_base/raw/main/76/Fig.12(b).png"
                }
            ]
        }
    },
    {
        "metadata": {
            "source": "D:/knowledge_base/Data/76.json",
            "figures_num": "Fig. 13"
        },
        "page_content": {
            "figure_number": "Fig. 13",
            "caption": "Fig. 13 (a) High angle annular dark field STEM micrograph of SB-CoNi-10+ after heat treatment. Chemical maps for the six major elements within SB-CoNi-10+ are displayed in (b-g), along with (h) the partition coefficient kγ'/γ for the major elements in SB-CoNi-10+ extracted from (b-g).",
            "data": [
                {
                    "columns": [
                        "Elements",
                        "Partition coefficient, kγ'/γ"
                    ],
                    "values": [
                        [
                            "Co",
                            "0.71"
                        ],
                        [
                            "Ni",
                            "1.51"
                        ],
                        [
                            "Al",
                            "1.62"
                        ],
                        [
                            "W",
                            "1.34"
                        ],
                        [
                            "Cr",
                            "0.33"
                        ],
                        [
                            "Ta",
                            "11.46"
                        ]
                    ]
                }
            ],
            "image_url": "https://github.com/pch-pokemon/knowledge_base/raw/main/76/Fig.13.png"
        }
    },
    {
        "metadata": {
            "source": "D:/knowledge_base/Data/76.json",
            "figures_num": "Fig. 14"
        },
        "page_content": {
            "figure_number": "Fig. 14",
            "caption": "Fig. 14 A Larson-Miller plot comparing SB-CoNi-10+ to Co-, CoNi-, and Ni-base γ/γ' alloys from the literature. The creep rupture life SB-CoNi-10+ performs similarly to 1st-gen. Ni-base superalloys such as CMSX-2 and PWA 1480 [13,36–38].",
            "data": [
                {
                    "columns": [
                        "Larson-Miller parameter = (T=lg(t_R+20) 10⁻³K",
                        "Stress(MPa)"
                    ],
                    "alloy_name": [
                        {
                            "alloy": "PWA 1480(Ni-based)",
                            "values": [
                                [
                                    25,
                                    534.774
                                ],
                                [
                                    27.43,
                                    265.226
                                ],
                                [
                                    30,
                                    12.967
                                ]
                            ]
                        },
                        {
                            "alloy": "CMSX-2(Ni-based)",
                            "values": [
                                [
                                    25.45,
                                    492.338
                                ],
                                [
                                    25.69,
                                    464.047
                                ],
                                [
                                    26,
                                    432.613
                                ],
                                [
                                    28.49,
                                    145.776
                                ],
                                [
                                    29.47,
                                    30.255
                                ]
                            ]
                        },
                        {
                            "alloy": "CoNi-based SX alloys",
                            "values": [
                                [
                                    26,
                                    398.821
                                ],
                                [
                                    26.52,
                                    358.743
                                ],
                                [
                                    26.68,
                                    317.092
                                ],
                                [
                                    27,
                                    269.155
                                ]
                            ]
                        },
                        {
                            "alloy": "Co-based SX alloys",
                            "values": [
                                [
                                    26.18,
                                    361.1
                                ],
                                [
                                    26.4,
                                    432.613
                                ],
                                [
                                    26.6,
                                    361.1
                                ]
                            ]
                        },
                        {
                            "alloy": "SB-CoNi-10+",
                            "values": [
                                [
                                    26.42,
                                    360.314
                                ],
                                [
                                    27,
                                    279.371
                                ]
                            ]
                        }
                    ]
                }
            ],
            "image_url": "https://github.com/pch-pokemon/knowledge_base/raw/main/76/Fig.14.png"
        }
    },
    {
        "metadata": {
            "source": "D:/knowledge_base/Data/77.json",
            "figures_num": "Fig. 1"
        },
        "page_content": {
            "figure_number": "Fig. 1",
            "caption": "Fig. 1 The STEM microstructure of the sub-surface after grind and vibration polished treatment. (a) grind treatment, (b) vibration polished treatment, (c) and (d) are the TEM morphologies of the dashed rectangle in Fig. 1(a) and Fig. 1(b), respectively.",
            "image_url": "https://github.com/pch-pokemon/knowledge_base/raw/main/77/Fig.1.png"
        }
    },
    {
        "metadata": {
            "source": "D:/knowledge_base/Data/77.json",
            "figures_num": "Fig. 2"
        },
        "page_content": {
            "figure_number": "Fig. 2",
            "caption": "Fig. 2 The FIB-SEM surface morphologies of the (001) plane with pre-deformation and without pre-deformation treatment. (a1-d1) are the morphologies after oxidation for 10 s, 30 s, 45 s, and 180 s with pre-deformation treatment, (a2-d2) are the morphologies after oxidation for 10 s, 30 s, 45 s, and 180 s without pre-deformation treatment.",
            "image_url": "https://github.com/pch-pokemon/knowledge_base/raw/main/77/Fig.2.png"
        }
    },
    {
        "metadata": {
            "source": "D:/knowledge_base/Data/77.json",
            "figures_num": "Fig. 3"
        },
        "page_content": {
            "figure_number": "Fig. 3",
            "caption": "Fig. 3 The TEM microstructure of the cross-sectional film after various exposure times with the pre-deformation and without pre-deformation treatment. (a) and (b) are the top surface and γ/γ' morphologies with pre-deformation treatment, respectively. (c) and (d) are the top surface and γ/γ' morphologies without pre-deformation treatment, respectively.",
            "image_url": "https://github.com/pch-pokemon/knowledge_base/raw/main/77/Fig.3.png"
        }
    },
    {
        "metadata": {
            "source": "D:/knowledge_base/Data/77.json",
            "figures_num": "Fig. 4"
        },
        "page_content": {
            "figure_number": "Fig. 4",
            "caption": "Fig. 4 The TEM result of the oxidized sample for 20 s. (a) is the TEM bright field image and the Fourier transform of the red grain near the top surface, (b) is the TEM bright field image and the selected area electron diffraction patterns of the red rectangle away from the surface.",
            "image_url": "https://github.com/pch-pokemon/knowledge_base/raw/main/77/Fig.4.png"
        }
    },
    {
        "metadata": {
            "source": "D:/knowledge_base/Data/77.json",
            "figures_num": "Fig. 5"
        },
        "page_content": {
            "figure_number": "Fig. 5",
            "caption": "Fig. 5 The TEM bright field images and selected area electron diffraction patterns of the oxidized sample for 40 s. (a) area electron diffraction patterns of the external layer, (b) intermediate recrystallization zone, (c) internal matrix.",
            "image_url": "https://github.com/pch-pokemon/knowledge_base/raw/main/77/Fig.5.png"
        }
    },
    {
        "metadata": {
            "source": "D:/knowledge_base/Data/77.json",
            "figures_num": "Fig. 6"
        },
        "page_content": {
            "figure_number": "Fig. 6",
            "caption": "Fig. 6 The TEM-EDX element distribution mapping of the pre-deformed sample for different time. (a) 10 s, (b) 45 s.",
            "image_url": "https://github.com/pch-pokemon/knowledge_base/raw/main/77/Fig.6.png"
        }
    },
    {
        "metadata": {
            "source": "D:/knowledge_base/Data/77.json",
            "figures_num": "Fig. 7"
        },
        "page_content": {
            "figure_number": "Fig. 7",
            "caption": "Fig. 7 The TEM bright field images and corresponding selected area electron diffraction patterns of the oxidized sample for 45 s.",
            "image_url": "https://github.com/pch-pokemon/knowledge_base/raw/main/77/Fig.7.png"
        }
    },
    {
        "metadata": {
            "source": "D:/knowledge_base/Data/77.json",
            "figures_num": "Fig. 8"
        },
        "page_content": {
            "figure_number": "Fig. 8",
            "caption": "Fig. 8 The TEM bright field images and corresponding selected area electron diffraction patterns of the oxidized sample for 180 s.",
            "image_url": "https://github.com/pch-pokemon/knowledge_base/raw/main/77/Fig.8.png"
        }
    },
    {
        "metadata": {
            "source": "D:/knowledge_base/Data/77.json",
            "figures_num": "Fig. 9"
        },
        "page_content": {
            "figure_number": "Fig. 9",
            "caption": "Fig. 9 The TEM-EDX element distribution map of the sample without pre-deformation after oxidation for different time. (a) 20 s, (b) 45 s, (c) 180 s.",
            "image_url": "https://github.com/pch-pokemon/knowledge_base/raw/main/77/Fig.9.png"
        }
    },
    {
        "metadata": {
            "source": "D:/knowledge_base/Data/78.json",
            "figures_num": "Fig. 1"
        },
        "page_content": {
            "figure_number": "Fig. 1",
            "caption": "Fig. 1 SEM-EBSD inverse pole figures (IPFs) and distribution characteristics of high-large angle grain boundary (HAGB, >15°, black color) and low-angle grain boundary (LAGB, 2°~15°, green color) of specimens with different grain size before oxidation test: (a) and (c) large grains, (b) and (d) small grains.",
            "image_url": "https://github.com/pch-pokemon/knowledge_base/raw/main/78/Fig.1.png"
        }
    },
    {
        "metadata": {
            "source": "D:/knowledge_base/Data/78.json",
            "figures_num": "Fig. 2"
        },
        "page_content": {
            "figure_number": "Fig. 2",
            "caption": "Fig. 2 Grain size and length of HAGBs and LAGBs of annealed specimens with different grain sizes.",
            "data": [
                {
                    "columns": [
                        "Grain size(μm)",
                        "Grain boundary length of LAGBs(μm)",
                        "Grain boundary length of HAGBs(μm)"
                    ],
                    "type_specimens": [
                        {
                            "specimens": "Specimens with large grains",
                            "values": [
                                "84.128, 2.851, 8.979"
                            ]
                        },
                        {
                            "specimens": "Specimens with small grains",
                            "values": [
                                "21.953, 3.594, 62.268"
                            ]
                        }
                    ]
                }
            ],
            "image_url": "https://github.com/pch-pokemon/knowledge_base/raw/main/78/Fig.2.png"
        }
    },
    {
        "metadata": {
            "source": "D:/knowledge_base/Data/78.json",
            "figures_num": "Fig. 3"
        },
        "page_content": {
            "figure_number": "Fig. 3",
            "caption": "Fig. 3 Weight gain as a function of oxidation time of specimens with different grain sizes after oxidation at 900 °C for different times.",
            "data": [
                {
                    "columns": [
                        "Time(h)",
                        "Weight change(mg/cm²)"
                    ],
                    "type_specimens": [
                        {
                            "specimens": "Specimens with large grains",
                            "values": [
                                [
                                    1,
                                    0.003
                                ],
                                [
                                    5,
                                    0.025
                                ],
                                [
                                    10,
                                    0.087
                                ],
                                [
                                    15,
                                    0.11
                                ],
                                [
                                    30,
                                    0.187
                                ],
                                [
                                    50,
                                    0.215
                                ],
                                [
                                    70,
                                    0.242
                                ],
                                [
                                    100,
                                    0.277
                                ],
                                [
                                    140,
                                    0.315
                                ],
                                [
                                    270,
                                    0.349
                                ],
                                [
                                    300,
                                    0.355
                                ]
                            ]
                        },
                        {
                            "specimens": "Specimens with small grains",
                            "values": [
                                [
                                    1,
                                    0.005
                                ],
                                [
                                    5,
                                    0.023
                                ],
                                [
                                    10,
                                    0.037
                                ],
                                [
                                    15,
                                    0.051
                                ],
                                [
                                    30,
                                    0.089
                                ],
                                [
                                    50,
                                    0.115
                                ],
                                [
                                    70,
                                    0.128
                                ],
                                [
                                    100,
                                    0.147
                                ],
                                [
                                    140,
                                    0.181
                                ],
                                [
                                    270,
                                    0.236
                                ],
                                [
                                    300,
                                    0.241
                                ]
                            ]
                        }
                    ]
                }
            ],
            "image_url": "https://github.com/pch-pokemon/knowledge_base/raw/main/78/Fig.3.png"
        }
    },
    {
        "metadata": {
            "source": "D:/knowledge_base/Data/78.json",
            "figures_num": "Fig. 4"
        },
        "page_content": {
            "figure_number": "Fig. 4",
            "caption": "Fig. 4 XRD patterns showing the oxidation products of specimens with different grain sizes after the oxidation at 900 °C for different times: (a) large grains; (b) small grains.",
            "image_url": "https://github.com/pch-pokemon/knowledge_base/raw/main/78/Fig.4.png"
        }
    },
    {
        "metadata": {
            "source": "D:/knowledge_base/Data/78.json",
            "figures_num": "Fig. 5"
        },
        "page_content": {
            "figure_number": "Fig. 5",
            "caption": "Fig. 5 Surface morphologies of oxidized specimens with different grain sizes after oxidation at 900 °C for different times: (a)-(h) large grains and (a₁) - (h₁) small grains.",
            "image_url": "https://github.com/pch-pokemon/knowledge_base/raw/main/78/Fig.5.png"
        }
    },
    {
        "metadata": {
            "source": "D:/knowledge_base/Data/78.json",
            "figures_num": "Fig. 6"
        },
        "page_content": {
            "figure_number": "Fig. 6",
            "caption": "Fig. 6 Surface morphologies and the corresponding elemental distribution maps of specimens with different gain sizes after oxidation at 900 °C for 300 h: (a) large grains and (b) small grains.",
            "image_url": "https://github.com/pch-pokemon/knowledge_base/raw/main/78/Fig.6.png"
        }
    },
    {
        "metadata": {
            "source": "D:/knowledge_base/Data/78.json",
            "figures_num": "Fig. 7"
        },
        "page_content": {
            "figure_number": "Fig. 7",
            "caption": "Fig. 7 Cross-sectional morphologies and the corresponding magnified images of specimens with different grain sizes after oxidation at 900 °C for 300 h: (a) and (a₁) large grains; (b) and (b₁) small grains.",
            "image_url": "https://github.com/pch-pokemon/knowledge_base/raw/main/78/Fig.7.png"
        }
    },
    {
        "metadata": {
            "source": "D:/knowledge_base/Data/78.json",
            "figures_num": "Fig. 8"
        },
        "page_content": {
            "figure_number": "Fig. 8",
            "caption": "Fig. 8 Cross-sectional morphologies and the corresponding elemental distribution maps of specimens with different grain sizes after oxidation at 900 °C for 300 h: (a) and (a₁) large grains; (b) and (b₁) small grains.",
            "image_url": "https://github.com/pch-pokemon/knowledge_base/raw/main/78/Fig.8.png"
        }
    },
    {
        "metadata": {
            "source": "D:/knowledge_base/Data/78.json",
            "figures_num": "Fig. 9"
        },
        "page_content": {
            "figure_number": "Fig. 9",
            "caption": "Fig. 9 (a) Cross-sectional morphology and (b) the elemental distribution along the line indicated in Fig. 9 (a) of the specimens with small grains after oxidation at 900 °C for 10 h.",
            "image_url": "https://github.com/pch-pokemon/knowledge_base/raw/main/78/Fig.9.png"
        }
    },
    {
        "metadata": {
            "source": "D:/knowledge_base/Data/78.json",
            "figures_num": "Fig. 10"
        },
        "page_content": {
            "figure_number": "Fig. 10",
            "caption": "Fig. 10 Schematic illustration of oxidation mechanisms of Ni-based superalloys with different grain sizes: (a) small grains; (b) large grains.",
            "image_url": "https://github.com/pch-pokemon/knowledge_base/raw/main/78/Fig.10.png"
        }
    },
    {
        "metadata": {
            "source": "D:/knowledge_base/Data/79.json",
            "tables_num": "Table 1"
        },
        "page_content": {
            "table_number": "Table 1",
            "caption": "Table 1 Chemical composition of polycrystalline Ni₃Al alloy (wt. %).",
            "data": {
                "columns": [
                    "C",
                    "Cr",
                    "Al",
                    "Ti",
                    "Hf",
                    "W",
                    "Mo",
                    "B",
                    "Fe",
                    "Si",
                    "Mn",
                    "Ni"
                ],
                "rows": [
                    {
                        "C": "0.06–0.2",
                        "Cr": "7.4–8.2",
                        "Al": "7.6–8.5",
                        "Ti": "0.6–1.2",
                        "Hf": "0.3–0.9",
                        "W": "1.5–2.5",
                        "Mo": "3.5–5.5",
                        "B": "<0.05",
                        "Fe": "<2",
                        "Si": "<0.5",
                        "Mn": "<0.5",
                        "Ni": "Bal."
                    }
                ]
            },
            "table_url": "https://github.com/pch-pokemon/knowledge_base/raw/main/79/Table1.png"
        }
    },
    {
        "metadata": {
            "source": "D:/knowledge_base/Data/79.json",
            "tables_num": "Table 2"
        },
        "page_content": {
            "table_number": "Table 2",
            "caption": "Table 2 Chemical composition of different sites in the alloy.",
            "data": {
                "columns": [
                    "Site",
                    "Al",
                    "Cr",
                    "Fe",
                    "Ni",
                    "O",
                    "Hf"
                ],
                "rows": [
                    {
                        "Site": 1,
                        "Al": 3.9,
                        "Cr": 4.89,
                        "Fe": 4.04,
