Repository: pch-pokemon/Multi_agent_for_alloy_oxidation

# High-Temperature Alloy Oxidation Multi-Agent System V1.0

This software is a knowledge-guided multi-agent system designed for intelligent prediction, mechanistic interpretation, thermodynamic analysis, and literature-grounded reasoning of oxidation behavior in high-temperature superalloys.

Unlike conventional tool-based frameworks, the system organizes the oxidation research process into a structured multi-agent workflow, enabling the transformation of fragmented mechanistic knowledge into design-relevant insights.

File: rag_core/data/1_100_chart.json (part 51 of 70)
[
                        "Ni": 14.56,
                        "O": 55.95,
                        "Hf": 16.66
                    },
                    {
                        "Site": 2,
                        "Al": 15.17,
                        "Cr": 3.1,
                        "Fe": 4.79,
                        "Ni": 28.01,
                        "O": 48.93,
                        "Hf": 0.01
                    },
                    {
                        "Site": 3,
                        "Al": 26.26,
                        "Cr": 3.39,
                        "Fe": 5.05,
                        "Ni": 15.04,
                        "O": 50.25,
                        "Hf": 0.01
                    },
                    {
                        "Site": 4,
                        "Al": 28.38,
                        "Cr": 0.5,
                        "Fe": 0.54,
                        "Ni": 1.39,
                        "O": 69.17,
                        "Hf": 0.02
                    },
                    {
                        "Site": 5,
                        "Al": 26.71,
                        "Cr": 0.31,
                        "Fe": 0.39,
                        "Ni": 4.74,
                        "O": 64.23,
                        "Hf": 3.62
                    },
                    {
                        "Site": 6,
                        "Al": 24.71,
                        "Cr": 0.29,
                        "Fe": 1.59,
                        "Ni": 3.73,
                        "O": 64.94,
                        "Hf": 4.73
                    },
                    {
                        "Site": 7,
                        "Al": 24.94,
                        "Cr": 0.23,
                        "Fe": 1.36,
                        "Ni": 3.0,
                        "O": 66.43,
                        "Hf": 4.04
                    }
                ]
            },
            "table_url": "https://github.com/pch-pokemon/knowledge_base/raw/main/79/Table2.png"
        }
    },
    {
        "metadata": {
            "source": "D:/knowledge_base/Data/79.json",
            "figures_num": "Fig. 1"
        },
        "page_content": {
            "figure_number": "Fig. 1",
            "caption": "Fig. 1 Microstructure of the original alloy: (a) overall morphology; (b) β phase and γ′-envelope; (c) (γ + γ′) dendrite.",
            "image_url": "https://github.com/pch-pokemon/knowledge_base/raw/main/79/Fig.1.png"
        }
    },
    {
        "metadata": {
            "source": "D:/knowledge_base/Data/79.json",
            "figures_num": "Fig. 2"
        },
        "page_content": {
            "figure_number": "Fig. 2",
            "caption": "Fig. 2 Oxidation morphologies of the original and pre-strained alloys oxidized at 1100 °C for 5 min and 30 min: (a) original alloy_5 min; (b) 5% pre-strained alloy_5 min; (c) 25% pre-strained alloy_5 min; (d) original alloy_30 min; (e) 5% pre-strained alloy_30 min; (f) 25% pre-strained alloy_30 min. The red arrow shows oxidation aggregation.",
            "image_url": "https://github.com/pch-pokemon/knowledge_base/raw/main/79/Fig.2.png"
        }
    },
    {
        "metadata": {
            "source": "D:/knowledge_base/Data/79.json",
            "figures_num": "Fig. 3"
        },
        "page_content": {
            "figure_number": "Fig. 3",
            "caption": "Fig. 3 Oxidation morphologies in (γ + γ') dendritic region of the original and pre-strain alloys after oxidation at 1100 °C for 5 min and 30 min: (a) original alloy_5 min; (b) 5% pre-strained alloy_5 min; (c) 25% pre-strained alloy_5 min; (d) original alloy_30 min; (e) 5% pre-strained alloy_30 min; (f) 25% pre-strained alloy_30 min. The red circles are oxidized particles and the red arrow shows oxidation aggregation.",
            "image_url": "https://github.com/pch-pokemon/knowledge_base/raw/main/79/Fig.3.png"
        }
    },
    {
        "metadata": {
            "source": "D:/knowledge_base/Data/79.json",
            "figures_num": "Fig. 4"
        },
        "page_content": {
            "figure_number": "Fig. 4",
            "caption": "Fig. 4 Oxidation morphologies in β phase and γ'-envelope region of the original and pre-strained alloys after oxidation at 1100 °C for 5 min and 30 min: (a) original alloy_5 min; (b) 5% pre-strained alloy_5 min; (c) 25% pre-strained alloy_5 min; (d) original alloy_30 min; (e) 5% pre-strained alloy_30 min; (f) 25% pre-strained alloy_30 min. The red arrow shows oxidation aggregation.",
            "image_url": "https://github.com/pch-pokemon/knowledge_base/raw/main/79/Fig.4.png"
        }
    },
    {
        "metadata": {
            "source": "D:/knowledge_base/Data/79.json",
            "figures_num": "Fig. 5"
        },
        "page_content": {
            "figure_number": "Fig. 5",
            "caption": "Fig. 5 Oxidation kinetics of the original and pre-strained alloys at 1100 °C.",
            "data": [
                {
                    "columns": [
                        "Time(h)",
                        "Mass gain(mg/cm²)"
                    ],
                    "type_pre-strained": [
                        {
                            "pre-strained": "0%",
                            "values": [
                                [
                                    10,
                                    0.283
                                ],
                                [
                                    30,
                                    0.321
                                ],
                                [
                                    50,
                                    0.395
                                ],
                                [
                                    80,
                                    0.502
                                ],
                                [
                                    100,
                                    0.538
                                ],
                                [
                                    120,
                                    0.605
                                ],
                                [
                                    150,
                                    0.752
                                ],
                                [
                                    170,
                                    0.822
                                ],
                                [
                                    200,
                                    0.93
                                ]
                            ]
                        },
                        {
                            "pre-strained": "5%",
                            "values": [
                                [
                                    10,
                                    0.174
                                ],
                                [
                                    30,
                                    0.241
                                ],
                                [
                                    50,
                                    0.277
                                ],
                                [
                                    80,
                                    0.346
                                ],
                                [
                                    100,
                                    0.416
                                ],
                                [
                                    120,
                                    0.483
                                ],
                                [
                                    150,
                                    0.519
                                ],
                                [
                                    170,
                                    0.624
                                ],
                                [
                                    200,
                                    0.696
                                ]
                            ]
                        },
                        {
                            "pre-strained": "25%",
                            "values": [
                                [
                                    10,
                                    0.302
                                ],
                                [
                                    30,
                                    0.335
                                ],
                                [
                                    50,
                                    0.471
                                ],
                                [
                                    80,
                                    0.573
                                ],
                                [
                                    100,
                                    0.64
                                ],
                                [
                                    120,
                                    0.741
                                ],
                                [
                                    150,
                                    0.811
                                ],
                                [
                                    170,
                                    0.876
                                ],
                                [
                                    200,
                                    0.977
                                ]
                            ]
                        }
                    ]
                }
            ],
            "image_url": "https://github.com/pch-pokemon/knowledge_base/raw/main/79/Fig.5.png"
        }
    },
    {
        "metadata": {
            "source": "D:/knowledge_base/Data/79.json",
            "figures_num": "Fig. 6"
        },
        "page_content": {
            "figure_number": "Fig. 6",
            "caption": "Fig. 6 Effect of pre-strain on the microstructure of polycrystalline Ni₃Al-based alloys: (a,d,g) original alloy; (b,e,h) 5% pre-strained alloy; (c,f,i) 25% pre-strained alloy. The red boxes show the region of β phase deformation.",
            "image_url": "https://github.com/pch-pokemon/knowledge_base/raw/main/79/Fig.6.png"
        }
    },
    {
        "metadata": {
            "source": "D:/knowledge_base/Data/79.json",
            "figures_num": "Fig. 7"
        },
        "page_content": {
            "figure_number": "Fig. 7",
            "caption": "Fig. 7 Phase composition of the original and pre-strained alloys after oxidation at 1100 °C: (a) 5 min; (b) 30 min.",
            "image_url": "https://github.com/pch-pokemon/knowledge_base/raw/main/79/Fig.7.png"
        }
    },
    {
        "metadata": {
            "source": "D:/knowledge_base/Data/79.json",
            "figures_num": "Fig. 8"
        },
        "page_content": {
            "figure_number": "Fig. 8",
            "caption": "Fig. 8 Oxidation products in different regions after oxidation at 1100 °C for 30 min.",
            "image_url": "https://github.com/pch-pokemon/knowledge_base/raw/main/79/Fig.8.png"
        }
    },
    {
        "metadata": {
            "source": "D:/knowledge_base/Data/79.json",
            "figures_num": "Fig. 9"
        },
        "page_content": {
            "figure_number": "Fig. 9",
            "caption": "Fig. 9 Elemental distribution of the original and pre-strained alloys after oxidation at 1100 °C for 30 min: (a,a1–a5) original alloy; (b,b1–b5) 5% pre-strained alloy; (c,c1–c5) 25% pre-strained alloy.",
            "image_url": "https://github.com/pch-pokemon/knowledge_base/raw/main/79/Fig.9.png"
        }
    },
    {
        "metadata": {
            "source": "D:/knowledge_base/Data/79.json",
            "figures_num": "Fig. 10"
        },
        "page_content": {
            "figure_number": "Fig. 10",
            "caption": "Fig. 10 Oxidation morphologies of the original and pre-strained alloys after oxidation at 1100 °C for 200 h: (a) original alloy; (a1) original alloy_ Class A regions; (a2) original alloy_ Class B regions; (b) 5% pre-strained alloy; (b1) 5% pre-strained alloy_ Class A regions; (b2) 5% pre-strained alloy_ Class B regions; (c) 25% pre-strained alloy; (c1) 25% pre-strained alloy_ Class A regions; (c2) 25% pre-strained alloy_ Class B regions.",
            "image_url": "https://github.com/pch-pokemon/knowledge_base/raw/main/79/Fig.10.png"
        }
    },
    {
        "metadata": {
            "source": "D:/knowledge_base/Data/79.json",
            "figures_num": "Fig. 11"
        },
        "page_content": {
            "figure_number": "Fig. 11",
            "caption": "Fig. 11 Phase composition of the original and pre-strained alloys after oxidation at 1100 °C for 200 h.",
            "image_url": "https://github.com/pch-pokemon/knowledge_base/raw/main/79/Fig.11.png"
        }
    },
    {
        "metadata": {
            "source": "D:/knowledge_base/Data/79.json",
            "figures_num": "Fig. 12"
        },
        "page_content": {
            "figure_number": "Fig. 12",
            "caption": "Fig. 12 Cross-sectional morphologies of the original and pre-strained alloys after oxidation at 1100 °C for 200 h: (a,b,c) original alloy; (b1–b4) EDS mapping of figure b; (d,e,f) 5% pre-strained alloy; (e1–e4) EDS mapping of figure e; (g,h,i) 25% pre-strained alloy; (h1–h4) EDS mapping of figure h. The red boxes show the areas of deep oxidation. The yellow boxes show the areas of shallow oxidation.",
            "image_url": "https://github.com/pch-pokemon/knowledge_base/raw/main/79/Fig.12.png"
        }
    },
    {
        "metadata": {
            "source": "D:/knowledge_base/Data/79.json",
            "figures_num": "Fig. 13"
        },
        "page_content": {
            "figure_number": "Fig. 13",
            "caption": "Fig. 13 Phase composition of the original and pre-strained alloys.",
            "image_url": "https://github.com/pch-pokemon/knowledge_base/raw/main/79/Fig.13.png"
        }
    },
    {
        "metadata": {
            "source": "D:/knowledge_base/Data/79.json",
            "figures_num": "Fig. 14"
        },
        "page_content": {
            "figure_number": "Fig. 14",
            "caption": "Fig. 14 Effect of pre-strain on the dislocation of polycrystalline Ni₃Al-based alloys: (a,d,g) original alloy; (b,e,h) 5% pre-strained alloy; (c,f,i) 25% pre-strained alloy. The red boxes show the enlarged area of the image.",
            "image_url": "https://github.com/pch-pokemon/knowledge_base/raw/main/79/Fig.14.png"
        }
    },
    {
        "metadata": {
            "source": "D:/knowledge_base/Data/79.json",
            "figures_num": "Fig. 15"
        },
        "page_content": {
            "figure_number": "Fig. 15",
            "caption": "Fig. 15 Schematic diagram of short-term oxidation behavior in each region of the original and pre-strained alloys: (a,d) original alloy; (b,e) 5% pre-strained alloy; (c,f) 25% pre-strained alloy. The red circles indicate areas of microstructural change.",
            "image_url": "https://github.com/pch-pokemon/knowledge_base/raw/main/79/Fig.15.png"
        }
    },
    {
        "metadata": {
            "source": "D:/knowledge_base/Data/80.json",
            "tables_num": "Table 1"
        },
        "page_content": {
            "table_number": "Table 1",
            "caption": "Table 1 The major chemical composition of EBS GH4975 (wt. %).",
            "data": {
                "columns": [
                    "Element",
                    "Cr",
                    "Co",
                    "Al",
                    "Ti",
                    "Nb",
                    "W",
                    "Mo",
                    "Ni"
                ],
                "rows": [
                    {
                        "Element": "EBS GH4975",
                        "Cr": 8.27,
                        "Co": 15.5,
                        "Al": 4.84,
                        "Ti": 2.38,
                        "Nb": 1.56,
                        "W": 9.87,
                        "Mo": 1.12,
                        "Ni": "Bal."
                    }
                ]
            },
            "table_url": "https://github.com/pch-pokemon/knowledge_base/raw/main/80/Table1.png"
        }
    },
    {
        "metadata": {
            "source": "D:/knowledge_base/Data/80.json",
            "tables_num": "Table 2"
        },
        "page_content": {
            "table_number": "Table 2",
            "caption": "Table 2 Corresponding to the composition of each phase in Fig. 3.",
            "data": {
                "columns": [
                    "Phase",
                    "O",
                    "Ni",
                    "Cr",
                    "Co",
                    "Al",
                    "Ti"
                ],
                "rows": [
                    {
                        "Phase": "Al₂O₃",
                        "O": 48.94,
                        "Ni": 0.47,
                        "Cr": 10.18,
                        "Co": 5.87,
                        "Al": 21.68,
                        "Ti": 0.53
                    },
                    {
                        "Phase": "NiO in Fig. 3(b)",
                        "O": 50.79,
                        "Ni": 31.33,
                        "Cr": 5.58,
                        "Co": 9.56,
                        "Al": 1.22,
                        "Ti": 1.31
                    },
                    {
                        "Phase": "Cr₂O₃",
                        "O": 47.55,
                        "Ni": 6.26,
                        "Cr": 26.03,
                        "Co": 13.1,
                        "Al": 3.87,
                        "Ti": 3.13
                    },
                    {
                        "Phase": "TiO₂",
                        "O": 64.1,
                        "Ni": 1.99,
                        "Cr": 9.55,
                        "Co": 1.59,
                        "Al": 1.75,
                        "Ti": 21.07
                    },
                    {
                        "Phase": "NiO in Fig. 3(d)",
                        "O": 42.78,
                        "Ni": 42.72,
                        "Cr": 4.14,
                        "Co": 8.89,
                        "Al": 0.65,
                        "Ti": 0.73
                    },
                    {
                        "Phase": "CoCr₂O₄",
                        "O": 49.51,
                        "Ni": 10.31,
                        "Cr": 9.99,
                        "Co": 20.17,
                        "Al": 5.19,
                        "Ti": 4.65
                    }
                ]
            },
            "table_url": "https://github.com/pch-pokemon/knowledge_base/raw/main/80/Table2.png"
        }
    },
    {
        "metadata": {
            "source": "D:/knowledge_base/Data/80.json",
            "tables_num": "Table 3"
        },
        "page_content": {
            "table_number": "Table 3",
            "caption": "The P_BR, E_OX and σ_G values for different oxides.",
            "data": {
                "columns": [
                    "Oxide",
                    "Al₂O₃",
                    "Cr₂O₃",
                    "CoCr₂O₄",
                    "NiO"
                ],
                "rows": [
                    {
                        "Oxide": "P_BR",
                        "Al₂O₃": 1.28,
                        "Cr₂O₃": 2.02,
                        "CoCr₂O₄": 2.05,
                        "NiO": 1.7
                    },
                    {
                        "Oxide": "E_OX (GPa)",
                        "Al₂O₃": 380,
                        "Cr₂O₃": 260,
                        "CoCr₂O₄": 233,
                        "NiO": 200
                    },
                    {
                        "Oxide": "σ_G (GPa)",
                        "Al₂O₃": 32.59,
                        "Cr₂O₃": 68.67,
                        "CoCr₂O₄": 62.99,
                        "NiO": 38.7
                    }
                ]
            },
            "table_url": "https://github.com/pch-pokemon/knowledge_base/raw/main/80/Table3.png"
        }
    },
    {
        "metadata": {
            "source": "D:/knowledge_base/Data/80.json",
            "figures_num": "Fig. 1"
        },
        "page_content": {
            "figure_number": "Fig. 1",
            "caption": "Fig. 1 Oxidation kinetics of GH4975 alloy at different temperature: (a) mass gain versus time; (b) mass gain² versus time; (c) linear fitting of lnKₚ to 1/T.",
            "data": [
                {
                    "subfigure_label": "(a)",
                    "columns": [
                        "Time(h)",
                        "Mass gain(mg/cm²)"
                    ],
                    "temperature_type": [
                        {
                            "temperature": "900 °C",
                            "values": [
                                [
                                    1,
                                    0.289
                                ],
                                [
                                    2,
                                    0.408
                                ],
                                [
                                    4,
                                    0.474
                                ],
                                [
                                    10,
                                    0.559
                                ],
                                [
                                    20,
                                    0.803
                                ],
                                [
                                    40,
                                    0.829
                                ],
                                [
                                    70,
                                    0.931
                                ],
                                [
                                    100,
                                    1.102
                                ]
                            ]
                        },
                        {
                            "temperature": "1000 °C",
                            "values": [
                                [
                                    1,
                                    0.382
                                ],
                                [
                                    2,
                                    0.488
                                ],
                                [
                                    4,
                                    0.616
                                ],
                                [
                                    10,
                                    0.787
                                ],
                                [
                                    20,
                                    1.052
                                ],
                                [
                                    40,
                                    0.635
                                ],
                                [
                                    70,
                                    0.291
                                ],
                                [
                                    100,
                                    0.438
                                ]
                            ]
                        },
                        {
                            "temperature": "1100 °C",
                            "values": [
                                [
                                    1,
                                    1.019
                                ],
                                [
                                    2,
                                    1.355
                                ],
                                [
                                    4,
                                    1.498
                                ],
                                [
                                    10,
                                    1.799
                                ],
                                [
                                    20,
                                    0.855
                                ],
                                [
                                    40,
                                    0.524
                                ],
                                [
                                    70,
                                    0.358
                                ],
                                [
                                    100,
                                    0.614
                                ]
                            ]
                        }
                    ],
                    "image_url": "https://github.com/pch-pokemon/knowledge_base/raw/main/80/Fig.1(a).png"
                },
                {
                    "subfigure_label": "(b)",
                    "columns": [
                        "Time(h)",
                        "(Mass gain)²(mg²/cm⁴)"
                    ],
                    "temperature_type": [
                        {
                            "temperature": "900 °C",
                            "values": [
                                [
                                    1,
                                    0.0835
                                ],
                                [
                                    2,
                                    0.1665
                                ],
                                [
                                    4,
                                    0.2247
                                ],
                                [
                                    10,
                                    0.3125
                                ],
                                [
                                    20,
                                    0.6448
                                ],
                                [
                                    40,
                                    0.6872
                                ],
                                [
                                    70,
                                    0.8668
                                ],
                                [
                                    100,
                                    1.2144
                                ]
                            ]
                        },
                        {
                            "temperature": "1000 °C",
                            "values": [
                                [
                                    1,
                                    0.1459
                                ],
                                [
                                    2,
                                    0.2381
                                ],
                                [
                                    4,
                                    0.3795
                                ],
                                [
                                    10,
                                    0.6194
                                ],
                                [
                                    20,
                                    1.1067
                                ]
                            ]
                        },
                        {
                            "temperature": "1100 °C",
                            "values": [
                                [
                                    1,
                                    1.0384
                                ],
                                [
                                    2,
                                    1.836
                                ],
                                [
                                    4,
                                    2.244
                                ],
                                [
                                    10,
                                    3.2364
                                ]
                            ]
                        }
                    ],
                    "image_url": "https://github.com/pch-pokemon/knowledge_base/raw/main/80/Fig.1(b).png"
                },
                {
                    "subfigure_label": "(c)",
                    "columns": [
                        "1/T(K⁻¹)",
                        "lnKₚ(ln mg² cm⁻⁴ h⁻¹)"
                    ],
                    "values": [
                        [
                            7.28,
                            -1.528
                        ],
                        [
                            7.86,
                            -3.028
                        ],
                        [
                            8.52,
                            -4.277
                        ]
                    ],
                    "R² of linear fitting": "0.984",
                    "Q(kJ/mol)": "183.465 kJ/mol",
                    "image_url": "https://github.com/pch-pokemon/knowledge_base/raw/main/80/Fig.1(c).png"
                }
            ]
        }
    },
    {
        "metadata": {
            "source": "D:/knowledge_base/Data/80.json",
            "figures_num": "Fig. 2"
        },
        "page_content": {
            "figure_number": "Fig. 2",
            "caption": "Fig. 2 The XRD results of GH4975 alloy at different temperature for (a) 1 h, (b) 10 h, (c) 100 h.",
            "image_url": "https://github.com/pch-pokemon/knowledge_base/raw/main/80/Fig.2.png"
        }
    },
    {
        "metadata": {
            "source": "D:/knowledge_base/Data/80.json",
            "figures_num": "Fig. 3"
        },
        "page_content": {
            "figure_number": "Fig. 3",
            "caption": "Fig. 3 Morphologies of oxide film surface of GH4975 alloy: (a), (b) and (c):900 °C/1 h; (d) 900 °C/10 h; (e):1000 °C/100 h.",
            "image_url": "https://github.com/pch-pokemon/knowledge_base/raw/main/80/Fig.3.png"
        }
    },
    {
        "metadata": {
            "source": "D:/knowledge_base/Data/80.json",
            "figures_num": "Fig. 4"
        },
        "page_content": {
            "figure_number": "Fig. 4",
            "caption": "Fig. 4 The surface morphologies of oxide film on specimens at different temperatures and times.",
            "image_url": "https://github.com/pch-pokemon/knowledge_base/raw/main/80/Fig.4.png"
        }
    },
    {
        "metadata": {
            "source": "D:/knowledge_base/Data/80.json",
            "figures_num": "Fig. 5"
        },
        "page_content": {
            "figure_number": "Fig. 5",
            "caption": "Fig. 5 Elemental distribution of cross - sectional oxide films of EBS GH4975 at 900 °C for 1 h, 10 h, and 100 h.",
            "image_url": "https://github.com/pch-pokemon/knowledge_base/raw/main/80/Fig.5.png"
        }
    },
    {
        "metadata": {
            "source": "D:/knowledge_base/Data/80.json",
            "figures_num": "Fig. 6"
        },
        "page_content": {
            "figure_number": "Fig. 6",
            "caption": "Fig. 6 The morphologies of FIB sample, elemental distribution of various oxides of EBS GH4975 alloy at 900 °C for 20 h.",
            "image_url": "https://github.com/pch-pokemon/knowledge_base/raw/main/80/Fig.6.png"
        }
    },
    {
        "metadata": {
            "source": "D:/knowledge_base/Data/80.json",
            "figures_num": "Fig. 7"
        },
        "page_content": {
            "figure_number": "Fig. 7",
            "caption": "Fig. 7 The diffraction patterns of various oxides of GH4975 alloy at 900 ◦C for 20 h.",
            "image_url": "https://github.com/pch-pokemon/knowledge_base/raw/main/80/Fig.7.png"
        }
    },
    {
        "metadata": {
            "source": "D:/knowledge_base/Data/80.json",
            "figures_num": "Fig. 8"
        },
        "page_content": {
            "figure_number": "Fig. 8",
            "caption": "Fig. 8 The cross-section morphologies of oxide film on specimens at different temperature and time.",
            "image_url": "https://github.com/pch-pokemon/knowledge_base/raw/main/80/Fig.8.png"
        }
    },
    {
        "metadata": {
            "source": "D:/knowledge_base/Data/80.json",
            "figures_num": "Fig. 9"
        },
        "page_content": {
            "figure_number": "Fig. 9",
            "caption": "Fig. 9 The total oxide layer thickness of GH4975 alloy at different temperatures versus time (a), the square of total thickness versus time (b).",
            "data": [
                {
                    "subfigure_label": "(a)",
                    "columns": [
                        "Time(h)",
                        "Total oxide layer thickness(μm)"
                    ],
                    "temperature_type": [
                        {
                            "temperature": "900 °C",
                            "values": [
                                [
                                    1,
                                    0.89
                                ],
                                [
                                    2,
                                    1.4
                                ],
                                [
                                    4,
                                    2.14
                                ],
                                [
                                    10,
                                    4.16
                                ],
                                [
                                    20,
                                    10.83
                                ]
                            ]
                        },
                        {
                            "temperature": "1000 °C",
                            "values": [
                                [
                                    1,
                                    2.17
                                ],
                                [
                                    2,
                                    3.3
                                ],
                                [
                                    4,
                                    5.58
                                ],
                                [
                                    10,
                                    9.99
                                ],
                                [
                                    20,
                                    16.94
                                ]
                            ]
                        },
                        {
                            "temperature": "1100 °C",
                            "values": [
                                [
                                    1,
                                    4.12
                                ],
                                [
                                    2,
                                    5.37
                                ],
                                [
                                    4,
                                    8.01
                                ],
                                [
                                    10,
                                    12.32
                                ]
                            ]
                        }
                    ],
                    "image_url": "https://github.com/pch-pokemon/knowledge_base/raw/main/80/Fig.9(a).png"
                },
                {
                    "subfigure_label": "(b)",
                    "columns": [
                        "Time(h)",
                        "(Total oxide layer thickness)²(μm²)"
                    ],
                    "temperature_type": [
                        {
                            "temperature": "900 °C",
                            "values": [
                                [
                                    1,
                                    0.79
                                ],
                                [
                                    2,
                                    1.95
                                ],
                                [
                                    4,
                                    4.59
                                ],
                                [
                                    10,
                                    17.34
                                ],
                                [
                                    20,
                                    117.29
                                ]
                            ]
                        },
                        {
                            "temperature": "1000 °C",
                            "values": [
                                [
                                    1,
                                    4.69
                                ],
                                [
                                    2,
                                    10.87
                                ],
                                [
                                    4,
                                    31.18
                                ],
                                [
                                    10,
                                    99.76
                                ],
                                [
                                    20,
                                    287.07
                                ]
                            ]
                        },
                        {
                            "temperature": "1100 °C",
                            "values": [
                                [
                                    1,
                                    16.94
                                ],
                                [
                                    2,
                                    28.8
                                ],
                                [
                                    4,
                                    64.22
                                ],
                                [
                                    10,
                                    151.86
                                ]
                            ]
                        }
                    ],
                    "image_url": "https://github.com/pch-pokemon/knowledge_base/raw/main/80/Fig.9(b).png"
                }
            ]
        }
    },
    {
        "metadata": {
            "source": "D:/knowledge_base/Data/80.json",
            "figures_num": "Fig. 10"
        },
        "page_content": {
            "figure_number": "Fig. 10",
            "caption": "Fig. 10 The standard Gibbs free energy for formation of oxides.",
            "image_url": "https://github.com/pch-pokemon/knowledge_base/raw/main/80/Fig.10.png"
        }
    },
    {
        "metadata": {
            "source": "D:/knowledge_base/Data/80.json",
            "figures_num": "Fig. 11"
        },
        "page_content": {
            "figure_number": "Fig. 11",
