Repository: pch-pokemon/Multi_agent_for_alloy_oxidation

# High-Temperature Alloy Oxidation Multi-Agent System V1.0

This software is a knowledge-guided multi-agent system designed for intelligent prediction, mechanistic interpretation, thermodynamic analysis, and literature-grounded reasoning of oxidation behavior in high-temperature superalloys.

Unlike conventional tool-based frameworks, the system organizes the oxidation research process into a structured multi-agent workflow, enabling the transformation of fragmented mechanistic knowledge into design-relevant insights.

File: rag_core/data/1_100_chart.json (part 52 of 70)
[
            "caption": "Fig. 11 The schematic diagram of oxidation mechanism of GH4975 alloy.",
            "image_url": "https://github.com/pch-pokemon/knowledge_base/raw/main/80/Fig.11.png"
        }
    },
    {
        "metadata": {
            "source": "D:/knowledge_base/Data/80.json",
            "figures_num": "Fig. 12"
        },
        "page_content": {
            "figure_number": "Fig. 12",
            "caption": "Fig. 12 Elemental distribution of cross - sectional oxide films at 1100 °C for 100 h.",
            "image_url": "https://github.com/pch-pokemon/knowledge_base/raw/main/80/Fig.12.png"
        }
    },
    {
        "metadata": {
            "source": "D:/knowledge_base/Data/80.json",
            "figures_num": "Fig. 13"
        },
        "page_content": {
            "figure_number": "Fig. 13",
            "caption": "Fig. 13 The schematic illustration of the growing cracking and flacking of oxide film.",
            "image_url": "https://github.com/pch-pokemon/knowledge_base/raw/main/80/Fig.13.png"
        }
    },
    {
        "metadata": {
            "source": "D:/knowledge_base/Data/81.json",
            "tables_num": "Table 1"
        },
        "page_content": {
            "table_number": "Table 1",
            "caption": "Table 1 Nominal and measured compositions of alloy 9CoNi-Cr.",
            "data": {
                "columns": [
                    "Alloy",
                    "Co",
                    "Ni",
                    "Al",
                    "W",
                    "Ti",
                    "Ta",
                    "Cr",
                    "Mo",
                    "Nb"
                ],
                "rows": [
                    {
                        "Alloy": "Nominal",
                        "Co": "Bal.",
                        "Ni": 32.0,
                        "Al": 8.0,
                        "W": 2.0,
                        "Ti": 2.0,
                        "Ta": 3.0,
                        "Cr": 12.0,
                        "Mo": 0.5,
                        "Nb": 0.5
                    },
                    {
                        "Alloy": "Measured",
                        "Co": "Bal.",
                        "Ni": 33.0,
                        "Al": 7.5,
                        "W": 2.1,
                        "Ti": 2.0,
                        "Ta": 3.1,
                        "Cr": 11.9,
                        "Mo": 0.5,
                        "Nb": 0.4
                    }
                ]
            },
            "table_url": "https://github.com/pch-pokemon/knowledge_base/raw/main/81/Table1.png"
        }
    },
    {
        "metadata": {
            "source": "D:/knowledge_base/Data/81.json",
            "tables_num": "Table 2"
        },
        "page_content": {
            "table_number": "Table 2",
            "caption": "Table 2 Activation energies of the γ′ precipitate coarsening of alloy 9CoNi-Cr and other typical superalloys",
            "data": {
                "columns": [
                    "Alloy",
                    "Activation energy / (kJ·mol⁻¹)",
                    "Temperature range /°C",
                    "Ref."
                ],
                "rows": [
                    {
                        "Alloy": "GTD111",
                        "Activation energy / (kJ·mol⁻¹)": 276,
                        "Temperature range /°C": "780–950",
                        "Ref.": "[32]"
                    },
                    {
                        "Alloy": "CMSX-2",
                        "Activation energy / (kJ·mol⁻¹)": 260,
                        "Temperature range /°C": "800–1050",
                        "Ref.": "[25]"
                    },
                    {
                        "Alloy": "CMSX-4",
                        "Activation energy / (kJ·mol⁻¹)": 272,
                        "Temperature range /°C": "850–1040",
                        "Ref.": "[26]"
                    },
                    {
                        "Alloy": "Co-10Al-10W",
                        "Activation energy / (kJ·mol⁻¹)": 295,
                        "Temperature range /°C": "800–900",
                        "Ref.": "[31]"
                    },
                    {
                        "Alloy": "Co-Ni-Al-Mo-Cr-Ta-Ti",
                        "Activation energy / (kJ·mol⁻¹)": 360,
                        "Temperature range /°C": "900–1000",
                        "Ref.": "[28]"
                    },
                    {
                        "Alloy": "9CoNi-Cr",
                        "Activation energy / (kJ·mol⁻¹)": 402,
                        "Temperature range /°C": "900–1000",
                        "Ref.": "This work"
                    }
                ]
            },
            "table_url": "https://github.com/pch-pokemon/knowledge_base/raw/main/81/Table2.png"
        }
    },
    {
        "metadata": {
            "source": "D:/knowledge_base/Data/81.json",
            "figures_num": "Fig. 1"
        },
        "page_content": {
            "figure_number": "Fig. 1",
            "caption": "Fig. 1 Typical microstructures of alloy 9CoNi-Cr after homogenization and aging at 900–1000°C for 24, 100, 200, 600, and 1200 h.",
            "image_url": "https://github.com/pch-pokemon/knowledge_base/raw/main/81/Fig.1.png"
        }
    },
    {
        "metadata": {
            "source": "D:/knowledge_base/Data/81.json",
            "figures_num": "Fig. 2"
        },
        "page_content": {
            "figure_number": "Fig. 2",
            "caption": "Fig. 2 Temporal evolution of the (a) Vγ′ and (b) rt in alloy 9CoNi-Cr during aging at 900–1000°C. (c) Linear fit of the logarithm of the mean radius of the γ′ phase vs. the logarithm of aging time and (d) the mean precipitate sizes (r³_t - r³_₀) vs. aging time (t) during aging at 900–1000°C.",
            "data": [
                {
                    "subfigure_label": "(a)",
                    "columns": [
                        "Time(h)",
                        "γ′ volume fraction(%)"
                    ],
                    "temperature_type": [
                        {
                            "temperature": "900 °C",
                            "values": [
                                [
                                    24,
                                    52.1
                                ],
                                [
                                    100,
                                    54.57
                                ],
                                [
                                    200,
                                    57.47
                                ],
                                [
                                    600,
                                    59.26
                                ],
                                [
                                    1200,
                                    60.57
                                ]
                            ]
                        },
                        {
                            "temperature": "950 °C",
                            "values": [
                                [
                                    24,
                                    56.58
                                ],
                                [
                                    100,
                                    57.96
                                ],
                                [
                                    200,
                                    59.52
                                ],
                                [
                                    600,
                                    57.96
                                ],
                                [
                                    1200,
                                    58.17
                                ]
                            ]
                        },
                        {
                            "temperature": "1000 °C",
                            "values": [
                                [
                                    24,
                                    58.75
                                ],
                                [
                                    100,
                                    59.22
                                ],
                                [
                                    200,
                                    58.33
                                ],
                                [
                                    600,
                                    57.47
                                ],
                                [
                                    1200,
                                    56.86
                                ]
                            ]
                        }
                    ],
                    "image_url": "https://github.com/pch-pokemon/knowledge_base/raw/main/81/Fig.2(a).png"
                },
                {
                    "subfigure_label": "(b)",
                    "columns": [
                        "Time(h)",
                        "γ′ equivalent radius(nm)"
                    ],
                    "temperature_type": [
                        {
                            "temperature": "900 °C",
                            "values": [
                                [
                                    24,
                                    43.17
                                ],
                                [
                                    100,
                                    72.44
                                ],
                                [
                                    200,
                                    90.73
                                ],
                                [
                                    600,
                                    119.27
                                ],
                                [
                                    1200,
                                    147.81
                                ]
                            ]
                        },
                        {
                            "temperature": "950 °C",
                            "values": [
                                [
                                    24,
                                    87.81
                                ],
                                [
                                    100,
                                    133.9
                                ],
                                [
                                    200,
                                    147.07
                                ],
                                [
                                    600,
                                    193.9
                                ],
                                [
                                    1200,
                                    231.22
                                ]
                            ]
                        },
                        {
                            "temperature": "1000 °C",
                            "values": [
                                [
                                    24,
                                    112.68
                                ],
                                [
                                    100,
                                    191.71
                                ],
                                [
                                    200,
                                    272.2
                                ],
                                [
                                    600,
                                    359.27
                                ],
                                [
                                    1200,
                                    422.93
                                ]
                            ]
                        }
                    ],
                    "image_url": "https://github.com/pch-pokemon/knowledge_base/raw/main/81/Fig.2(b).png"
                },
                {
                    "subfigure_label": "(c)",
                    "columns": [
                        "lg(t/h)",
                        "lg (r_t/nm)"
                    ],
                    "temperature_type": [
                        {
                            "temperature": "900 °C",
                            "values": [
                                [
                                    1.38,
                                    1.667
                                ],
                                [
                                    2.0,
                                    1.865
                                ],
                                [
                                    2.301,
                                    1.961
                                ],
                                [
                                    2.778,
                                    2.075
                                ],
                                [
                                    3.079,
                                    2.172
                                ]
                            ],
                            "R² of linear fit": "0.997",
                            "slope": "0.29"
                        },
                        {
                            "temperature": "950 °C",
                            "values": [
                                [
                                    1.38,
                                    1.957
                                ],
                                [
                                    2.0,
                                    2.128
                                ],
                                [
                                    2.301,
                                    2.165
                                ],
                                [
                                    2.778,
                                    2.288
                                ],
                                [
                                    3.079,
                                    2.365
                                ]
                            ],
                            "R² of linear fit": "0.993",
                            "slope": "0.24"
                        },
                        {
                            "temperature": "1000 °C",
                            "values": [
                                [
                                    1.38,
                                    2.06
                                ],
                                [
                                    2.0,
                                    2.284
                                ],
                                [
                                    2.301,
                                    2.436
                                ],
                                [
                                    2.778,
                                    2.556
                                ],
                                [
                                    3.079,
                                    2.627
                                ]
                            ],
                            "R² of linear fit": "0.984",
                            "slope": "0.34"
                        }
                    ],
                    "image_url": "https://github.com/pch-pokemon/knowledge_base/raw/main/81/Fig.2(c).png"
                },
                {
                    "subfigure_label": "(d)",
                    "columns": [
                        "Time(10⁶ s)",
                        "(r³_t - r³_₀)(10⁷ nm³)"
                    ],
                    "temperature_type": [
                        {
                            "temperature": "900 °C",
                            "values": [
                                [
                                    0.0864,
                                    0.017
                                ],
                                [
                                    0.36,
                                    0.033
                                ],
                                [
                                    0.72,
                                    0.066
                                ],
                                [
                                    2.16,
                                    0.154
                                ],
                                [
                                    4.32,
                                    0.319
                                ]
                            ],
                            "R² of linear fit": "0.997",
                            "K": "0.7"
                        },
                        {
                            "temperature": "950 °C",
                            "values": [
                                [
                                    0.0864,
                                    0.017
                                ],
                                [
                                    0.36,
                                    0.143
                                ],
                                [
                                    0.72,
                                    0.231
                                ],
                                [
                                    2.16,
                                    0.659
                                ],
                                [
                                    4.32,
                                    1.154
                                ]
                            ],
                            "R² of linear fit": "0.992",
                            "K": "2.7"
                        },
                        {
                            "temperature": "1000 °C",
                            "values": [
                                [
                                    0.0864,
                                    0.017
                                ],
                                [
                                    0.36,
                                    0.549
                                ],
                                [
                                    0.72,
                                    1.89
                                ],
                                [
                                    2.16,
                                    4.527
                                ],
                                [
                                    4.32,
                                    7.451
                                ]
                            ],
                            "R² of linear fit": "0.980",
                            "K": "17.5"
                        }
                    ],
                    "image_url": "https://github.com/pch-pokemon/knowledge_base/raw/main/81/Fig.2(d).png"
                }
            ]
        }
    },
    {
        "metadata": {
            "source": "D:/knowledge_base/Data/81.json",
            "figures_num": "Fig. 3"
        },
        "page_content": {
            "figure_number": "Fig. 3",
            "caption": "Fig. 3 γ′ coarsening rates of alloy 9CoNi-Cr compared with other typical superalloys at 900–1000°C [10,19,25–28].",
            "data": [
                {
                    "columns": [
                        "Temperature(°C)",
                        "Coarsening rates, K(mm³ s⁻¹)"
                    ],
                    "alloy_name": [
                        {
                            "alloy": "9CoNi-Cr",
                            "values": [
                                [
                                    900,
                                    0.704
                                ],
                                [
                                    950,
                                    2.679
                                ],
                                [
                                    1000,
                                    17.421
                                ]
                            ]
                        },
                        {
                            "alloy": "CoNi-based wrought alloy [10]",
                            "values": [
                                [
                                    1000,
                                    19.802
                                ]
                            ]
                        },
                        {
                            "alloy": "Co-Ni-A1-Mo-Cr-Ta-Ti [28]",
                            "values": [
                                [
                                    900,
                                    2.116
                                ],
                                [
                                    950,
                                    13.795
                                ],
                                [
                                    1000,
                                    39.064
                                ]
                            ]
                        },
                        {
                            "alloy": "Co-7A1-8W-4Ti-1Ta [19]",
                            "values": [
                                [
                                    1000,
                                    33.072
                                ]
                            ]
                        },
                        {
                            "alloy": "Co-A1-W-Ti-B [27]",
                            "values": [
                                [
                                    950,
                                    21.867
                                ],
                                [
                                    1000,
                                    66.455
                                ]
                            ]
                        },
                        {
                            "alloy": "CMSX-4 [26]",
                            "values": [
                                [
                                    900,
                                    1.084
                                ],
                                [
                                    950,
                                    3.976
                                ],
                                [
                                    1000,
                                    11.476
                                ]
                            ]
                        },
                        {
                            "alloy": "CMSX-2 [25]",
                            "values": [
                                [
                                    900,
                                    4.608
                                ],
                                [
                                    950,
                                    31.089
                                ],
                                [
                                    1000,
                                    80.452
                                ]
                            ]
                        }
                    ]
                }
            ],
            "image_url": "https://github.com/pch-pokemon/knowledge_base/raw/main/81/Fig.3.png"
        }
    },
    {
        "metadata": {
            "source": "D:/knowledge_base/Data/81.json",
            "figures_num": "Fig. 4"
        },
        "page_content": {
            "figure_number": "Fig. 4",
            "caption": "Fig. 4 Arrhenius plot of the coarsening rate constant (ln(KT)) as a function of the inverse of annealing temperature.",
            "data": [
                {
                    "columns": [
                        "1/T(10⁻⁴ K)",
                        "ln(KT/m³ K s⁻¹)"
                    ],
                    "values": [
                        [
                            7.85,
                            -52.166
                        ],
                        [
                            8.18,
                            -54.07
                        ],
                        [
                            8.52,
                            -55.409
                        ]
                    ],
                    "R² of linear fit": "0.984",
                    "Q": "402 ± 51(kJ·mol⁻¹)"
                }
            ],
            "image_url": "https://github.com/pch-pokemon/knowledge_base/raw/main/81/Fig.4.png"
        }
    },
    {
        "metadata": {
            "source": "D:/knowledge_base/Data/81.json",
            "figures_num": "Fig. 5"
        },
        "page_content": {
            "figure_number": "Fig. 5",
            "caption": "Fig. 5 (a) HAADF image and elemental mapping for the γ/γ′ phases of alloy 9CoNi-Cr after 1000°C aging for 1200 h. (b) Compositional profile of the line scan in (a) across the γ/γ′ interface.",
            "image_url": "https://github.com/pch-pokemon/knowledge_base/raw/main/81/Fig.5.png"
        }
    },
    {
        "metadata": {
            "source": "D:/knowledge_base/Data/81.json",
            "figures_num": "Fig. 6"
        },
        "page_content": {
            "figure_number": "Fig. 6",
            "caption": "Fig. 6 (a) SEM-BSE image of the typical oxide scales, (b) XRD patterns of the sample surface, and (c) EDS maps of the distribution of alloying elements after isothermal oxidation of alloy 9CoNi-Cr at 1000°C for 50 h.",
            "image_url": "https://github.com/pch-pokemon/knowledge_base/raw/main/81/Fig.6.png"
        }
    },
    {
        "metadata": {
            "source": "D:/knowledge_base/Data/81.json",
            "figures_num": "Fig. 7"
        },
        "page_content": {
            "figure_number": "Fig. 7",
            "caption": "Fig. 7 Mass gain per unit area of alloy 9CoNi-Cr and other typical superalloys after oxidation at 1000°C for 100 h [11,13,33–36].",
            "data": [
                {
                    "columns": [
                        "Alloy",
                        "Mass Gain (mg·cm⁻²)"
                    ],
                    "temperature": "1000 °C",
                    "time": "100 h",
                    "values": [
                        [
                            "Co-9Al-9W-2Si-0.12B [33]",
                            "12.37"
                        ],
                        [
                            "Co-30Ni-10Al-5W-2Si [34]",
                            "7.61"
                        ],
                        [
                            "Co-Ni-Al-W-based alloy [13]",
                            "2.0"
                        ],
                        [
                            "CoNi-based wrought alloy [11]",
                            "0.83"
                        ],
                        [
                            "MarM247 [35]",
                            "1.23"
                        ],
                        [
                            "CMSX-4 [36]",
                            "0.28"
                        ],
                        [
                            "9CoNi-Cr",
                            "0.57"
                        ]
                    ]
                }
            ],
            "image_url": "https://github.com/pch-pokemon/knowledge_base/raw/main/81/Fig.7.png"
        }
    },
    {
        "metadata": {
            "source": "D:/knowledge_base/Data/81.json",
            "figures_num": "Fig. 8"
        },
        "page_content": {
            "figure_number": "Fig. 8",
            "caption": "Fig. 8 (a) Compressive yield strength curves of alloy 9CoNi-Cr and other typical superalloys with temperature [11,22,38-40]; (b) double logarithmic plot of minimum creep rate at 950°C vs. stress of alloy 9CoNi-Cr and other typical superalloys [41-42]; (c) SEM-BSE image of the nanoindentation arrays, and (d) nanohardness of the γ/γ' phase in alloy 9CoNi-Cr after 1000°C aging for 1200 h compared with others [13,43].",
            "data": [
                {
                    "subfigure_label": "(a)",
                    "columns": [
                        "Temperature(°C)",
                        "0.2% compressive flow strength(MPa)"
                    ],
                    "alloy_name": [
                        {
                            "alloy": "9CoNi-Cr",
                            "values": [
                                [
                                    20,
                                    918.74
                                ],
                                [
                                    600,
                                    776.82
                                ],
                                [
                                    700,
                                    905.01
                                ],
                                [
                                    800,
                                    888.98
                                ],
                                [
                                    900,
                                    702.43
                                ],
                                [
                                    950,
                                    518.17
                                ]
                            ]
                        },
                        {
                            "alloy": "CoNi-based wrought alloy",
                            "values": [
                                [
                                    20,
                                    883.26
                                ],
                                [
                                    600,
                                    716.17
                                ],
                                [
                                    750,
                                    679.54
                                ],
                                [
                                    850,
                                    595.99
                                ]
                            ]
                        },
                        {
                            "alloy": "CoNi-based high Al alloy(single crystal)",
                            "values": [
                                [
                                    20,
                                    511.3
                                ],
                                [
                                    600,
                                    418.6
                                ],
                                [
                                    700,
                                    521.6
                                ],
                                [
                                    800,
                                    626.9
                                ],
                                [
                                    900,
                                    498.71
                                ],
                                [
                                    950,
                                    392.28
                                ],
                                [
                                    1000,
                                    340.77
                                ]
                            ]
                        },
                        {
                            "alloy": "MarM247",
                            "values": [
                                [
                                    20,
                                    822.6
                                ],
                                [
                                    650,
                                    861.52
                                ],
                                [
                                    760,
                                    860.37
                                ],
                                [
                                    800,
                                    550.22
                                ],
                                [
                                    980,
                                    346.5
                                ]
                            ]
                        },
                        {
                            "alloy": "Co-Al-W-Ta",
                            "values": [
                                [
                                    20,
                                    633.76
                                ],
                                [
                                    600,
                                    455.22
                                ],
                                [
                                    700,
                                    498.71
                                ],
                                [
                                    800,
                                    578.83
                                ],
                                [
                                    900,
                                    563.95
                                ],
                                [
                                    940,
                                    424.32
                                ]
                            ]
                        },
                        {
                            "alloy": "MarM509",
                            "values": [
                                [
                                    20,
                                    566.24
                                ],
                                [
                                    540,
                                    394.56
                                ],
                                [
                                    650,
                                    364.81
                                ],
                                [
                                    760,
                                    362.52
                                ],
                                [
                                    870,
                                    286.98
                                ]
                            ]
                        }
                    ],
                    "image_url": "https://github.com/pch-pokemon/knowledge_base/raw/main/81/Fig.8(a).png"
                },
                {
                    "subfigure_label": "(b)",
                    "columns": [
                        "Stress, σ(MPa)",
                        "minimum strain rate(s⁻¹)"
                    ],
                    "temperature": "950 °C",
                    "alloy_name": [
                        {
                            "alloy": "MarM509",
                            "values": [
                                [
                                    144.2,
                                    "10^-8.01"
                                ],
                                [
                                    180.55,
                                    "10^-6.53"
                                ],
                                [
                                    211.49,
                                    "10^-5.51"
                                ],
                                [
                                    238.02,
                                    "10^-4.67"
                                ]
                            ],
                            "slope": "16.2"
                        },
                        {
                            "alloy": "Co-Al-W-Ti-B",
                            "values": [
                                [
                                    181.53,
                                    "10^-7.50"
                                ],
                                [
                                    238.51,
                                    "10^-6.55"
                                ],
                                [
                                    282.96,
                                    "10^-5.50"
                                ]
                            ],
                            "slope": "8.8"
                        },
                        {
                            "alloy": "IN100",
                            "values": [
                                [
                                    238.51,
                                    "10^-7.10"
                                ],
                                [
                                    282.71,
                                    "10^-6.42"
                                ],
                                [
                                    319.55,
                                    "10^-5.79"
                                ]
                            ],
                            "slope": "7.4"
                        },
                        {
                            "alloy": "9CoNi-Cr",
                            "values": [
                                [
                                    237.77,
                                    "10^-7.49"
                                ],
                                [
                                    282.71,
                                    "10^-6.68"
                                ],
                                [
                                    319.55,
                                    "10^-6.09"
                                ]
                            ],
                            "slope": "7.9"
                        },
                        {
                            "alloy": "MarM247",
                            "values": [
                                [
                                    238.51,
                                    "10^-8.02"
                                ],
                                [
                                    282.96,
                                    "10^-7.13"
                                ],
                                [
                                    319.3,
                                    "10^-6.54"
                                ]
                            ],
                            "slope": "8.3"
                        }
                    ],
                    "image_url": "https://github.com/pch-pokemon/knowledge_base/raw/main/81/Fig.8(b).png"
                },
                {
                    "subfigure_label": "(c)",
                    "image_url": "https://github.com/pch-pokemon/knowledge_base/raw/main/81/Fig.8(c).png"
                },
                {
                    "subfigure_label": "(d)",
                    "columns": [
                        "Alloy",
                        "γ' phase Hardness(GPa)",
                        "γ phase Hardness(GPa)"
                    ],
                    "values": [
                        [
                            "30Ni-A(0Cr) [30]",
                            "7.08",
                            "6.2"
                        ],
                        [
                            "5Cr-A [13]",
                            "8.41",
                            "-"
                        ],
                        [
                            "9Cr-A [13]",
