Repository: pch-pokemon/Multi_agent_for_alloy_oxidation

# High-Temperature Alloy Oxidation Multi-Agent System V1.0

This software is a knowledge-guided multi-agent system designed for intelligent prediction, mechanistic interpretation, thermodynamic analysis, and literature-grounded reasoning of oxidation behavior in high-temperature superalloys.

Unlike conventional tool-based frameworks, the system organizes the oxidation research process into a structured multi-agent workflow, enabling the transformation of fragmented mechanistic knowledge into design-relevant insights.

File: rag_core/data/1_100_chart.json (part 53 of 70)
[
                            "9.09",
                            "-"
                        ],
                        [
                            "9CoNi-Cr",
                            "8.94",
                            "7.29"
                        ]
                    ],
                    "image_url": "https://github.com/pch-pokemon/knowledge_base/raw/main/81/Fig.8(d).png"
                }
            ]
        }
    },
    {
        "metadata": {
            "source": "D:/knowledge_base/Data/82.json",
            "tables_num": "Table 1"
        },
        "page_content": {
            "table_number": "Table 1",
            "caption": "Table 1 Nominal and actual compositions of the studied alloys with C19 provided for reference (at.%)",
            "data": {
                "units": "at.%",
                "alloys": [
                    {
                        "alloy": "C19",
                        "Nominal": {
                            "Al": 9.41,
                            "Co": 19.25,
                            "Cr": 13.18,
                            "Mn": 0.59,
                            "Mo": 1.79,
                            "Nb": 1.02,
                            "Ta": 1.63,
                            "Ti": 1.91,
                            "W": 1.25,
                            "Zr": 0.06,
                            "B": 0.2,
                            "C": 0.15,
                            "Ni": 49.56
                        }
                    },
                    {
                        "alloy": "Nb1",
                        "Nominal": {
                            "Al": 10.43,
                            "Co": 19.25,
                            "Cr": 13.18,
                            "Mn": 0.59,
                            "Mo": 1.79,
                            "Nb": 0.01,
                            "Ta": 1.63,
                            "Ti": 1.91,
                            "W": 1.25,
                            "Zr": 0.06,
                            "B": 0.2,
                            "C": 0.15,
                            "Ni": 49.56
                        },
                        "Actual": {
                            "Al": 10.34,
                            "Co": 19.8,
                            "Cr": 13.11,
                            "Mn": 0.62,
                            "Mo": 1.75,
                            "Nb": 0.02,
                            "Ta": 1.78,
                            "Ti": 1.84,
                            "W": 1.47,
                            "Zr": 0.07,
                            "B": 0.2,
                            "C": 0.15,
                            "Ni": 49.21
                        }
                    },
                    {
                        "alloy": "Nb2",
                        "Nominal": {
                            "Al": 9.67,
                            "Co": 19.25,
                            "Cr": 13.18,
                            "Mn": 0.59,
                            "Mo": 1.79,
                            "Nb": 0.77,
                            "Ta": 1.63,
                            "Ti": 1.91,
                            "W": 1.25,
                            "Zr": 0.06,
                            "B": 0.2,
                            "C": 0.15,
                            "Ni": 49.56
                        },
                        "Actual": {
                            "Al": 9.48,
                            "Co": 19.48,
                            "Cr": 13.18,
                            "Mn": 0.64,
                            "Mo": 1.77,
                            "Nb": 0.72,
                            "Ta": 1.81,
                            "Ti": 1.89,
                            "W": 1.47,
                            "Zr": 0.07,
                            "B": 0.2,
                            "C": 0.15,
                            "Ni": 49.49
                        }
                    },
                    {
                        "alloy": "Ta1",
                        "Nominal": {
                            "Al": 11.0,
                            "Co": 19.25,
                            "Cr": 13.18,
                            "Mn": 0.59,
                            "Mo": 1.79,
                            "Nb": 1.02,
                            "Ta": 0.06,
                            "Ti": 1.91,
                            "W": 1.25,
                            "Zr": 0.06,
                            "B": 0.2,
                            "C": 0.15,
                            "Ni": 49.56
                        },
                        "Actual": {
                            "Al": 10.89,
                            "Co": 19.73,
                            "Cr": 13.0,
                            "Mn": 0.63,
                            "Mo": 1.89,
                            "Nb": 1.0,
                            "Ta": 0.26,
                            "Ti": 1.93,
                            "W": 1.46,
                            "Zr": 0.17,
                            "B": 0.2,
                            "C": 0.15,
                            "Ni": 49.05
                        }
                    },
                    {
                        "alloy": "Ta2",
                        "Nominal": {
                            "Al": 9.82,
                            "Co": 19.25,
                            "Cr": 13.18,
                            "Mn": 0.59,
                            "Mo": 1.79,
                            "Nb": 1.02,
                            "Ta": 1.24,
                            "Ti": 1.91,
                            "W": 1.25,
                            "Zr": 0.06,
                            "B": 0.2,
                            "C": 0.15,
                            "Ni": 49.56
                        },
                        "Actual": {
                            "Al": 9.72,
                            "Co": 19.73,
                            "Cr": 13.1,
                            "Mn": 0.63,
                            "Mo": 1.77,
                            "Nb": 0.93,
                            "Ta": 1.4,
                            "Ti": 1.89,
                            "W": 1.48,
                            "Zr": 0.09,
                            "B": 0.2,
                            "C": 0.15,
                            "Ni": 49.25
                        }
                    },
                    {
                        "alloy": "Ti1",
                        "Nominal": {
                            "Al": 11.3,
                            "Co": 19.25,
                            "Cr": 13.18,
                            "Mn": 0.59,
                            "Mo": 1.79,
                            "Nb": 1.02,
                            "Ta": 1.63,
                            "Ti": 1.91,
                            "W": 1.25,
                            "Zr": 0.06,
                            "B": 0.2,
                            "C": 0.15,
                            "Ni": 49.56
                        },
                        "Actual": {
                            "Al": 11.31,
                            "Co": 19.65,
                            "Cr": 13.09,
                            "Mn": 0.62,
                            "Mo": 1.74,
                            "Nb": 0.91,
                            "Ta": 1.8,
                            "Ti": 0.03,
                            "W": 1.48,
                            "Zr": 0.04,
                            "B": 0.2,
                            "C": 0.15,
                            "Ni": 49.34
                        }
                    },
                    {
                        "alloy": "Ti2",
                        "Nominal": {
                            "Al": 9.89,
                            "Co": 19.25,
                            "Cr": 13.18,
                            "Mn": 0.59,
                            "Mo": 1.79,
                            "Nb": 1.02,
                            "Ta": 1.63,
                            "Ti": 1.45,
                            "W": 1.25,
                            "Zr": 0.06,
                            "B": 0.2,
                            "C": 0.15,
                            "Ni": 49.56
                        },
                        "Actual": {
                            "Al": 9.83,
                            "Co": 19.68,
                            "Cr": 13.04,
                            "Mn": 0.62,
                            "Mo": 1.76,
                            "Nb": 0.89,
                            "Ta": 1.81,
                            "Ti": 1.43,
                            "W": 1.47,
                            "Zr": 0.06,
                            "B": 0.2,
                            "C": 0.15,
                            "Ni": 49.41
                        }
                    }
                ]
            },
            "table_url": "https://github.com/pch-pokemon/knowledge_base/raw/main/82/Table1.png"
        }
    },
    {
        "metadata": {
            "source": "D:/knowledge_base/Data/82.json",
            "tables_num": "Table 2"
        },
        "page_content": {
            "table_number": "Table 2",
            "caption": "Table 2 Values of n and kₙ from Eq. (1) for the investigated alloys after TGA exposure at 800°C for 100 h with 95% confidence bounds in parentheses",
            "data": {
                "columns": [
                    "Sample",
                    "n",
                    "kₙ (gⁿ/cm²ⁿ·s)"
                ],
                "rows": [
                    {
                        "Sample": "Nb1",
                        "n": "1.265 (1.263, 1.266)",
                        "kₙ (gⁿ/cm²ⁿ·s)": "3.225 × 10⁻¹⁰ (3.211, 3.236 × 10⁻¹⁰)"
                    },
                    {
                        "Sample": "Nb2",
                        "n": "1.848 (1.845, 1.852)",
                        "kₙ (gⁿ/cm²ⁿ·s)": "4.556 × 10⁻¹¹ (4.511, 4.597 × 10⁻¹¹)"
                    },
                    {
                        "Sample": "Ta1",
                        "n": "1.974 (1.968, 1.979)",
                        "kₙ (gⁿ/cm²ⁿ·s)": "1.034 × 10⁻¹⁰ (1.023, 1.044 × 10⁻¹⁰)"
                    },
                    {
                        "Sample": "Ta2",
                        "n": "1.993 (1.989, 1.997)",
                        "kₙ (gⁿ/cm²ⁿ·s)": "3.339 × 10⁻¹¹ (3.308, 3.372 × 10⁻¹¹)"
                    },
                    {
                        "Sample": "Ti1",
                        "n": "1.834 (1.832, 1.836)",
                        "kₙ (gⁿ/cm²ⁿ·s)": "3.247 × 10⁻¹¹ (3.228, 3.267 × 10⁻¹¹)"
                    },
                    {
                        "Sample": "Ti2",
                        "n": "1.757 (1.753, 1.761)",
                        "kₙ (gⁿ/cm²ⁿ·s)": "4.325 × 10⁻¹¹ (4.278, 4.372 × 10⁻¹¹)"
                    }
                ]
            },
            "table_url": "https://github.com/pch-pokemon/knowledge_base/raw/main/82/Table2.png"
        }
    },
    {
        "metadata": {
            "source": "D:/knowledge_base/Data/82.json",
            "tables_num": "Table 3"
        },
        "page_content": {
            "table_number": "Table 3",
            "caption": "Table 3 Weight fractions (wt.%) of identified phases in the investigated alloys at 800°C and 1000 h",
            "data": {
                "columns": [
                    "Phase (wt.%)",
                    "Nb1 ±",
                    "Nb2 ±",
                    "Ta1 ±",
                    "Ta2 ±",
                    "Ti1 ±",
                    "Ti2 ±"
                ],
                "rows": [
                    {
                        "Phase (wt.%)": "γ",
                        "Nb1 ±": "11 8",
                        "Nb2 ±": "20.4 1.1",
                        "Ta1 ±": "24.3 0.6",
                        "Ta2 ±": "22.2 0.1",
                        "Ti1 ±": "60.5 1.8",
                        "Ti2 ±": "9 4"
                    },
                    {
                        "Phase (wt.%)": "γ′",
                        "Nb1 ±": "9.4 1.5",
                        "Nb2 ±": "- -",
                        "Ta1 ±": "2.1 0.9",
                        "Ta2 ±": "3.2 0.5",
                        "Ti1 ±": "5.4 1.3",
                        "Ti2 ±": "9.7 1.3"
                    },
                    {
                        "Phase (wt.%)": "(Cr₀.₈₈Ti₀.₁₂)₂O₃",
                        "Nb1 ±": "24 3",
                        "Nb2 ±": "34.6 1.8",
                        "Ta1 ±": "34.4 0.6",
                        "Ta2 ±": "32.6 0.2",
                        "Ti1 ±": "9.7 1.5",
                        "Ti2 ±": "29 2"
                    },
                    {
                        "Phase (wt.%)": "NiCrMnO₄",
                        "Nb1 ±": "33 7",
                        "Nb2 ±": "31.2 1.9",
                        "Ta1 ±": "21.7 0.7",
                        "Ta2 ±": "29.7 0.2",
                        "Ti1 ±": "18.8 1.3",
                        "Ti2 ±": "34 3"
                    },
                    {
                        "Phase (wt.%)": "CrTaO₄",
                        "Nb1 ±": "14 1.9",
                        "Nb2 ±": "13.8 1.0",
                        "Ta1 ±": "2.1 0.2",
                        "Ta2 ±": "10.2 0.1",
                        "Ti1 ±": "5.6 0.5",
                        "Ti2 ±": "15.4 1.1"
                    },
                    {
                        "Phase (wt.%)": "NiO",
                        "Nb1 ±": "9 4",
                        "Nb2 ±": "- -",
                        "Ta1 ±": "- -",
                        "Ta2 ±": "- -",
                        "Ti1 ±": "- -",
                        "Ti2 ±": "3.5 1.1"
                    },
                    {
                        "Phase (wt.%)": "(Ni,Co)TiO₃",
                        "Nb1 ±": "- -",
                        "Nb2 ±": "- -",
                        "Ta1 ±": "- -",
                        "Ta2 ±": "- -",
                        "Ti1 ±": "15.4 0.5",
                        "Ti2 ±": "2.1 0.0"
                    },
                    {
                        "Phase (wt.%)": "R_wp",
                        "Nb1 ±": "13.2",
                        "Nb2 ±": "14.8",
                        "Ta1 ±": "6.6",
                        "Ta2 ±": "7.5",
                        "Ti1 ±": "11.8",
                        "Ti2 ±": "8.2"
                    }
                ]
            },
            "table_url": "https://github.com/pch-pokemon/knowledge_base/raw/main/82/Table3.png"
        }
    },
    {
        "metadata": {
            "source": "D:/knowledge_base/Data/82.json",
            "figures_num": "Fig. 1"
        },
        "page_content": {
            "figure_number": "Fig. 1",
            "caption": "Fig. 1 TGA specific mass change curves for the investigated alloys during oxidation at 800 °C for 100 h in air. The data for C19 measured in [24] are included for reference.",
            "data": [
                {
                    "columns": [
                        "Time(h)",
                        "Mass gain(mg/cm²)"
                    ],
                    "alloy": "Nb1",
                    "values": [
                        [
                            3.11,
                            0.011
                        ],
                        [
                            8.91,
                            0.023
                        ],
                        [
                            15.4,
                            0.037
                        ],
                        [
                            22.66,
                            0.052
                        ],
                        [
                            31.66,
                            0.073
                        ],
                        [
                            45.24,
                            0.1
                        ],
                        [
                            55.45,
                            0.117
                        ],
                        [
                            65.74,
                            0.134
                        ],
                        [
                            77.16,
                            0.149
                        ],
                        [
                            87.28,
                            0.161
                        ],
                        [
                            100,
                            0.176
                        ]
                    ]
                },
                {
                    "columns": [
                        "Time(h)",
                        "Mass gain(mg/cm²)"
                    ],
                    "alloy": "Nb2",
                    "values": [
                        [
                            1.82,
                            0.011
                        ],
                        [
                            5.36,
                            0.021
                        ],
                        [
                            10.38,
                            0.03
                        ],
                        [
                            14.79,
                            0.037
                        ],
                        [
                            20.76,
                            0.046
                        ],
                        [
                            26.56,
                            0.053
                        ],
                        [
                            34.43,
                            0.061
                        ],
                        [
                            46.45,
                            0.073
                        ],
                        [
                            57.09,
                            0.081
                        ],
                        [
                            69.64,
                            0.089
                        ],
                        [
                            80.1,
                            0.096
                        ],
                        [
                            90.48,
                            0.101
                        ],
                        [
                            100,
                            0.107
                        ]
                    ]
                },
                {
                    "columns": [
                        "Time(h)",
                        "Mass gain(mg/cm²)"
                    ],
                    "alloy": "Ta1",
                    "values": [
                        [
                            3.55,
                            0.029
                        ],
                        [
                            8.22,
                            0.048
                        ],
                        [
                            14.88,
                            0.069
                        ],
                        [
                            23.1,
                            0.09
                        ],
                        [
                            31.83,
                            0.108
                        ],
                        [
                            41.35,
                            0.123
                        ],
                        [
                            51.9,
                            0.138
                        ],
                        [
                            61.94,
                            0.149
                        ],
                        [
                            71.19,
                            0.16
                        ],
                        [
                            82.01,
                            0.169
                        ],
                        [
                            91.52,
                            0.178
                        ],
                        [
                            100,
                            0.185
                        ]
                    ]
                },
                {
                    "columns": [
                        "Time(h)",
                        "Mass gain(mg/cm²)"
                    ],
                    "alloy": "Ta2",
                    "values": [
                        [
                            3.11,
                            0.018
                        ],
                        [
                            8.74,
                            0.031
                        ],
                        [
                            16.78,
                            0.044
                        ],
                        [
                            25.61,
                            0.055
                        ],
                        [
                            33.22,
                            0.063
                        ],
                        [
                            42.99,
                            0.072
                        ],
                        [
                            52.68,
                            0.08
                        ],
                        [
                            63.06,
                            0.087
                        ],
                        [
                            71.37,
                            0.092
                        ],
                        [
                            79.67,
                            0.097
                        ],
                        [
                            88.24,
                            0.101
                        ],
                        [
                            100,
                            0.108
                        ]
                    ]
                },
                {
                    "columns": [
                        "Time(h)",
                        "Mass gain(mg/cm²)"
                    ],
                    "alloy": "Ti1",
                    "values": [
                        [
                            3.98,
                            0.015
                        ],
                        [
                            8.82,
                            0.023
                        ],
                        [
                            15.92,
                            0.032
                        ],
                        [
                            25.87,
                            0.042
                        ],
                        [
                            35.9,
                            0.05
                        ],
                        [
                            46.28,
                            0.058
                        ],
                        [
                            55.71,
                            0.064
                        ],
                        [
                            65.05,
                            0.07
                        ],
                        [
                            74.91,
                            0.076
                        ],
                        [
                            85.21,
                            0.081
                        ],
                        [
                            100,
                            0.088
                        ]
                    ]
                },
                {
                    "columns": [
                        "Time(h)",
                        "Mass gain(mg/cm²)"
                    ],
                    "alloy": "Ti2",
                    "values": [
                        [
                            6.75,
                            0.019
                        ],
                        [
                            13.24,
                            0.028
                        ],
                        [
                            20.5,
                            0.037
                        ],
                        [
                            30.19,
                            0.047
                        ],
                        [
                            39.53,
                            0.056
                        ],
                        [
                            47.23,
                            0.062
                        ],
                        [
                            56.57,
                            0.069
                        ],
                        [
                            68.51,
                            0.076
                        ],
                        [
                            78.63,
                            0.082
                        ],
                        [
                            88.93,
                            0.087
                        ],
                        [
                            100,
                            0.092
                        ]
                    ]
                },
                {
                    "columns": [
                        "Time(h)",
                        "Mass gain(mg/cm²)"
                    ],
                    "alloy": "C19",
                    "values": [
                        [
                            3.29,
                            0.016
                        ],
                        [
                            7.53,
                            0.025
                        ],
                        [
                            13.06,
                            0.033
                        ],
                        [
                            20.16,
                            0.043
                        ],
                        [
                            26.3,
                            0.05
                        ],
                        [
                            34.52,
                            0.056
                        ],
                        [
                            42.65,
                            0.061
                        ],
                        [
                            52.51,
                            0.064
                        ],
                        [
                            60.73,
                            0.067
                        ],
                        [
                            69.12,
                            0.07
                        ],
                        [
                            77.16,
                            0.072
                        ],
                        [
                            86.94,
                            0.076
                        ],
                        [
                            100,
                            0.08
                        ]
                    ]
                }
            ],
            "image_url": "https://github.com/pch-pokemon/knowledge_base/raw/main/82/Fig.1.png"
        }
    },
    {
        "metadata": {
            "source": "D:/knowledge_base/Data/82.json",
            "figures_num": "Fig. 2"
        },
        "page_content": {
            "figure_number": "Fig. 2",
            "caption": "Fig. 2 BSE SEM cross-sectional images (top row) and EDX elemental concentration maps for Nb1, Nb2, Ta1, Ta2, Ti1, and Ti2 alloys after oxidation in air at 800 °C for 1000 h.",
            "image_url": "https://github.com/pch-pokemon/knowledge_base/raw/main/82/Fig.2.png"
        }
    },
    {
        "metadata": {
            "source": "D:/knowledge_base/Data/82.json",
            "figures_num": "Fig. 3"
        },
        "page_content": {
            "figure_number": "Fig. 3",
            "caption": "Fig. 3 BSE SEM cross-sectional images (top row) and EDX elemental concentration maps of continuous Al-rich oxide regions in Ta1, Ta2, and Ti1 alloys after oxidation in air at 800 °C for 1000 h.",
            "image_url": "https://github.com/pch-pokemon/knowledge_base/raw/main/82/Fig.3.png"
        }
    },
    {
        "metadata": {
            "source": "D:/knowledge_base/Data/82.json",
            "figures_num": "Fig. 4"
        },
        "page_content": {
            "figure_number": "Fig. 4",
            "caption": "Fig. 4 X-ray diffractograms for surfaces of the Nb1 and Nb2 alloys after oxidation at 800 °C for 1000 h in air. The simulated fits using Rietveld refinement with constituent phases are also shown.",
            "image_url": "https://github.com/pch-pokemon/knowledge_base/raw/main/82/Fig.4.png"
        }
    },
    {
        "metadata": {
            "source": "D:/knowledge_base/Data/82.json",
            "figures_num": "Fig. 5"
        },
        "page_content": {
            "figure_number": "Fig. 5",
            "caption": "Fig. 5 X-ray diffractograms for surfaces of the Ta1 and Ta2 alloys after oxidation at 800 °C for 1000 h in air. The simulated fits using Rietveld refinement with constituent phases are also shown.",
            "image_url": "https://github.com/pch-pokemon/knowledge_base/raw/main/82/Fig.5.png"
        }
    },
    {
        "metadata": {
            "source": "D:/knowledge_base/Data/82.json",
            "figures_num": "Fig. 6"
        },
        "page_content": {
            "figure_number": "Fig. 6",
            "caption": "Fig. 6 X-ray diffractograms for surfaces of the Ti1 and Ti2 alloys after oxidation at 800 °C for 1000 h in air. The simulated fits using Rietveld refinement with constituent phases are also shown.",
            "image_url": "https://github.com/pch-pokemon/knowledge_base/raw/main/82/Fig.6.png"
        }
    },
    {
        "metadata": {
            "source": "D:/knowledge_base/Data/82.json",
            "figures_num": "Fig. 7"
        },
        "page_content": {
            "figure_number": "Fig. 7",
            "caption": "Fig. 7 Ta concentration in the γ phase with increasing Nb concentrations at 800 °C. Calculated in ThermoCalc 2022b.",
            "data": [
                {
                    "columns": [
                        "Mole percent Nb",
                        "Amount of Ta in FCC-L1₂ (mol)"
                    ],
                    "values": [
                        [
                            0,
                            0.0007
                        ],
                        [
                            0.48,
                            0.0008
                        ],
                        [
                            0.95,
                            0.001
                        ],
                        [
                            1.44,
                            0.0012
                        ],
                        [
                            2.02,
                            0.0015
                        ],
                        [
                            2.55,
                            0.0018
                        ],
                        [
                            3,
                            0.002
                        ]
                    ]
                }
            ],
            "image_url": "https://github.com/pch-pokemon/knowledge_base/raw/main/82/Fig.7.png"
        }
    },
    {
        "metadata": {
            "source": "D:/knowledge_base/Data/82.json",
            "figures_num": "Fig. 8"
        },
        "page_content": {
            "figure_number": "Fig. 8",
            "caption": "Fig. 8 Activities of Al and Cr in C19, Nb1, Nb2, Ta1, Ta2, Ti1, and Ti2 alloys at 800 °C plotted against increasing Al concentration. Calculated in ThermoCalc 2022b.",
            "data": [
                {
                    "columns": [
                        "Alloy",
                        "Concentration of Al(at.%)",
                        "Activities of Al(× 10⁻⁸)",
                        "Activities of Cr(× 10⁻³)"
                    ],
                    "values": [
                        [
                            "C19",
                            9.41,
                            0.985,
                            6.591
                        ],
                        [
                            "Nb2",
                            9.48,
                            1.03,
                            6.502
                        ],
                        [
                            "Ta2",
                            9.73,
                            1.008,
                            6.672
                        ],
                        [
                            "Ti2",
                            9.83,
                            1.1,
                            6.47
                        ],
                        [
                            "Nb1",
                            10.34,
                            1.087,
                            6.93
                        ],
                        [
                            "Ta1",
                            10.89,
                            1.177,
                            7.212
                        ],
                        [
                            "Ti1",
                            11.31,
                            1.317,
                            6.625
                        ]
                    ]
                }
            ],
            "image_url": "https://github.com/pch-pokemon/knowledge_base/raw/main/82/Fig.8.png"
        }
    },
    {
        "metadata": {
            "source": "D:/knowledge_base/Data/82.json",
            "figures_num": "Fig. 9"
        },
        "page_content": {
            "figure_number": "Fig. 9",
            "caption": "Fig. 9 Tracer diffusion coefficients of Al and Cr in C19, Nb1, Nb2, Ta1, Ta2, Ti1, and Ti2 alloys at 800 °C plotted against increasing Al concentration. Calculated in ThermoCalc 2022b.",
            "data": [
                {
                    "columns": [
                        "Alloy",
                        "Concentration of Al(at.%)",
                        "Tracer diffusivity of Al(m²/s × 10⁻¹⁷)",
                        "Tracer diffusivity of Cr(m²/s × 10⁻¹⁸)"
                    ],
                    "values": [
                        [
                            "C19",
                            9.41,
                            3.095,
                            7.473
                        ],
                        [
                            "Nb2",
                            9.48,
                            3.145,
                            7.581
                        ],
                        [
                            "Ta2",
                            9.73,
                            3.118,
                            7.567
                        ],
                        [
                            "Ti2",
                            9.83,
                            3.221,
                            7.752
                        ],
                        [
                            "Nb1",
                            10.34,
                            3.2,
                            7.912
                        ],
                        [
                            "Ta1",
                            10.89,
                            3.276,
                            8.222
                        ],
                        [
                            "Ti1",
                            11.31,
                            3.452,
                            8.428
                        ]
                    ]
                }
            ],
            "image_url": "https://github.com/pch-pokemon/knowledge_base/raw/main/82/Fig.9.png"
        }
    },
    {
        "metadata": {
            "source": "D:/knowledge_base/Data/83.json",
            "tables_num": "Table 1"
        },
        "page_content": {
            "table_number": "Table 1",
            "caption": "Table 1 Compositions of the experimental alloy (wt%)",
            "data": {
                "columns": [
                    "Element",
                    "Ni",
                    "Co",
                    "Al",
                    "Cr",
                    "W + Mo + Ta",
                    "Re"
                ],
                "rows": [
                    {
                        "Element": "Composition",
                        "Ni": "Bal.",
                        "Co": "8.0",
                        "Al": "5.9",
                        "Cr": "4.6",
                        "W + Mo + Ta": "16.0",
                        "Re": "3.0"
                    }
                ]
            },
            "table_url": "https://github.com/pch-pokemon/knowledge_base/raw/main/83/Table1.png"
        }
    },
    {
        "metadata": {
            "source": "D:/knowledge_base/Data/83.json",
            "tables_num": "Table 2"
        },
        "page_content": {
            "table_number": "Table 2",
            "caption": "Table 2 Part XRD peaks of oxide.",
            "data": {
                "columns": [
                    "Condition",
                    "Phase",
                    "2θ (°)",
                    "Crystal plane",
                    "Intensity"
                ],
                "rows": [
                    {
                        "Condition": "1100°C, 7 h",
                        "Phase": "(Ni, Co)O",
                        "2θ (°)": "43.14",
                        "Crystal plane": "(200)",
                        "Intensity": "107,241"
                    },
                    {
                        "Condition": "1100°C, 60 h",
                        "Phase": "(Ni, Co)O",
                        "2θ (°)": "43.18",
                        "Crystal plane": "(200)",
                        "Intensity": "204,267"
                    },
                    {
                        "Condition": "1100°C, 100 h",
                        "Phase": "(Ni, Co)O",
                        "2θ (°)": "43.22",
                        "Crystal plane": "(200)",
                        "Intensity": "97,750"
                    },
                    {
                        "Condition": "1100°C, 200 h",
                        "Phase": "(Ni, Co)O",
                        "2θ (°)": "43.18",
                        "Crystal plane": "(200)",
                        "Intensity": "69,352"
                    },
                    {
                        "Condition": "1150°C, 7 h",
                        "Phase": "(Ni, Co)O",
                        "2θ (°)": "43.14",
                        "Crystal plane": "(200)",
                        "Intensity": "228,832"
                    },
                    {
                        "Condition": "1150°C, 60 h",
                        "Phase": "(Ni, Co)O",
                        "2θ (°)": "37.12",
                        "Crystal plane": "(111)",
                        "Intensity": "50,055"
                    },
                    {
                        "Condition": "1150°C, 60 h",
                        "Phase": "(Ni, Co)O",
                        "2θ (°)": "43.14",
                        "Crystal plane": "(200)",
                        "Intensity": "178,304"
                    },
                    {
                        "Condition": "1150°C, 100 h",
                        "Phase": "(Ni, Co)O",
                        "2θ (°)": "43.18",
                        "Crystal plane": "(200)",
                        "Intensity": "33,057"
                    },
                    {
                        "Condition": "1200°C, 7 h",
                        "Phase": "(Ni, Co)O",
                        "2θ (°)": "43.12",
                        "Crystal plane": "(200)",
                        "Intensity": "685,997"
                    }
                ]
            },
