Repository: pch-pokemon/Multi_agent_for_alloy_oxidation

# High-Temperature Alloy Oxidation Multi-Agent System V1.0

This software is a knowledge-guided multi-agent system designed for intelligent prediction, mechanistic interpretation, thermodynamic analysis, and literature-grounded reasoning of oxidation behavior in high-temperature superalloys.

Unlike conventional tool-based frameworks, the system organizes the oxidation research process into a structured multi-agent workflow, enabling the transformation of fragmented mechanistic knowledge into design-relevant insights.

File: rag_core/data/1_100_chart.json (part 54 of 70)
[
            "table_url": "https://github.com/pch-pokemon/knowledge_base/raw/main/83/Table2.png"
        }
    },
    {
        "metadata": {
            "source": "D:/knowledge_base/Data/83.json",
            "tables_num": "Table 3"
        },
        "page_content": {
            "table_number": "Table 3",
            "caption": "Table 3 ΔG₀ of oxides per 1 mol O₂.",
            "data": {
                "columns": [
                    "Oxides",
                    "ΔG₀ per 1 Mol O₂ (kJ/Mol) at 1100°C",
                    "ΔG₀ per 1 Mol O₂ (kJ/Mol) at 1200°C"
                ],
                "rows": [
                    {
                        "Oxides": "Al₂O₃",
                        "ΔG₀ per 1 Mol O₂ (kJ/Mol) at 1100°C": "-825.33",
                        "ΔG₀ per 1 Mol O₂ (kJ/Mol) at 1200°C": "-803.32"
                    },
                    {
                        "Oxides": "Ta₂O₅",
                        "ΔG₀ per 1 Mol O₂ (kJ/Mol) at 1100°C": "-580.58",
                        "ΔG₀ per 1 Mol O₂ (kJ/Mol) at 1200°C": "-564.30"
                    },
                    {
                        "Oxides": "Cr₂O₃",
                        "ΔG₀ per 1 Mol O₂ (kJ/Mol) at 1100°C": "-521.80",
                        "ΔG₀ per 1 Mol O₂ (kJ/Mol) at 1200°C": "-505.02"
                    },
                    {
                        "Oxides": "WO₂",
                        "ΔG₀ per 1 Mol O₂ (kJ/Mol) at 1100°C": "-343.56",
                        "ΔG₀ per 1 Mol O₂ (kJ/Mol) at 1200°C": "-326.67"
                    },
                    {
                        "Oxides": "MoO₂",
                        "ΔG₀ per 1 Mol O₂ (kJ/Mol) at 1100°C": "-342.83",
                        "ΔG₀ per 1 Mol O₂ (kJ/Mol) at 1200°C": "-326.10"
                    },
                    {
                        "Oxides": "CoO",
                        "ΔG₀ per 1 Mol O₂ (kJ/Mol) at 1100°C": "-275.14",
                        "ΔG₀ per 1 Mol O₂ (kJ/Mol) at 1200°C": "-260.93"
                    },
                    {
                        "Oxides": "NiO",
                        "ΔG₀ per 1 Mol O₂ (kJ/Mol) at 1100°C": "-234.92",
                        "ΔG₀ per 1 Mol O₂ (kJ/Mol) at 1200°C": "-217.92"
                    },
                    {
                        "Oxides": "ReO₂",
                        "ΔG₀ per 1 Mol O₂ (kJ/Mol) at 1100°C": "-192.33",
                        "ΔG₀ per 1 Mol O₂ (kJ/Mol) at 1200°C": "-"
                    }
                ]
            },
            "table_url": "https://github.com/pch-pokemon/knowledge_base/raw/main/83/Table3.png"
        }
    },
    {
        "metadata": {
            "source": "D:/knowledge_base/Data/83.json",
            "figures_num": "Fig. 1"
        },
        "page_content": {
            "figure_number": "Fig. 1",
            "caption": "Fig. 1 Elements content of Ni-based single crystal superalloys: (a) Cr and refractory elements [3–7], (b) Re and other refractory elements [3–7,19–21].",
            "image_url": "https://github.com/pch-pokemon/knowledge_base/raw/main/83/Fig.1.png"
        }
    },
    {
        "metadata": {
            "source": "D:/knowledge_base/Data/83.json",
            "figures_num": "Fig. 2"
        },
        "page_content": {
            "figure_number": "Fig. 2",
            "caption": "Fig. 2 (a) SEM micrograph of γ/γ' microstructure after standard heat treatment. (b) Particle size of γ'.",
            "data": [
                {
                    "subfigure_label": "(a)",
                    "values": {
                        "γ' vol%": "68.5%"
                    }
                },
                {
                    "subfigure_label": "(b)",
                    "values": {
                        "Average particle size of γ'": "0.27 μm"
                    }
                }
            ],
            "image_url": "https://github.com/pch-pokemon/knowledge_base/raw/main/83/Fig.2.png"
        }
    },
    {
        "metadata": {
            "source": "D:/knowledge_base/Data/83.json",
            "figures_num": "Fig. 3"
        },
        "page_content": {
            "figure_number": "Fig. 3",
            "caption": "Fig. 3 XRD analysis results of sample surface after oxidation: (a) at 1100 °C, (b) at 1150 °C, (c) at 1200 °C.",
            "image_url": "https://github.com/pch-pokemon/knowledge_base/raw/main/83/Fig.3.png"
        }
    },
    {
        "metadata": {
            "source": "D:/knowledge_base/Data/83.json",
            "figures_num": "Fig. 4"
        },
        "page_content": {
            "figure_number": "Fig. 4",
            "caption": "Fig. 4 (a and b) SEM micrographs of sample surface, (c) SEM micrograph of sample cross section after 7 h oxidation at 1100 °C. (d) Linear EDS analysis of cross section in (c). EDS point analysis of surface at: (e) point A in (a), (f) point B in (b), (g) point C in (b).",
            "image_url": "https://github.com/pch-pokemon/knowledge_base/raw/main/83/Fig.4.png"
        }
    },
    {
        "metadata": {
            "source": "D:/knowledge_base/Data/83.json",
            "figures_num": "Fig. 5"
        },
        "page_content": {
            "figure_number": "Fig. 5",
            "caption": "Fig. 5 (a) SEM micrograph of sample surface. (b) SEM micrograph of sample cross section after 20 h oxidation at 1100 °C. (c) Linear EDS analysis of cross section in (b).",
            "image_url": "https://github.com/pch-pokemon/knowledge_base/raw/main/83/Fig.5.png"
        }
    },
    {
        "metadata": {
            "source": "D:/knowledge_base/Data/83.json",
            "figures_num": "Fig. 6"
        },
        "page_content": {
            "figure_number": "Fig. 6",
            "caption": "Fig. 6 (a) SEM micrograph of sample surface, (b and c) SEM micrograph of sample cross section after 60 h oxidation at 1100 °C. (d) Linear EDS analysis of cross section in (b).",
            "image_url": "https://github.com/pch-pokemon/knowledge_base/raw/main/83/Fig.6.png"
        }
    },
    {
        "metadata": {
            "source": "D:/knowledge_base/Data/83.json",
            "figures_num": "Fig. 7"
        },
        "page_content": {
            "figure_number": "Fig. 7",
            "caption": "Fig. 7 SEM micrograph of sample cross section after: (a) 100 h, (b) 150 h oxidation at 1100 °C. (c) SEM micrograph of sample surface after 200 h oxidation at 1100 °C. EDS point analysis of surface at: (d) point A in (c), (e) point B in (c).",
            "image_url": "https://github.com/pch-pokemon/knowledge_base/raw/main/83/Fig.7.png"
        }
    },
    {
        "metadata": {
            "source": "D:/knowledge_base/Data/83.json",
            "figures_num": "Fig. 8"
        },
        "page_content": {
            "figure_number": "Fig. 8",
            "caption": "Fig. 8 (a) SEM micrograph of sample surface after 7 h oxidation at 1150 °C. (b and c) SEM micrographs of sample cross section after 7 h oxidation at 1150 °C. (d) Linear EDS analysis of cross section in (b).",
            "image_url": "https://github.com/pch-pokemon/knowledge_base/raw/main/83/Fig.8.png"
        }
    },
    {
        "metadata": {
            "source": "D:/knowledge_base/Data/83.json",
            "figures_num": "Fig. 9"
        },
        "page_content": {
            "figure_number": "Fig. 9",
            "caption": "Fig. 9 SEM micrographs of: (a) surface after 20 h oxidation, (b) cross section after 60 h oxidation, (c) surface after 100 h oxidation. EDS analysis of surface at: (d) point A in (a), (e) point B in (c).",
            "image_url": "https://github.com/pch-pokemon/knowledge_base/raw/main/83/Fig.9.png"
        }
    },
    {
        "metadata": {
            "source": "D:/knowledge_base/Data/83.json",
            "figures_num": "Fig. 10"
        },
        "page_content": {
            "figure_number": "Fig. 10",
            "caption": "Fig. 10 SEM micrographs of sample surface after: (a1) 7 h, (b1) 60 h oxidation at 1200 °C. SEM micrographs of sample cross section after: (a2) 7 h, (b2) 60 h oxidation at 1200 °C.",
            "image_url": "https://github.com/pch-pokemon/knowledge_base/raw/main/83/Fig.10.png"
        }
    },
    {
        "metadata": {
            "source": "D:/knowledge_base/Data/83.json",
            "figures_num": "Fig. 11"
        },
        "page_content": {
            "figure_number": "Fig. 11",
            "caption": "Fig. 11 Isothermal oxidation kinetics of the experimental alloy: (a) Weight gain as a function of oxidation time from 0 h to 250 h. (b) Weight gain as a function of oxidation time from 0 h to 20 h. (c) Weight gain as a function of square root of oxidation time from 0 h to 250 h.",
            "data": [
                {
                    "subfigure_label": "(a)",
                    "columns": [
                        "Time(h)",
                        "Mass gain(mg/cm²)"
                    ],
                    "temperature_type": [
                        {
                            "temperature": "1200 °C",
                            "values": [
                                [
                                    1,
                                    0.459
                                ],
                                [
                                    2,
                                    1.329
                                ],
                                [
                                    7,
                                    3.152
                                ],
                                [
                                    10,
                                    5.447
                                ],
                                [
                                    20,
                                    9.094
                                ],
                                [
                                    40,
                                    13.374
                                ],
                                [
                                    60,
                                    16.205
                                ],
                                [
                                    80,
                                    18.374
                                ],
                                [
                                    100,
                                    20.361
                                ],
                                [
                                    150,
                                    23.494
                                ],
                                [
                                    200,
                                    26.627
                                ],
                                [
                                    250,
                                    30.241
                                ]
                            ]
                        },
                        {
                            "temperature": "1150 °C",
                            "values": [
                                [
                                    1,
                                    0.372
                                ],
                                [
                                    2,
                                    0.83
                                ],
                                [
                                    7,
                                    1.45
                                ],
                                [
                                    10,
                                    2.751
                                ],
                                [
                                    20,
                                    4.019
                                ],
                                [
                                    40,
                                    6.015
                                ],
                                [
                                    60,
                                    7.999
                                ],
                                [
                                    80,
                                    9.463
                                ],
                                [
                                    100,
                                    10.959
                                ],
                                [
                                    150,
                                    12.606
                                ],
                                [
                                    200,
                                    14.01
                                ],
                                [
                                    250,
                                    15.627
                                ]
                            ]
                        },
                        {
                            "temperature": "1100 °C",
                            "values": [
                                [
                                    1,
                                    0.234
                                ],
                                [
                                    2,
                                    0.316
                                ],
                                [
                                    7,
                                    1.219
                                ],
                                [
                                    10,
                                    1.602
                                ],
                                [
                                    20,
                                    1.885
                                ],
                                [
                                    40,
                                    2.689
                                ],
                                [
                                    60,
                                    5.13
                                ],
                                [
                                    80,
                                    6.564
                                ],
                                [
                                    100,
                                    7.693
                                ],
                                [
                                    150,
                                    8.761
                                ],
                                [
                                    200,
                                    9.891
                                ],
                                [
                                    250,
                                    11.081
                                ]
                            ]
                        }
                    ],
                    "image_url": "https://github.com/pch-pokemon/knowledge_base/raw/main/83/Fig.11(a).png"
                },
                {
                    "subfigure_label": "(b)",
                    "columns": [
                        "Time(h)",
                        "Mass gain(mg/cm²)"
                    ],
                    "temperature_type": [
                        {
                            "temperature": "1200 °C",
                            "values": [
                                [
                                    1,
                                    0.459
                                ],
                                [
                                    2,
                                    1.329
                                ],
                                [
                                    7,
                                    3.152
                                ],
                                [
                                    10,
                                    5.447
                                ],
                                [
                                    20,
                                    9.094
                                ]
                            ]
                        },
                        {
                            "temperature": "1150 °C",
                            "values": [
                                [
                                    1,
                                    0.372
                                ],
                                [
                                    2,
                                    0.83
                                ],
                                [
                                    7,
                                    1.45
                                ],
                                [
                                    10,
                                    2.751
                                ],
                                [
                                    20,
                                    4.019
                                ]
                            ]
                        },
                        {
                            "temperature": "1100 °C",
                            "values": [
                                [
                                    1,
                                    0.234
                                ],
                                [
                                    2,
                                    0.316
                                ],
                                [
                                    7,
                                    1.219
                                ],
                                [
                                    10,
                                    1.602
                                ],
                                [
                                    20,
                                    1.885
                                ]
                            ]
                        }
                    ],
                    "image_url": "https://github.com/pch-pokemon/knowledge_base/raw/main/83/Fig.11(b).png"
                },
                {
                    "subfigure_label": "(c)",
                    "columns": [
                        "Time¹/²(h¹/²)",
                        "Mass gain(g/m²)"
                    ],
                    "temperature_type": [
                        {
                            "temperature": "1200 °C",
                            "values": [
                                [
                                    1.0,
                                    4.589
                                ],
                                [
                                    1.41,
                                    13.285
                                ],
                                [
                                    2.65,
                                    31.522
                                ],
                                [
                                    3.16,
                                    54.469
                                ],
                                [
                                    4.47,
                                    90.942
                                ],
                                [
                                    6.32,
                                    133.735
                                ],
                                [
                                    7.75,
                                    162.048
                                ],
                                [
                                    8.94,
                                    183.735
                                ],
                                [
                                    10.0,
                                    203.615
                                ],
                                [
                                    12.25,
                                    234.94
                                ],
                                [
                                    14.14,
                                    266.265
                                ],
                                [
                                    15.81,
                                    302.41
                                ]
                            ]
                        },
                        {
                            "temperature": "1150 °C",
                            "values": [
                                [
                                    1.0,
                                    3.722
                                ],
                                [
                                    1.41,
                                    8.303
                                ],
                                [
                                    2.65,
                                    14.516
                                ],
                                [
                                    3.16,
                                    27.508
                                ],
                                [
                                    4.47,
                                    40.185
                                ],
                                [
                                    6.32,
                                    60.15
                                ],
                                [
                                    7.75,
                                    79.985
                                ],
                                [
                                    8.94,
                                    94.632
                                ],
                                [
                                    10.0,
                                    109.585
                                ],
                                [
                                    12.25,
                                    126.063
                                ],
                                [
                                    14.14,
                                    140.1
                                ],
                                [
                                    15.81,
                                    156.273
                                ]
                            ]
                        },
                        {
                            "temperature": "1100 °C",
                            "values": [
                                [
                                    1.0,
                                    2.341
                                ],
                                [
                                    1.41,
                                    3.157
                                ],
                                [
                                    2.65,
                                    12.194
                                ],
                                [
                                    3.16,
                                    16.023
                                ],
                                [
                                    4.47,
                                    18.847
                                ],
                                [
                                    6.32,
                                    26.889
                                ],
                                [
                                    7.75,
                                    51.301
                                ],
                                [
                                    8.94,
                                    65.643
                                ],
                                [
                                    10.0,
                                    76.934
                                ],
                                [
                                    12.25,
                                    87.614
                                ],
                                [
                                    14.14,
                                    98.905
                                ],
                                [
                                    15.81,
                                    110.806
                                ]
                            ]
                        }
                    ],
                    "image_url": "https://github.com/pch-pokemon/knowledge_base/raw/main/83/Fig.11(c).png"
                }
            ]
        }
    },
    {
        "metadata": {
            "source": "D:/knowledge_base/Data/83.json",
            "figures_num": "Fig. 12"
        },
        "page_content": {
            "figure_number": "Fig. 12",
            "caption": "Fig. 12 Isothermal oxidation kinetics of the experimental alloy: (a) Weight gain as a function of oxidation time from 0 h to 250 h. (b) Weight gain as a function of oxidation time from 0 h to 20 h. (c) Weight gain as a function of square root of oxidation time from 0 h to 250 h.",
            "image_url": "https://github.com/pch-pokemon/knowledge_base/raw/main/83/Fig.12.png"
        }
    },
    {
        "metadata": {
            "source": "D:/knowledge_base/Data/83.json",
            "figures_num": "Fig. 13"
        },
        "page_content": {
            "figure_number": "Fig. 13",
            "caption": "Fig. 13 Isothermal oxidation kinetics of the experimental alloy: (a) Weight gain as a function of oxidation time from 0 h to 250 h. (b) Weight gain as a function of oxidation time from 0 h to 20 h. (c) Weight gain as a function of square root of oxidation time from 0 h to 250 h.",
            "image_url": "https://github.com/pch-pokemon/knowledge_base/raw/main/83/Fig.13.png"
        }
    },
    {
        "metadata": {
            "source": "D:/knowledge_base/Data/84.json",
            "tables_num": "Table 1"
        },
        "page_content": {
            "table_number": "Table 1",
            "caption": "Table 1 Composition and partitioning coefficient of γ′/γ phase of Co-30Ni-10Al-6Ta-10Cr alloy.",
            "data": {
                "columns": [
                    "Phase",
                    "Composition",
                    "K_Co^{γ′/γ}",
                    "K_Ni^{γ′/γ}",
                    "K_Al^{γ′/γ}",
                    "K_Cr^{γ′/γ}",
                    "K_Ta^{γ′/γ}"
                ],
                "rows": [
                    {
                        "Phase": "γ′",
                        "Composition": "Co-36.7Ni-13.5Al-4.7Cr-13.3Ta",
                        "K_Co^{γ′/γ}": 0.6,
                        "K_Ni^{γ′/γ}": 1.5,
                        "K_Al^{γ′/γ}": 2.18,
                        "K_Cr^{γ′/γ}": 0.26,
                        "K_Ta^{γ′/γ}": 4.93
                    },
                    {
                        "Phase": "γ",
                        "Composition": "Co-23.3Ni-6.2Al-18.3Al-2.7Ta",
                        "K_Co^{γ′/γ}": "-",
                        "K_Ni^{γ′/γ}": "-",
                        "K_Al^{γ′/γ}": "-",
                        "K_Cr^{γ′/γ}": "-",
                        "K_Ta^{γ′/γ}": "-"
                    }
                ]
            },
            "table_url": "https://github.com/pch-pokemon/knowledge_base/raw/main/84/Table1.png"
        }
    },
    {
        "metadata": {
            "source": "D:/knowledge_base/Data/84.json",
            "tables_num": "Table 2"
        },
        "page_content": {
            "table_number": "Table 2",
            "caption": "Table 2 Chemical composition measured by SEM-EDX points analysis at positions marked in Fig. 11.",
            "data": {
                "columns": [
                    "Oxidation time",
                    "Region",
                    "Co",
                    "Ni",
                    "Al",
                    "Ta",
                    "Cr",
                    "O",
                    "Phases"
                ],
                "rows": [
                    {
                        "Oxidation time": "50 h",
                        "Region": 1,
                        "Co": 5.84,
                        "Ni": 1.92,
                        "Al": 4.88,
                        "Ta": "-",
                        "Cr": 30.17,
                        "O": 57.19,
                        "Phases": "Cr₂O₃"
                    },
                    {
                        "Oxidation time": "50 h",
                        "Region": 2,
                        "Co": 1.2,
                        "Ni": 0.14,
                        "Al": 1.82,
                        "Ta": "48.38",
                        "Cr": 1.08,
                        "O": 47.38,
                        "Phases": "Ta₂O₅"
                    },
                    {
                        "Oxidation time": "50 h",
                        "Region": 3,
                        "Co": 6.28,
                        "Ni": 3.69,
                        "Al": 32.78,
                        "Ta": "1.50",
                        "Cr": 0.84,
                        "O": 54.91,
                        "Phases": "Al₂O₃"
                    },
                    {
                        "Oxidation time": "50 h",
                        "Region": 4,
                        "Co": 8.22,
                        "Ni": 3.19,
                        "Al": 14.43,
                        "Ta": "2.22",
                        "Cr": 15.29,
                        "O": 56.65,
                        "Phases": "Spinel"
                    },
                    {
                        "Oxidation time": "50 h",
                        "Region": 5,
                        "Co": "-",
                        "Ni": 0.39,
                        "Al": 3.72,
                        "Ta": "45.87",
                        "Cr": 1.74,
                        "O": 48.28,
                        "Phases": "Ta₂O₅"
                    },
                    {
                        "Oxidation time": "50 h",
                        "Region": 6,
                        "Co": 1.04,
                        "Ni": "-",
                        "Al": 34.81,
                        "Ta": "-",
                        "Cr": 1.86,
                        "O": 62.29,
                        "Phases": "Al₂O₃"
                    },
                    {
                        "Oxidation time": "100 h",
                        "Region": 7,
                        "Co": 5.66,
                        "Ni": 4.52,
                        "Al": 17.5,
                        "Ta": "0.57",
                        "Cr": 4.97,
                        "O": 66.79,
                        "Phases": "Spinel"
                    },
                    {
                        "Oxidation time": "100 h",
                        "Region": 8,
                        "Co": 0.26,
                        "Ni": 0.11,
                        "Al": 35.6,
                        "Ta": "0.52",
                        "Cr": 0.46,
                        "O": 63.04,
                        "Phases": "Al₂O₃"
                    },
                    {
                        "Oxidation time": "100 h",
                        "Region": 9,
                        "Co": "-",
                        "Ni": "-",
                        "Al": "7.09",
                        "Ta": "34.15",
                        "Cr": "3.46",
                        "O": 55.31,
                        "Phases": "Ta₂O₅"
                    },
                    {
                        "Oxidation time": "200 h",
                        "Region": 10,
                        "Co": 45.24,
                        "Ni": 29.07,
                        "Al": "-",
                        "Ta": "12.40",
                        "Cr": "5.23",
                        "O": 8.05,
                        "Phases": "Matrix"
                    },
                    {
                        "Oxidation time": "200 h",
                        "Region": 11,
                        "Co": 0.61,
                        "Ni": 0.61,
                        "Al": 38.84,
                        "Ta": "0.22",
                        "Cr": "-",
                        "O": 60.33,
                        "Phases": "Al₂O₃"
                    },
                    {
                        "Oxidation time": "200 h",
                        "Region": 12,
                        "Co": 24.93,
                        "Ni": 23.66,
                        "Al": "-",
                        "Ta": "47.34",
                        "Cr": 0.47,
                        "O": 3.59,
                        "Phases": "Oxides enriched with Ta, Co, Ni"
                    },
                    {
                        "Oxidation time": "300 h",
                        "Region": 13,
                        "Co": 10.22,
                        "Ni": 8.64,
                        "Al": 23.98,
                        "Ta": "1.73",
                        "Cr": 5.37,
                        "O": 50.07,
                        "Phases": "Spinel"
                    },
                    {
                        "Oxidation time": "300 h",
                        "Region": 14,
                        "Co": 1.6,
                        "Ni": "0.00",
                        "Al": 4.08,
                        "Ta": "16.21",
                        "Cr": 14.52,
                        "O": 63.58,
                        "Phases": "Oxides enriched with Ta, Cr, O"
                    },
                    {
                        "Oxidation time": "300 h",
                        "Region": 15,
                        "Co": "0.00",
                        "Ni": 0.16,
                        "Al": 27.67,
                        "Ta": "6.52",
                        "Cr": 2.73,
                        "O": 62.92,
                        "Phases": "Al₂O₃"
                    },
                    {
                        "Oxidation time": "300 h",
                        "Region": 16,
                        "Co": "5.75",
                        "Ni": 3.4,
                        "Al": 21.58,
                        "Ta": "6.60",
                        "Cr": 9.01,
                        "O": 63.6,
                        "Phases": "Oxides enriched with Ta, Cr, O"
                    },
                    {
                        "Oxidation time": "300 h",
                        "Region": 17,
                        "Co": "-",
                        "Ni": 2.88,
                        "Al": 0.0,
                        "Ta": "22.24",
                        "Cr": 12.78,
                        "O": 60.17,
                        "Phases": "Al₂O₃"
                    },
                    {
                        "Oxidation time": "300 h",
                        "Region": 18,
                        "Co": 7.22,
                        "Ni": 2.05,
                        "Al": 1.6,
                        "Ta": "31.04",
                        "Cr": 6.73,
                        "O": 51.36,
                        "Phases": "Ta₂O₅"
                    },
                    {
                        "Oxidation time": "300 h",
                        "Region": 19,
                        "Co": 46.33,
                        "Ni": 28.82,
                        "Al": 2.05,
                        "Ta": "10.13",
                        "Cr": 4.08,
                        "O": 58.59,
                        "Phases": "Matrix"
                    },
                    {
                        "Oxidation time": "300 h",
                        "Region": 20,
                        "Co": 25.7,
                        "Ni": 21.65,
                        "Al": "-",
                        "Ta": "50.98",
                        "Cr": 0.32,
                        "O": 1.34,
                        "Phases": "Oxides enriched with Ta, Co, Ni"
                    }
                ]
            },
            "table_url": "https://github.com/pch-pokemon/knowledge_base/raw/main/84/Table2.png"
        }
    },
    {
        "metadata": {
            "source": "D:/knowledge_base/Data/84.json",
            "figures_num": "Fig. 1"
        },
        "page_content": {
            "figure_number": "Fig. 1",
            "caption": "Fig. 1 (a) Pseudo-binary phase diagrams of Co-30Ni-10Al-6Ta-xCr alloy, (b)-(d) phase fractions of Co-30Ni-10Al-6Ta-xCr (x: 0, 5, 10) alloys.",
            "image_url": "https://github.com/pch-pokemon/knowledge_base/raw/main/84/Fig.1.png"
        }
    },
    {
        "metadata": {
            "source": "D:/knowledge_base/Data/84.json",
            "figures_num": "Fig. 2"
        },
        "page_content": {
            "figure_number": "Fig. 2",
            "caption": "Fig. 2 SEM images of (a) Co-30Ni-10Al-6Ta-5Cr and (b) Co-30Ni-10Al-6Ta-10Cr alloy aged at 800 °C for 24 h, (c) DSC curves of Co-30Ni-10Al-6Ta-5Cr and (d) Co-30Ni-10Al-6Ta-10Cr alloy.",
            "image_url": "https://github.com/pch-pokemon/knowledge_base/raw/main/84/Fig.2.png"
        }
    },
    {
        "metadata": {
            "source": "D:/knowledge_base/Data/84.json",
            "figures_num": "Fig. 3"
        },
        "page_content": {
            "figure_number": "Fig. 3",
            "caption": "Fig. 3 XRD pattern of (a) 6Ta5Cr and (b) 6Ta10Cr alloy.",
            "image_url": "https://github.com/pch-pokemon/knowledge_base/raw/main/84/Fig.3.png"
        }
    },
    {
        "metadata": {
            "source": "D:/knowledge_base/Data/84.json",
            "figures_num": "Fig. 4"
        },
        "page_content": {
            "figure_number": "Fig. 4",
            "caption": "Fig. 4 (a) Dark-field TEM image with (b) SADP of the Co-30Ni-10Al-6Ta-10Cr alloy aged at 800 °C for 48 h, (c) EDX elemental mapping, (d) Bright field image of the Co-30Ni-10Al-6Ta-10Cr alloy, (e) Concentration profile obtained by EDX along the red line in (d), (f) Partitioning coefficient Kγ'/γ. (For interpretation of the references to colour in this figure legend, the reader is referred to the web version of this article.)",
            "data": [
                {
                    "subfigure_label": "(f)",
                    "columns": [
                        "Elements",
                        "Partitioning coefficient Kγ'/γ"
                    ],
                    "values": [
                        [
                            "Ta",
                            "4.93"
                        ],
                        [
                            "Cr",
                            "0.26"
                        ],
                        [
                            "Al",
                            "2.18"
                        ],
                        [
                            "Ni",
                            "1.58"
                        ],
                        [
                            "Co",
                            "0.64"
                        ]
                    ]
                }
            ],
            "image_url": "https://github.com/pch-pokemon/knowledge_base/raw/main/84/Fig.4.png"
        }
    },
    {
        "metadata": {
            "source": "D:/knowledge_base/Data/84.json",
            "figures_num": "Fig. 5"
        },
        "page_content": {
            "figure_number": "Fig. 5",
