Repository: pch-pokemon/Multi_agent_for_alloy_oxidation

# High-Temperature Alloy Oxidation Multi-Agent System V1.0

This software is a knowledge-guided multi-agent system designed for intelligent prediction, mechanistic interpretation, thermodynamic analysis, and literature-grounded reasoning of oxidation behavior in high-temperature superalloys.

Unlike conventional tool-based frameworks, the system organizes the oxidation research process into a structured multi-agent workflow, enabling the transformation of fragmented mechanistic knowledge into design-relevant insights.

File: rag_core/data/1_100_chart.json (part 55 of 70)
[
            "caption": "Fig. 5 (a)-(d) SEM images of Co-30Ni-10Al-6Ta-10Cr alloy aged at 800 °C for 24 h, 50 h, 100 h, 200 h, (e) The plots between log [r(t)] vs. log (t) give temporal exponents of average precipitate size evolution. (f) The plots between [r(t)]³ vs. t (time) with fit to the datasets using linear regression analysis give slope values corresponding to coarsening rate constants K.",
            "data": [
                {
                    "subfigure_label": "(e)",
                    "columns": [
                        "log (t)",
                        "log [r(t)]"
                    ],
                    "values": [
                        [
                            4.94,
                            1.46
                        ],
                        [
                            5.25,
                            1.554
                        ],
                        [
                            5.56,
                            1.649
                        ],
                        [
                            5.86,
                            1.732
                        ]
                    ],
                    "slope(1/n)": "0.3 ± 0.1"
                },
                {
                    "subfigure_label": "(f)",
                    "columns": [
                        "t(10⁵ s)",
                        "[r(t)]³(10⁵ nm)"
                    ],
                    "values": [
                        [
                            0.86,
                            0.146
                        ],
                        [
                            1.79,
                            0.375
                        ],
                        [
                            3.6,
                            0.827
                        ],
                        [
                            7.22,
                            1.552
                        ]
                    ],
                    "slope(1/n)": "0.21 ± 0.01 × 10⁻²⁷ m³/s"
                }
            ],
            "image_url": "https://github.com/pch-pokemon/knowledge_base/raw/main/84/Fig.5.png"
        }
    },
    {
        "metadata": {
            "source": "D:/knowledge_base/Data/84.json",
            "figures_num": "Fig. 6"
        },
        "page_content": {
            "figure_number": "Fig. 6",
            "caption": "Fig. 6 (a) Compression yield strength and (b) specific yield strength of Co-30Ni-10Al-4Ta-10Cr alloy, Co-30Ni-12Al-4Ta-12Cr [13], Co-9Al-9 W [66], Co-9Al-9 W-2Ta [66], Co-11Ti-15Cr [11], Mar-M-247 [59]. (c) The γ' solvus and density of 6Ta10Cr alloy and Co-Ti-V/Cr/W/Re base [11,34,67–69], Co-Al-W/V/Mo base [1,2,6,33], Co-V-Ta-based [30].",
            "data": [
                {
                    "subfigure_label": "(a)",
                    "columns": [
                        "Temperature (°C)",
                        "Yield strength(MPa)"
                    ],
                    "alloy_name": [
                        {
                            "alloy": "Co-30Ni-12Al-4Ta-12Cr",
                            "values": [
                                [
                                    25,
                                    664.48
                                ],
                                [
                                    600,
                                    608.72
                                ],
                                [
                                    700,
                                    749.81
                                ],
                                [
                                    800,
                                    645.13
                                ],
                                [
                                    900,
                                    405.06
                                ]
                            ]
                        },
                        {
                            "alloy": "Co-9Al-9W",
                            "values": [
                                [
                                    25,
                                    469.91
                                ],
                                [
                                    500,
                                    378.89
                                ],
                                [
                                    600,
                                    357.27
                                ],
                                [
                                    650,
                                    360.68
                                ],
                                [
                                    700,
                                    407.33
                                ],
                                [
                                    750,
                                    308.34
                                ],
                                [
                                    800,
                                    283.31
                                ]
                            ]
                        },
                        {
                            "alloy": "Mar-M-247",
                            "values": [
                                [
                                    25,
                                    811.25
                                ],
                                [
                                    650,
                                    882.93
                                ],
                                [
                                    760,
                                    847.66
                                ],
                                [
                                    870,
                                    505.18
                                ],
                                [
                                    970,
                                    271.93
                                ]
                            ]
                        },
                        {
                            "alloy": "Co-9Al-9W-2Ta",
                            "values": [
                                [
                                    25,
                                    599.62
                                ],
                                [
                                    600,
                                    394.82
                                ],
                                [
                                    700,
                                    449.43
                                ],
                                [
                                    800,
                                    533.63
                                ],
                                [
                                    900,
                                    519.98
                                ]
                            ]
                        },
                        {
                            "alloy": "Co-11Ti-15Cr",
                            "values": [
                                [
                                    25,
                                    598.48
                                ],
                                [
                                    600,
                                    345.89
                                ],
                                [
                                    750,
                                    410.75
                                ],
                                [
                                    850,
                                    562.07
                                ],
                                [
                                    900,
                                    258.28
                                ],
                                [
                                    1000,
                                    126.3
                                ]
                            ]
                        },
                        {
                            "alloy": "This work",
                            "values": [
                                [
                                    25,
                                    902.28
                                ],
                                [
                                    600,
                                    733.88
                                ],
                                [
                                    650,
                                    808.98
                                ],
                                [
                                    700,
                                    757.78
                                ],
                                [
                                    800,
                                    670.16
                                ],
                                [
                                    900,
                                    483.57
                                ]
                            ]
                        }
                    ],
                    "image_url": "https://github.com/pch-pokemon/knowledge_base/raw/main/84/Fig.6(a).png"
                },
                {
                    "subfigure_label": "(b)",
                    "columns": [
                        "Temperature (°C)",
                        "Specific yield strength(MPa/g⋅cm⁻³)"
                    ],
                    "alloy_name": [
                        {
                            "alloy": "Co-30Ni-12Al-4Ta-12Cr",
                            "values": [
                                [
                                    25,
                                    83.51
                                ],
                                [
                                    600,
                                    77.24
                                ],
                                [
                                    700,
                                    92.01
                                ],
                                [
                                    800,
                                    83.41
                                ],
                                [
                                    900,
                                    58.22
                                ]
                            ]
                        },
                        {
                            "alloy": "Co-9Al-9W",
                            "values": [
                                [
                                    25,
                                    58.83
                                ],
                                [
                                    500,
                                    51.14
                                ],
                                [
                                    600,
                                    47.8
                                ],
                                [
                                    650,
                                    49.32
                                ],
                                [
                                    700,
                                    52.76
                                ],
                                [
                                    750,
                                    44.26
                                ],
                                [
                                    800,
                                    42.44
                                ]
                            ]
                        },
                        {
                            "alloy": "Mar-M-247",
                            "values": [
                                [
                                    25,
                                    97.07
                                ],
                                [
                                    650,
                                    100.61
                                ],
                                [
                                    760,
                                    101.01
                                ],
                                [
                                    870,
                                    64.19
                                ],
                                [
                                    970,
                                    40.62
                                ]
                            ]
                        },
                        {
                            "alloy": "Co-9Al-9W-2Ta",
                            "values": [
                                [
                                    25,
                                    65.71
                                ],
                                [
                                    600,
                                    51.14
                                ],
                                [
                                    700,
                                    54.88
                                ],
                                [
                                    800,
                                    60.85
                                ],
                                [
                                    900,
                                    60.15
                                ]
                            ]
                        },
                        {
                            "alloy": "Co-11Ti-15Cr",
                            "values": [
                                [
                                    25,
                                    78.96
                                ],
                                [
                                    600,
                                    55.39
                                ],
                                [
                                    750,
                                    60.65
                                ],
                                [
                                    850,
                                    75.72
                                ],
                                [
                                    900,
                                    45.98
                                ],
                                [
                                    1000,
                                    32.23
                                ]
                            ]
                        },
                        {
                            "alloy": "This work",
                            "values": [
                                [
                                    25,
                                    102.93
                                ],
                                [
                                    600,
                                    85.84
                                ],
                                [
                                    650,
                                    93.53
                                ],
                                [
                                    700,
                                    88.27
                                ],
                                [
                                    800,
                                    79.36
                                ],
                                [
                                    900,
                                    60.45
                                ]
                            ]
                        }
                    ],
                    "image_url": "https://github.com/pch-pokemon/knowledge_base/raw/main/84/Fig.6(b).png"
                },
                {
                    "subfigure_label": "(c)",
                    "columns": [
                        "Composition (at.%)",
                        "γ' slovus temperature (°C)",
                        "Density (g/cm³)"
                    ],
                    "Alloy_system": [
                        {
                            "Alloy": "This work",
                            "values": [
                                "10Cr",
                                1207,
                                8.76
                            ]
                        },
                        {
                            "Alloy": "Co-Al-V",
                            "values": [
                                "Co-5Ti-15V",
                                1023,
                                8.23
                            ]
                        },
                        {
                            "Alloy": "Co-Ti-Mo / Cr",
                            "values": [
                                [
                                    "Co-12Ti",
                                    1022,
                                    8.32
                                ],
                                [
                                    "Co-12Ti-4Mo",
                                    1119,
                                    8.42
                                ],
                                [
                                    "Co-12Ti-4Cr",
                                    1062,
                                    8.25
                                ],
                                [
                                    "Co-11Ti-15Cr",
                                    1135,
                                    8.1
                                ]
                            ]
                        },
                        {
                            "Alloy": "Co-Ti-W",
                            "values": [
                                [
                                    "Co-15Ti-3W",
                                    1144,
                                    8.64
                                ],
                                [
                                    "Co-13Ti-3W-3Al",
                                    1169,
                                    8.54
                                ],
                                [
                                    "Co-15Ti-3W-6Al",
                                    1153,
                                    8.36
                                ],
                                [
                                    "Co-15Ti-3W-2Cr",
                                    1158,
                                    8.68
                                ],
                                [
                                    "Co-15Ti-5W-4Cr",
                                    1157,
                                    8.92
                                ]
                            ]
                        },
                        {
                            "Alloy": "Co-Ti-Re",
                            "values": [
                                [
                                    "Co-12Ti-1Re",
                                    1059,
                                    8.41
                                ],
                                [
                                    "Co-12Ti-3Re",
                                    1073,
                                    8.59
                                ],
                                [
                                    "Co-12Ti-5Re",
                                    1085,
                                    8.92
                                ]
                            ]
                        },
                        {
                            "Alloy": "Co-Al-W",
                            "values": [
                                [
                                    "Co-9Al-9W",
                                    1000,
                                    9.54
                                ],
                                [
                                    "Co-9Al-10W-2Ta",
                                    1085,
                                    10.1
                                ]
                            ]
                        },
                        {
                            "Alloy": "Co-Al-V",
                            "values": [
                                [
                                    "Co-5Al-14V",
                                    964,
                                    8.11
                                ],
                                [
                                    "Co-5Al-14V-2Ta",
                                    1070,
                                    8.39
                                ],
                                [
                                    "Co-5Al-14V-2Ti",
                                    1022,
                                    7.99
                                ]
                            ]
                        },
                        {
                            "Alloy": "Co-Ti-Mo",
                            "values": [
                                [
                                    "Co-10Al-5Mo-2Ta",
                                    928,
                                    8.61
                                ],
                                [
                                    "Co-10Al-5Mo-2Nb",
                                    866,
                                    8.36
                                ]
                            ]
                        },
                        {
                            "Alloy": "Co-V-Ta",
                            "values": [
                                [
                                    "Co-12V-2Ta",
                                    974,
                                    8.86
                                ],
                                [
                                    "Co-12V-2Ta-2Ti",
                                    1044,
                                    8.71
                                ],
                                [
                                    "Co-12V-2Ta-2Al",
                                    983,
                                    8.67
                                ]
                            ]
                        }
                    ],
                    "image_url": "https://github.com/pch-pokemon/knowledge_base/raw/main/84/Fig.6(c).png"
                }
            ]
        }
    },
    {
        "metadata": {
            "source": "D:/knowledge_base/Data/84.json",
            "figures_num": "Fig. 7"
        },
        "page_content": {
            "figure_number": "Fig. 7",
            "caption": "Fig. 7 (a) Mass change of Co-30Ni-10Al-6Ta-xCr at 1000 °C for (x: 0, 5, 10), (b) Enlarged image of mass gaining curves of Co-30Ni-10Al-6Ta-10Cr alloy. (c) Mass gain compression at 1000 °C for 100 h of 6Ta10Cr, and Co-Al-W-Si based [70], Co-Ni-Al-W-Si based [71], Comparison of Co-Ni-Al-W-Cr-based [31,56] and commercial Ni-based superalloys [72,73]. (d-f) macrostructure of Co-30Ni-10Al-6Ta-xCr (x: 0, 5, 10) specimens after oxidation at 1000 °C for 50 h.",
            "data": [
                {
                    "subfigure_label": "(a)",
                    "columns": [
                        "Time(h)",
                        "Mass gain(mg/cm²))"
                    ],
                    "alloy_name": [
                        {
                            "alloy": "0Cr",
                            "values": [
                                [
                                    50,
                                    11.499
                                ],
                                [
                                    100,
                                    24.454
                                ],
                                [
                                    200,
                                    39.665
                                ],
                                [
                                    300,
                                    48.035
                                ]
                            ]
                        },
                        {
                            "alloy": "5Cr",
                            "values": [
                                [
                                    50,
                                    5.167
                                ],
                                [
                                    100,
                                    16.376
                                ],
                                [
                                    200,
                                    31.878
                                ],
                                [
                                    300,
                                    39.665
                                ]
                            ]
                        },
                        {
                            "alloy": "10Cr",
                            "values": [
                                [
                                    50,
                                    1.2
                                ],
                                [
                                    100,
                                    1.597
                                ],
                                [
                                    200,
                                    1.871
                                ],
                                [
                                    300,
                                    1.961
                                ]
                            ]
                        }
                    ],
                    "image_url": "https://github.com/pch-pokemon/knowledge_base/raw/main/84/Fig.7(a).png"
                },
                {
                    "subfigure_label": "(b)",
                    "columns": [
                        "Time(h)",
                        "Mass gain(mg/cm²))"
                    ],
                    "alloy": "Co-30Ni-10Al-6Ta-10Cr",
                    "values": [
                        [
                            50,
                            1.2
                        ],
                        [
                            100,
                            1.597
                        ],
                        [
                            200,
                            1.871
                        ],
                        [
                            300,
                            1.961
                        ]
                    ],
                    "image_url": "https://github.com/pch-pokemon/knowledge_base/raw/main/84/Fig.7(b).png"
                },
                {
                    "subfigure_label": "(c)",
                    "temperature": "1000 °C",
                    "time": "100 h",
                    "columns": [
                        "alloy_name",
                        "Mass gain(mg/cm²)"
                    ],
                    "values": [
                        [
                            "Co-30Ni-9Al-6W-4Ti-1Ta-9Cr",
                            2.0
                        ],
                        [
                            "Co-30Ni-9Al-6W-4Ti-1Ta-5Cr",
                            7.2
                        ],
                        [
                            "CMSX-4",
                            0.4
                        ],
                        [
                            "Wasploy",
                            2.4
                        ],
                        [
                            "Udimet720",
                            3.2
                        ],
                        [
                            "U720Li",
                            3.3
                        ],
                        [
                            "Co-30Ni-8Al-2W-4Ti-1Ta-14Cr",
                            0.8
                        ],
                        [
                            "Co-30Ni-10Al-5W-2Si",
                            7.6
                        ],
                        [
                            "Co-9Al-9W-2Si-0.12B",
                            12.4
                        ],
                        [
                            "Co-30Ni-10Al-6Ta-10Cr",
                            1.6
                        ],
                        [
                            "Co-30Ni-10Al-6Ta-5Cr",
                            16.38
                        ],
                        [
                            "Co-30Ni-10Al-6Ta",
                            24.5
                        ]
                    ],
                    "image_url": "https://github.com/pch-pokemon/knowledge_base/raw/main/84/Fig.7(c).png"
                },
                {
                    "subfigure_label": "(d-f)",
                    "image_url": "https://github.com/pch-pokemon/knowledge_base/raw/main/84/Fig.7(d-f).png"
                }
            ]
        }
    },
    {
        "metadata": {
            "source": "D:/knowledge_base/Data/84.json",
            "figures_num": "Fig. 8"
        },
        "page_content": {
            "figure_number": "Fig. 8",
            "caption": "Fig. 8 (a)-(c) EDS-Mapping of Co-30Ni-10Al-6Ta-xCr (x: 0, 5, 10) alloy after oxidation at 1000 °C for 50 h.",
            "image_url": "https://github.com/pch-pokemon/knowledge_base/raw/main/84/Fig.8.png"
        }
    },
    {
        "metadata": {
            "source": "D:/knowledge_base/Data/84.json",
            "figures_num": "Fig. 9"
        },
        "page_content": {
            "figure_number": "Fig. 9",
            "caption": "Fig. 9 EDS-Mapping of Co-30Ni-10Al-6Ta-10Cr after oxidation at 1000 °C for (a)100 h, (b) 200 h, (c) 300 h.",
            "image_url": "https://github.com/pch-pokemon/knowledge_base/raw/main/84/Fig.9.png"
        }
    },
    {
        "metadata": {
            "source": "D:/knowledge_base/Data/84.json",
            "figures_num": "Fig. 10"
        },
        "page_content": {
            "figure_number": "Fig. 10",
            "caption": "Fig. 10 XRD pattern of Co-30Ni-10Al-6Ta-10Cr alloy powders after oxidation at 1000 °C for 100 h.",
            "image_url": "https://github.com/pch-pokemon/knowledge_base/raw/main/84/Fig.10.png"
        }
    },
    {
        "metadata": {
            "source": "D:/knowledge_base/Data/84.json",
            "figures_num": "Fig. 11"
        },
        "page_content": {
            "figure_number": "Fig. 11",
            "caption": "Fig. 11 Back-scattered SEM images of oxide scale in Co-30Ni-10Al-6Ta-10Cr after oxidation at 1000 °C for 50 h, 100 h, 200 h, 300 h.",
            "image_url": "https://github.com/pch-pokemon/knowledge_base/raw/main/84/Fig.11.png"
        }
    },
    {
        "metadata": {
            "source": "D:/knowledge_base/Data/84.json",
            "figures_num": "Fig. 12"
        },
        "page_content": {
            "figure_number": "Fig. 12",
            "caption": "Fig. 12 Mechanism schematic image of oxide scale evolution.",
            "image_url": "https://github.com/pch-pokemon/knowledge_base/raw/main/84/Fig.12.png"
        }
    },
    {
        "metadata": {
            "source": "D:/knowledge_base/Data/84.json",
            "figures_num": "Fig. 13"
        },
        "page_content": {
            "figure_number": "Fig. 13",
            "caption": "Fig. 13 (a) interface separation energies for (b) four different oxide layer configurations in contact with the matrix.",
            "image_url": "https://github.com/pch-pokemon/knowledge_base/raw/main/84/Fig.13.png"
        }
    },
    {
        "metadata": {
            "source": "D:/knowledge_base/Data/85.json",
            "tables_num": "Table 1"
        },
        "page_content": {
            "table_number": "Table 1",
            "caption": "Table 1 Data range of collected dataset",
            "data": {
                "columns": [
                    "Attribute",
                    "Minimum",
                    "Maximum",
                    "Unit"
                ],
                "rows": [
                    {
                        "Attribute": "Ni",
                        "Minimum": 47.49,
                        "Maximum": 70.54,
                        "Unit": "wt%"
                    },
                    {
                        "Attribute": "Cr",
                        "Minimum": 6,
                        "Maximum": 33,
                        "Unit": "wt%"
                    },
                    {
                        "Attribute": "Co",
                        "Minimum": 0,
                        "Maximum": 20,
                        "Unit": "wt%"
                    },
                    {
                        "Attribute": "Mo",
                        "Minimum": 0,
                        "Maximum": 17.2,
                        "Unit": "wt%"
                    },
                    {
                        "Attribute": "W",
                        "Minimum": 0,
                        "Maximum": 13.42,
                        "Unit": "wt%"
                    },
                    {
                        "Attribute": "Al",
                        "Minimum": 0,
                        "Maximum": 5.74,
                        "Unit": "wt%"
                    },
                    {
                        "Attribute": "Ti",
                        "Minimum": 0,
                        "Maximum": 4.4,
                        "Unit": "wt%"
                    },
                    {
                        "Attribute": "Fe",
                        "Minimum": 0,
                        "Maximum": 18.4,
                        "Unit": "wt%"
                    },
                    {
                        "Attribute": "C",
                        "Minimum": 0,
                        "Maximum": 0.1,
                        "Unit": "wt%"
                    },
                    {
                        "Attribute": "Nb",
                        "Minimum": 0,
                        "Maximum": 5.18,
                        "Unit": "wt%"
                    },
                    {
                        "Attribute": "Hf",
                        "Minimum": 0,
                        "Maximum": 2,
                        "Unit": "wt%"
                    },
                    {
                        "Attribute": "Si",
                        "Minimum": 0,
                        "Maximum": 0.99,
                        "Unit": "wt%"
                    },
                    {
                        "Attribute": "Mn",
                        "Minimum": 0,
                        "Maximum": 0.91,
                        "Unit": "wt%"
                    },
                    {
                        "Attribute": "Zr",
                        "Minimum": 0,
                        "Maximum": 0.55,
                        "Unit": "wt%"
                    },
                    {
                        "Attribute": "Ta",
                        "Minimum": 0,
                        "Maximum": 8,
                        "Unit": "wt%"
                    },
                    {
                        "Attribute": "Time",
                        "Minimum": 0.25,
                        "Maximum": 1000,
                        "Unit": "h"
                    },
                    {
                        "Attribute": "Temperature",
                        "Minimum": 700,
                        "Maximum": 1200,
                        "Unit": "°C"
                    },
                    {
                        "Attribute": "Mass gain",
                        "Minimum": 0.004,
                        "Maximum": 8.602,
                        "Unit": "mg/cm²"
                    }
                ]
            },
            "table_url": "https://github.com/pch-pokemon/knowledge_base/raw/main/85/Table1.png"
        }
    },
    {
        "metadata": {
            "source": "D:/knowledge_base/Data/85.json",
            "tables_num": "Table 2"
        },
        "page_content": {
            "table_number": "Table 2",
            "caption": "Table 2 Optimal hyperparameters of different machine learning models",
            "data": {
                "columns": [
                    "Models",
                    "Hyperparameters"
                ],
                "rows": [
                    {
                        "Models": "KNN",
                        "Hyperparameters": "K = 2, weights = 'distance', p = 2"
                    },
                    {
                        "Models": "SVR",
                        "Hyperparameters": "kernel = 'poly', degree = 4, C = 100, epsilon = 0.01, gamma = 0.1"
                    },
                    {
                        "Models": "RF",
                        "Hyperparameters": "n_estimators = 400, max_depth = 100, bootstrap = True"
                    },
                    {
                        "Models": "GBDT",
                        "Hyperparameters": "n_estimators = 1400, max_depth = 10, learning_rate = 0.01, loss = 'ls'"
                    },
                    {
                        "Models": "BPANN",
                        "Hyperparameters": "epochs = 1000, learning_rate = 0.01, number of hidden layer nodes = 8"
                    }
                ]
            },
            "table_url": "https://github.com/pch-pokemon/knowledge_base/raw/main/85/Table2.png"
        }
    },
    {
        "metadata": {
            "source": "D:/knowledge_base/Data/85.json",
            "tables_num": "Table 3"
        },
        "page_content": {
            "table_number": "Table 3",
            "caption": "Table 3 Range of alloying element compositions for the design of novel Ni-based superalloys",
            "data": {
                "columns": [
                    "Elements",
                    "Cr",
                    "Co",
                    "Mo",
                    "Al",
                    "Ti",
                    "Nb",
                    "Hf",
                    "Zr"
                ],
                "rows": [
                    {
                        "Elements": "Composition (wt%)",
                        "Cr": "15–21",
                        "Co": "10–16",
                        "Mo": "1–5",
                        "Al": "1–5",
                        "Ti": "0–3",
                        "Nb": "0–3",
                        "Hf": "0–1",
                        "Zr": "0–1"
                    }
                ]
            },
            "table_url": "https://github.com/pch-pokemon/knowledge_base/raw/main/85/Table3.png"
        }
    },
    {
        "metadata": {
            "source": "D:/knowledge_base/Data/85.json",
            "tables_num": "Table 4"
        },
        "page_content": {
            "table_number": "Table 4",
            "caption": "Table 4 Alloying element compositions and mean oxidation rates of fourteen selected Ni-based superalloys with better oxidation resistance",
            "data": {
                "columns": [
                    "Alloy no",
                    "Cr",
                    "Co",
                    "Mo",
                    "Al",
                    "Ti",
                    "Nb",
                    "Hf",
                    "Zr",
                    "Mean oxidation rate k (g m⁻² h⁻¹)",
                    "800 °C",
                    "900 °C",
                    "1000 °C",
                    "1100 °C"
                ],
                "rows": [
                    {
