Repository: pch-pokemon/Multi_agent_for_alloy_oxidation

# High-Temperature Alloy Oxidation Multi-Agent System V1.0

This software is a knowledge-guided multi-agent system designed for intelligent prediction, mechanistic interpretation, thermodynamic analysis, and literature-grounded reasoning of oxidation behavior in high-temperature superalloys.

Unlike conventional tool-based frameworks, the system organizes the oxidation research process into a structured multi-agent workflow, enabling the transformation of fragmented mechanistic knowledge into design-relevant insights.

File: rag_core/data/1_100_chart.json (part 56 of 70)
[
                        "Alloy no": 1,
                        "Cr": 17,
                        "Co": 12,
                        "Mo": 3,
                        "Al": 5,
                        "Ti": 3,
                        "Nb": 0,
                        "Hf": 0,
                        "Zr": 0,
                        "Mean oxidation rate k (g m⁻² h⁻¹)": 0.0388,
                        "800 °C": 0.0676,
                        "900 °C": 0.1844,
                        "1000 °C": 0.2898
                    },
                    {
                        "Alloy no": 2,
                        "Cr": 18,
                        "Co": 12,
                        "Mo": 4,
                        "Al": 5,
                        "Ti": 3,
                        "Nb": 0,
                        "Hf": 0,
                        "Zr": 0,
                        "Mean oxidation rate k (g m⁻² h⁻¹)": 0.0394,
                        "800 °C": 0.0665,
                        "900 °C": 0.1839,
                        "1000 °C": 0.2899
                    },
                    {
                        "Alloy no": 3,
                        "Cr": 19,
                        "Co": 13,
                        "Mo": 4,
                        "Al": 3,
                        "Ti": 4,
                        "Nb": 3,
                        "Hf": 0,
                        "Zr": 0,
                        "Mean oxidation rate k (g m⁻² h⁻¹)": 0.039,
                        "800 °C": 0.0682,
                        "900 °C": 0.1876,
                        "1000 °C": 0.2877
                    },
                    {
                        "Alloy no": 4,
                        "Cr": 20,
                        "Co": 12,
                        "Mo": 3,
                        "Al": 4,
                        "Ti": 3,
                        "Nb": 0,
                        "Hf": 0,
                        "Zr": 0,
                        "Mean oxidation rate k (g m⁻² h⁻¹)": 0.0391,
                        "800 °C": 0.0675,
                        "900 °C": 0.183,
                        "1000 °C": 0.2883
                    },
                    {
                        "Alloy no": 5,
                        "Cr": 18,
                        "Co": 12,
                        "Mo": 3,
                        "Al": 4,
                        "Ti": 3,
                        "Nb": 0,
                        "Hf": 0,
                        "Zr": 0,
                        "Mean oxidation rate k (g m⁻² h⁻¹)": 0.0387,
                        "800 °C": 0.0674,
                        "900 °C": 0.1859,
                        "1000 °C": 0.2888
                    },
                    {
                        "Alloy no": 6,
                        "Cr": 21,
                        "Co": 12,
                        "Mo": 4,
                        "Al": 5,
                        "Ti": 3,
                        "Nb": 0,
                        "Hf": 0,
                        "Zr": 0,
                        "Mean oxidation rate k (g m⁻² h⁻¹)": 0.0386,
                        "800 °C": 0.0675,
                        "900 °C": 0.1841,
                        "1000 °C": 0.2876
                    },
                    {
                        "Alloy no": 7,
                        "Cr": 17,
                        "Co": 12,
                        "Mo": 4,
                        "Al": 5,
                        "Ti": 3,
                        "Nb": 0,
                        "Hf": 0,
                        "Zr": 0,
                        "Mean oxidation rate k (g m⁻² h⁻¹)": 0.0379,
                        "800 °C": 0.0679,
                        "900 °C": 0.1847,
                        "1000 °C": 0.2844
                    },
                    {
                        "Alloy no": 8,
                        "Cr": 19,
                        "Co": 12,
                        "Mo": 4,
                        "Al": 5,
                        "Ti": 3,
                        "Nb": 0,
                        "Hf": 1,
                        "Zr": 0,
                        "Mean oxidation rate k (g m⁻² h⁻¹)": 0.0386,
                        "800 °C": 0.068,
                        "900 °C": 0.1854,
                        "1000 °C": 0.2846
                    },
                    {
                        "Alloy no": 9,
                        "Cr": 19,
                        "Co": 12,
                        "Mo": 4,
                        "Al": 5,
                        "Ti": 3,
                        "Nb": 0,
                        "Hf": 0,
                        "Zr": 0,
                        "Mean oxidation rate k (g m⁻² h⁻¹)": 0.0393,
                        "800 °C": 0.0667,
                        "900 °C": 0.1825,
                        "1000 °C": 0.2886
                    },
                    {
                        "Alloy no": 10,
                        "Cr": 20,
                        "Co": 13,
                        "Mo": 3,
                        "Al": 4,
                        "Ti": 3,
                        "Nb": 0,
                        "Hf": 0,
                        "Zr": 0,
                        "Mean oxidation rate k (g m⁻² h⁻¹)": 0.0386,
                        "800 °C": 0.0679,
                        "900 °C": 0.1839,
                        "1000 °C": 0.2878
                    },
                    {
                        "Alloy no": 11,
                        "Cr": 21,
                        "Co": 13,
                        "Mo": 4,
                        "Al": 5,
                        "Ti": 3,
                        "Nb": 0,
                        "Hf": 0,
                        "Zr": 0,
                        "Mean oxidation rate k (g m⁻² h⁻¹)": 0.0388,
                        "800 °C": 0.0684,
                        "900 °C": 0.1869,
                        "1000 °C": 0.2862
                    },
                    {
                        "Alloy no": 12,
                        "Cr": 18,
                        "Co": 13,
                        "Mo": 4,
                        "Al": 5,
                        "Ti": 3,
                        "Nb": 0,
                        "Hf": 0,
                        "Zr": 0,
                        "Mean oxidation rate k (g m⁻² h⁻¹)": 0.039,
                        "800 °C": 0.068,
                        "900 °C": 0.1864,
                        "1000 °C": 0.2852
                    },
                    {
                        "Alloy no": 13,
                        "Cr": 19,
                        "Co": 14,
                        "Mo": 3,
                        "Al": 4,
                        "Ti": 3,
                        "Nb": 0,
                        "Hf": 0,
                        "Zr": 0,
                        "Mean oxidation rate k (g m⁻² h⁻¹)": 0.039,
                        "800 °C": 0.0676,
                        "900 °C": 0.1858,
                        "1000 °C": 0.288
                    },
                    {
                        "Alloy no": 14,
                        "Cr": 20,
                        "Co": 14,
                        "Mo": 3,
                        "Al": 4,
                        "Ti": 3,
                        "Nb": 0,
                        "Hf": 0,
                        "Zr": 0,
                        "Mean oxidation rate k (g m⁻² h⁻¹)": 0.0389,
                        "800 °C": 0.068,
                        "900 °C": 0.1832,
                        "1000 °C": 0.2869
                    }
                ]
            },
            "table_url": "https://github.com/pch-pokemon/knowledge_base/raw/main/85/Table4.png"
        }
    },
    {
        "metadata": {
            "source": "D:/knowledge_base/Data/85.json",
            "figures_num": "Fig. 1"
        },
        "page_content": {
            "figure_number": "Fig. 1",
            "caption": "Fig. 1 Design workflow of novel Ni-based superalloys with better oxidation resistance.",
            "image_url": "https://github.com/pch-pokemon/knowledge_base/raw/main/85/Fig.1.png"
        }
    },
    {
        "metadata": {
            "source": "D:/knowledge_base/Data/85.json",
            "figures_num": "Fig. 2"
        },
        "page_content": {
            "figure_number": "Fig. 2",
            "caption": "Fig. 2 Evaluation and selection of machine learning models. a R² and MAE of different models via CV10 on testing set. b Performance of GBDT model for training set (90%) and testing set (10%).",
            "image_url": "https://github.com/pch-pokemon/knowledge_base/raw/main/85/Fig.2.png"
        }
    },
    {
        "metadata": {
            "source": "D:/knowledge_base/Data/85.json",
            "figures_num": "Fig. 3"
        },
        "page_content": {
            "figure_number": "Fig. 3",
            "caption": "Fig. 3 Comparison of oxidation kinetic curves obtained by experimental measurements (exp) and GBDT model predictions (pre) at 1000 °C. a GH4738. b GH4742.",
            "data": [
                {
                    "subfigure_label": "(a)",
                    "columns": [
                        "Time(h)",
                        "Mass gain(mg/cm²)"
                    ],
                    "values": [
                        [
                            0.5,
                            0.026
                        ],
                        [
                            1.5,
                            0.047
                        ],
                        [
                            2.5,
                            0.062
                        ],
                        [
                            4,
                            0.08
                        ],
                        [
                            5.5,
                            0.093
                        ],
                        [
                            7,
                            0.104
                        ],
                        [
                            8.5,
                            0.114
                        ],
                        [
                            10,
                            0.124
                        ]
                    ],
                    "image_url": "https://github.com/pch-pokemon/knowledge_base/raw/main/85/Fig.3(a).png"
                },
                {
                    "subfigure_label": "(b)",
                    "columns": [
                        "Time(h)",
                        "Mass gain(mg/cm²)"
                    ],
                    "values": [
                        [
                            0.5,
                            0.025
                        ],
                        [
                            1.5,
                            0.042
                        ],
                        [
                            3,
                            0.061
                        ],
                        [
                            4.5,
                            0.07
                        ],
                        [
                            6,
                            0.08
                        ],
                        [
                            7.5,
                            0.089
                        ],
                        [
                            9,
                            0.098
                        ],
                        [
                            10,
                            0.104
                        ]
                    ],
                    "image_url": "https://github.com/pch-pokemon/knowledge_base/raw/main/85/Fig.3(b).png"
                }
            ]
        }
    },
    {
        "metadata": {
            "source": "D:/knowledge_base/Data/85.json",
            "figures_num": "Fig. 4"
        },
        "page_content": {
            "figure_number": "Fig. 4",
            "caption": "Fig. 4 The influence weight analysis via SHAP. a The distribution of SHAP values of various factors. b Feature importance ranked via SHAP.",
            "image_url": "https://github.com/pch-pokemon/knowledge_base/raw/main/85/Fig.4.png"
        }
    },
    {
        "metadata": {
            "source": "D:/knowledge_base/Data/85.json",
            "figures_num": "Fig. 5"
        },
        "page_content": {
            "figure_number": "Fig. 5",
            "caption": "Fig. 5 Scatterplots of the SHAP values with varying content of different alloying elements. a Ti. b Cr. c Al. d Co. e Mo. f Nb.",
            "image_url": "https://github.com/pch-pokemon/knowledge_base/raw/main/85/Fig.5.png"
        }
    },
    {
        "metadata": {
            "source": "D:/knowledge_base/Data/85.json",
            "figures_num": "Fig. 6"
        },
        "page_content": {
            "figure_number": "Fig. 6",
            "caption": "Fig. 6 Contour maps of the k at 900 °C in terms of Ti and Nb contents for Ni-xCr-yAl-13Co-3Mo-0.5Hf-0.5Zr superalloys generated via the GBDT prediction.",
            "image_url": "https://github.com/pch-pokemon/knowledge_base/raw/main/85/Fig.6.png"
        }
    },
    {
        "metadata": {
            "source": "D:/knowledge_base/Data/85.json",
            "figures_num": "Fig. 7"
        },
        "page_content": {
            "figure_number": "Fig. 7",
            "caption": "Fig. 7 Contour maps of the k at 900 °C in terms of Hf and Zr contents for Ni-18Cr-3Al-xCo-yMo-2Ti-2Nb superalloys generated via the GBDT prediction.",
            "image_url": "https://github.com/pch-pokemon/knowledge_base/raw/main/85/Fig.7.png"
        }
    },
    {
        "metadata": {
            "source": "D:/knowledge_base/Data/85.json",
            "figures_num": "Fig. 8"
        },
        "page_content": {
            "figure_number": "Fig. 8",
            "caption": "Fig. 8 Comparison of oxidation kinetic curves of selected Alloy 3 with commercial Ni-based wrought superalloys at different temperatures. a 800 °C. b 900 °C. c 1000 °C. d 1100 °C.",
            "data": [
                {
                    "subfigure_label": "(a)",
                    "temperature": "800 °C",
                    "columns": [
                        "Time(h)",
                        "Mass gain(mg/cm²)"
                    ],
                    "alloy_name": [
                        {
                            "alloy": "Alloy3",
                            "values": [
                                [
                                    10,
                                    0.081
                                ],
                                [
                                    20,
                                    0.172
                                ],
                                [
                                    40,
                                    0.254
                                ],
                                [
                                    60,
                                    0.327
                                ],
                                [
                                    80,
                                    0.353
                                ],
                                [
                                    100,
                                    0.364
                                ],
                                [
                                    120,
                                    0.383
                                ],
                                [
                                    140,
                                    0.386
                                ],
                                [
                                    160,
                                    0.395
                                ],
                                [
                                    180,
                                    0.406
                                ],
                                [
                                    200,
                                    0.413
                                ]
                            ]
                        },
                        {
                            "alloy": "GH4282",
                            "values": [
                                [
                                    25,
                                    0.432
                                ],
                                [
                                    50,
                                    0.492
                                ],
                                [
                                    75,
                                    0.555
                                ],
                                [
                                    100,
                                    0.567
                                ],
                                [
                                    150,
                                    0.589
                                ]
                            ]
                        },
                        {
                            "alloy": "GH738",
                            "values": [
                                [
                                    10,
                                    0.081
                                ],
                                [
                                    20,
                                    0.199
                                ],
                                [
                                    40,
                                    0.323
                                ],
                                [
                                    60,
                                    0.365
                                ],
                                [
                                    80,
                                    0.409
                                ],
                                [
                                    100,
                                    0.435
                                ],
                                [
                                    120,
                                    0.442
                                ],
                                [
                                    140,
                                    0.444
                                ],
                                [
                                    160,
                                    0.446
                                ],
                                [
                                    180,
                                    0.448
                                ],
                                [
                                    200,
                                    0.453
                                ]
                            ]
                        },
                        {
                            "alloy": "GH742",
                            "values": [
                                [
                                    10,
                                    0.088
                                ],
                                [
                                    20,
                                    0.24
                                ],
                                [
                                    40,
                                    0.411
                                ],
                                [
                                    60,
                                    0.472
                                ],
                                [
                                    80,
                                    0.516
                                ],
                                [
                                    100,
                                    0.551
                                ],
                                [
                                    120,
                                    0.557
                                ],
                                [
                                    140,
                                    0.563
                                ],
                                [
                                    160,
                                    0.565
                                ],
                                [
                                    180,
                                    0.569
                                ],
                                [
                                    200,
                                    0.572
                                ]
                            ]
                        }
                    ],
                    "image_url": "https://github.com/pch-pokemon/knowledge_base/raw/main/85/Fig.8(a).png"
                },
                {
                    "subfigure_label": "(b)",
                    "temperature": "900 °C",
                    "columns": [
                        "Time(h)",
                        "Mass gain(mg/cm²)"
                    ],
                    "alloy_name": [
                        {
                            "alloy": "Alloy3",
                            "values": [
                                [
                                    10,
                                    0.093
                                ],
                                [
                                    20,
                                    0.207
                                ],
                                [
                                    40,
                                    0.323
                                ],
                                [
                                    60,
                                    0.425
                                ],
                                [
                                    80,
                                    0.525
                                ],
                                [
                                    100,
                                    0.567
                                ],
                                [
                                    120,
                                    0.639
                                ],
                                [
                                    140,
                                    0.696
                                ],
                                [
                                    160,
                                    0.724
                                ],
                                [
                                    180,
                                    0.782
                                ],
                                [
                                    200,
                                    0.826
                                ]
                            ]
                        },
                        {
                            "alloy": "GH4282",
                            "values": [
                                [
                                    25,
                                    0.657
                                ],
                                [
                                    50,
                                    0.87
                                ],
                                [
                                    75,
                                    0.942
                                ],
                                [
                                    100,
                                    1.122
                                ],
                                [
                                    150,
                                    1.27
                                ]
                            ]
                        },
                        {
                            "alloy": "GH738",
                            "values": [
                                [
                                    20,
                                    0.272
                                ],
                                [
                                    40,
                                    0.42
                                ],
                                [
                                    60,
                                    0.499
                                ],
                                [
                                    80,
                                    0.606
                                ],
                                [
                                    100,
                                    0.645
                                ],
                                [
                                    120,
                                    0.724
                                ],
                                [
                                    140,
                                    0.819
                                ],
                                [
                                    160,
                                    0.838
                                ],
                                [
                                    180,
                                    0.884
                                ],
                                [
                                    200,
                                    0.929
                                ]
                            ]
                        },
                        {
                            "alloy": "GH742",
                            "values": [
                                [
                                    10,
                                    0.118
                                ],
                                [
                                    20,
                                    0.353
                                ],
                                [
                                    40,
                                    0.636
                                ],
                                [
                                    60,
                                    0.768
                                ],
                                [
                                    80,
                                    0.899
                                ],
                                [
                                    100,
                                    0.945
                                ],
                                [
                                    120,
                                    1.022
                                ],
                                [
                                    140,
                                    1.137
                                ],
                                [
                                    160,
                                    1.163
                                ],
                                [
                                    180,
                                    1.235
                                ],
                                [
                                    200,
                                    1.275
                                ]
                            ]
                        },
                        {
                            "alloy": "Astroloy",
                            "values": [
                                [
                                    10,
                                    0.357
                                ],
                                [
                                    30,
                                    0.536
                                ],
                                [
                                    50,
                                    0.636
                                ],
                                [
                                    70,
                                    0.725
                                ]
                            ]
                        },
                        {
                            "alloy": "Waspaloy",
                            "values": [
                                [
                                    10,
                                    0.337
                                ],
                                [
                                    30,
                                    0.52
                                ],
                                [
                                    50,
                                    0.655
                                ],
                                [
                                    70,
                                    0.764
                                ],
                                [
                                    90,
                                    0.873
                                ]
                            ]
                        },
                        {
                            "alloy": "Udimet 720",
                            "values": [
                                [
                                    10,
                                    0.318
                                ],
                                [
                                    30,
                                    0.495
                                ],
                                [
                                    50,
                                    0.595
                                ],
                                [
                                    70,
                                    0.687
                                ],
                                [
                                    90,
                                    0.769
                                ]
                            ]
                        }
                    ],
                    "image_url": "https://github.com/pch-pokemon/knowledge_base/raw/main/85/Fig.8(b).png"
                },
                {
                    "subfigure_label": "(c)",
                    "temperature": "1000 °C",
                    "columns": [
                        "Time(h)",
                        "Mass gain(mg/cm²)"
                    ],
                    "alloy_name": [
                        {
                            "alloy": "Alloy3",
                            "values": [
                                [
                                    20,
                                    0.494
                                ],
                                [
                                    40,
                                    0.853
                                ],
                                [
                                    60,
                                    1.107
                                ],
                                [
                                    80,
                                    1.264
                                ],
                                [
                                    100,
                                    1.396
                                ],
                                [
                                    120,
                                    1.558
                                ],
                                [
                                    140,
                                    1.654
                                ],
                                [
                                    160,
                                    1.754
                                ],
                                [
                                    180,
                                    1.873
                                ],
                                [
                                    200,
                                    1.929
                                ]
                            ]
                        },
                        {
                            "alloy": "GH4282",
                            "values": [
                                [
                                    25,
                                    1.496
                                ],
                                [
                                    50,
                                    1.741
                                ],
                                [
                                    75,
                                    1.842
                                ],
                                [
                                    100,
                                    1.907
                                ],
                                [
                                    150,
                                    2.157
                                ]
                            ]
                        },
                        {
                            "alloy": "GH738",
                            "values": [
                                [
                                    20,
                                    0.573
                                ],
                                [
                                    40,
                                    1.098
                                ],
                                [
                                    60,
                                    1.304
                                ],
                                [
                                    80,
                                    1.562
                                ],
                                [
                                    100,
                                    1.649
                                ],
                                [
                                    120,
                                    1.698
                                ],
                                [
                                    140,
                                    1.986
                                ],
                                [
                                    160,
                                    2.091
                                ],
                                [
                                    180,
                                    2.201
                                ],
                                [
                                    200,
                                    2.214
                                ]
                            ]
                        },
                        {
                            "alloy": "GH742",
                            "values": [
                                [
                                    20,
                                    0.617
                                ],
                                [
                                    40,
                                    1.151
                                ],
                                [
                                    60,
                                    1.374
                                ],
                                [
                                    80,
                                    1.606
                                ],
                                [
                                    100,
                                    1.711
                                ],
                                [
                                    120,
                                    1.789
                                ],
                                [
                                    140,
                                    2.091
                                ],
                                [
                                    160,
                                    2.196
                                ],
                                [
                                    180,
                                    2.328
                                ],
                                [
                                    200,
                                    2.349
                                ]
                            ]
                        },
                        {
                            "alloy": "Astroloy",
                            "values": [
                                [
                                    10,
                                    0.984
                                ],
                                [
                                    20,
                                    1.216
                                ],
                                [
                                    40,
                                    1.544
                                ],
                                [
                                    60,
                                    1.728
                                ],
                                [
                                    80,
                                    1.873
                                ],
                                [
                                    100,
                                    1.995
                                ]
                            ]
                        },
                        {
                            "alloy": "Waspaloy",
                            "values": [
                                [
                                    10,
                                    0.844
                                ],
                                [
                                    20,
                                    1.138
                                ],
                                [
                                    40,
                                    1.562
                                ],
                                [
                                    60,
                                    1.894
                                ],
                                [
                                    80,
                                    2.192
                                ],
                                [
                                    100,
                                    2.459
                                ]
                            ]
                        },
                        {
                            "alloy": "Udimet 720",
                            "values": [
                                [
                                    10,
                                    0.936
                                ],
                                [
                                    20,
                                    1.256
                                ],
                                [
                                    40,
                                    1.829
                                ],
                                [
                                    60,
                                    2.345
                                ],
                                [
                                    80,
                                    2.866
                                ],
                                [
                                    100,
                                    3.29
                                ]
                            ]
                        }
                    ],
                    "image_url": "https://github.com/pch-pokemon/knowledge_base/raw/main/85/Fig.8(c).png"
                },
                {
