Repository: pch-pokemon/Multi_agent_for_alloy_oxidation

# High-Temperature Alloy Oxidation Multi-Agent System V1.0

This software is a knowledge-guided multi-agent system designed for intelligent prediction, mechanistic interpretation, thermodynamic analysis, and literature-grounded reasoning of oxidation behavior in high-temperature superalloys.

Unlike conventional tool-based frameworks, the system organizes the oxidation research process into a structured multi-agent workflow, enabling the transformation of fragmented mechanistic knowledge into design-relevant insights.

File: rag_core/data/1_100_chart.json (part 57 of 70)
[
                    "subfigure_label": "(d)",
                    "temperature": "1100 °C",
                    "columns": [
                        "Time(h)",
                        "Mass gain(mg/cm²)"
                    ],
                    "alloy_name": [
                        {
                            "alloy": "Alloy3",
                            "values": [
                                [
                                    10,
                                    0.34
                                ],
                                [
                                    20,
                                    0.777
                                ],
                                [
                                    40,
                                    1.339
                                ],
                                [
                                    60,
                                    1.844
                                ],
                                [
                                    80,
                                    2.065
                                ],
                                [
                                    100,
                                    2.196
                                ],
                                [
                                    120,
                                    2.326
                                ],
                                [
                                    140,
                                    2.411
                                ],
                                [
                                    160,
                                    2.496
                                ],
                                [
                                    180,
                                    2.542
                                ],
                                [
                                    200,
                                    2.587
                                ]
                            ]
                        },
                        {
                            "alloy": "GH4282",
                            "values": [
                                [
                                    25,
                                    2.366
                                ],
                                [
                                    50,
                                    3.155
                                ],
                                [
                                    75,
                                    3.637
                                ],
                                [
                                    100,
                                    3.87
                                ],
                                [
                                    150,
                                    4.159
                                ]
                            ]
                        },
                        {
                            "alloy": "GH738",
                            "values": [
                                [
                                    20,
                                    0.823
                                ],
                                [
                                    40,
                                    1.589
                                ],
                                [
                                    60,
                                    2.111
                                ],
                                [
                                    80,
                                    2.468
                                ],
                                [
                                    100,
                                    2.582
                                ],
                                [
                                    120,
                                    2.65
                                ],
                                [
                                    140,
                                    2.877
                                ],
                                [
                                    160,
                                    2.916
                                ],
                                [
                                    180,
                                    2.928
                                ],
                                [
                                    200,
                                    2.956
                                ]
                            ]
                        },
                        {
                            "alloy": "GH742",
                            "values": [
                                [
                                    20,
                                    0.857
                                ],
                                [
                                    40,
                                    1.691
                                ],
                                [
                                    60,
                                    2.235
                                ],
                                [
                                    80,
                                    2.587
                                ],
                                [
                                    100,
                                    2.723
                                ],
                                [
                                    120,
                                    2.786
                                ],
                                [
                                    140,
                                    2.99
                                ],
                                [
                                    160,
                                    3.041
                                ],
                                [
                                    180,
                                    3.07
                                ],
                                [
                                    200,
                                    3.092
                                ]
                            ]
                        }
                    ],
                    "image_url": "https://github.com/pch-pokemon/knowledge_base/raw/main/85/Fig.8(d).png"
                }
            ]
        }
    },
    {
        "metadata": {
            "source": "D:/knowledge_base/Data/86.json",
            "tables_num": "Table 1"
        },
        "page_content": {
            "table_number": "Table 1",
            "caption": "Table 1 Nominal and actual compositions of RR1000 (at%)",
            "data": {
                "columns": [
                    "Ni",
                    "Co",
                    "Cr",
                    "Al",
                    "Ti",
                    "Ta",
                    "Hf",
                    "Zr",
                    "Mo",
                    "B",
                    "C"
                ],
                "rows": [
                    {
                        "Ni": 50.96,
                        "Co": 17.9,
                        "Cr": 16.5,
                        "Al": 6.3,
                        "Ti": 4.3,
                        "Ta": 0.63,
                        "Hf": 0.16,
                        "Zr": 0.04,
                        "Mo": 3.0,
                        "B": 0.08,
                        "C": 0.13
                    },
                    {
                        "Ni": 49.82,
                        "Co": 18.19,
                        "Cr": 17.23,
                        "Al": 6.15,
                        "Ti": 4.5,
                        "Ta": 0.88,
                        "Hf": 0.13,
                        "Zr": 0.04,
                        "Mo": 3.07,
                        "B": "-",
                        "C": "-"
                    }
                ]
            },
            "table_url": "https://github.com/pch-pokemon/knowledge_base/raw/main/86/Table1.png"
        }
    },
    {
        "metadata": {
            "source": "D:/knowledge_base/Data/86.json",
            "tables_num": "Table 2"
        },
        "page_content": {
            "table_number": "Table 2",
            "caption": "Table 2 Values of n and kn from Eq. (1) determined for RR1000 after oxidation at 800°C for 100 h with 95% confidence bounds in parentheses. Literature values are provided for comparison and sources are given.",
            "data": {
                "columns": [
                    "n",
                    "kn (× 10⁻⁴) (mgⁿ/cm²n·h)",
                    "Test Period (h)",
                    "This Study",
                    "Taylor et al.[9]",
                    "Encinas-Oropesa et al.[35]",
                    "Cruchley et al.[7]",
                    "Cruchley et al.[8]"
                ],
                "rows": [
                    {
                        "n": "1.286 (1.284, 1.289)",
                        "kn (× 10⁻⁴) (mgⁿ/cm²n·h)": "16.23 (16.15, 16.30)",
                        "Test Period (h)": 100,
                        "This Study": "-",
                        "Taylor et al.[9]": "2.000",
                        "Encinas-Oropesa et al.[35]": "2.000",
                        "Cruchley et al.[7]": "2.000",
                        "Cruchley et al.[8]": "2.040"
                    },
                    {
                        "n": "-",
                        "kn (× 10⁻⁴) (mgⁿ/cm²n·h)": "4.560 (4.538, 4.581)",
                        "Test Period (h)": 100,
                        "This Study": "-",
                        "Taylor et al.[9]": "6.696",
                        "Encinas-Oropesa et al.[35]": "9.120",
                        "Cruchley et al.[7]": "4.572",
                        "Cruchley et al.[8]": "4.392"
                    },
                    {
                        "n": "-",
                        "kn (× 10⁻⁴) (mgⁿ/cm²n·h)": "-",
                        "Test Period (h)": 200,
                        "This Study": "-",
                        "Taylor et al.[9]": "2000",
                        "Encinas-Oropesa et al.[35]": "2000",
                        "Cruchley et al.[7]": "2000",
                        "Cruchley et al.[8]": "2000"
                    }
                ]
            },
            "table_url": "https://github.com/pch-pokemon/knowledge_base/raw/main/86/Table2.png"
        }
    },
    {
        "metadata": {
            "source": "D:/knowledge_base/Data/86.json",
            "tables_num": "Table 3"
        },
        "page_content": {
            "table_number": "Table 3",
            "caption": "Identified phases in RR1000 during oxidation at 800°C for 0–100 h following the heating stage. CIF collection codes for each phase are provided. The uncertainties and Rwp values for each Rietveld refinement calculated in TOPAS-Academic V6 are also shown.",
            "data": {
                "columns": [
                    "Phase (wt%)",
                    "CIF Code",
                    "0 h",
                    "10 h",
                    "20 h",
                    "40 h",
                    "60 h",
                    "80 h",
                    "100 h"
                ],
                "rows": [
                    {
                        "Phase (wt%)": "γ",
                        "CIF Code": "53807",
                        "0 h": "47.5 ± 0.8",
                        "10 h": "45.0 ± 1.6",
                        "20 h": "23.9 ± 0.8",
                        "40 h": "26.7 ± 0.6",
                        "60 h": "17.1 ± 0.5",
                        "80 h": "13.0 ± 0.3",
                        "100 h": "10.4 ± 0.2"
                    },
                    {
                        "Phase (wt%)": "γ′",
                        "CIF Code": "58039",
                        "0 h": "45.8 ± 0.8",
                        "10 h": "16.8 ± 0.9",
                        "20 h": "8.8 ± 0.4",
                        "40 h": "5.1 ± 0.3",
                        "60 h": "2.4 ± 0.3",
                        "80 h": "2.6 ± 0.2",
                        "100 h": "3.6 ± 0.2"
                    },
                    {
                        "Phase (wt%)": "Cr₂O₃",
                        "CIF Code": "75577",
                        "0 h": "-",
                        "10 h": "16.8 ± 1.4",
                        "20 h": "30.4 ± 1.5",
                        "40 h": "37.7 ± 1.1",
                        "60 h": "44.4 ± 1.1",
                        "80 h": "43.9 ± 0.9",
                        "100 h": "46.1 ± 0.8"
                    },
                    {
                        "Phase (wt%)": "(Cr₀.₈₈Ti₀.₁₂)₂O₃",
                        "CIF Code": "74195",
                        "0 h": "-",
                        "10 h": "1.4 ± 1.4",
                        "20 h": "9.0 ± 1.7",
                        "40 h": "8.2 ± 1.2",
                        "60 h": "8.2 ± 0.9",
                        "80 h": "7.6 ± 0.6",
                        "100 h": "7.7 ± 0.4"
                    },
                    {
                        "Phase (wt%)": "NiCr₂O₄",
                        "CIF Code": "280062",
                        "0 h": "6.0 ± 1.4",
                        "10 h": "3.2 ± 0.6",
                        "20 h": "1.5 ± 0.4",
                        "40 h": "3.2 ± 0.6",
                        "60 h": "3.6 ± 1.0",
                        "80 h": "5.7 ± 0.5",
                        "100 h": "5.8 ± 0.3"
                    },
                    {
                        "Phase (wt%)": "TiO₂",
                        "CIF Code": "167955",
                        "0 h": "2.5 ± 1.0",
                        "10 h": "0.9 ± 0.3",
                        "20 h": "1.3 ± 0.5",
                        "40 h": "4.5 ± 0.4",
                        "60 h": "9.5 ± 0.5",
                        "80 h": "10.7 ± 0.4",
                        "100 h": "9.1 ± 0.4"
                    },
                    {
                        "Phase (wt%)": "(Ni,Co)(Cr,Co)₂O₄",
                        "CIF Code": "8679",
                        "0 h": "5.8 ± 1.2",
                        "10 h": "5.8 ± 1.2",
                        "20 h": "8.6 ± 0.9",
                        "40 h": "6.5 ± 0.4",
                        "60 h": "5.8 ± 0.3",
                        "80 h": "5.8 ± 0.3",
                        "100 h": "5.8 ± 0.3"
                    },
                    {
                        "Phase (wt%)": "NiTiO₃",
                        "CIF Code": "171584",
                        "0 h": "-",
                        "10 h": "1.5 ± 0.5",
                        "20 h": "6.6 ± 0.6",
                        "40 h": "7.6 ± 0.4",
                        "60 h": "7.7 ± 0.4",
                        "80 h": "7.7 ± 0.4",
                        "100 h": "9.8 ± 0.3"
                    },
                    {
                        "Phase (wt%)": "CrTaO₄",
                        "CIF Code": "247441",
                        "0 h": "-",
                        "10 h": "2.0 ± 0.5",
                        "20 h": "4.2 ± 0.3",
                        "40 h": "3.9 ± 0.2",
                        "60 h": "3.2 ± 0.1",
                        "80 h": "3.2 ± 0.1",
                        "100 h": "2.6 ± 0.1"
                    },
                    {
                        "Phase (wt%)": "NiO",
                        "CIF Code": "259698",
                        "0 h": "6.6 ± 0.3",
                        "10 h": "2.3 ± 0.5",
                        "20 h": "0.5 ± 0.2",
                        "40 h": "0.6 ± 0.2",
                        "60 h": "0.3 ± 0.1",
                        "80 h": "0.2 ± 0.1",
                        "100 h": "0.3 ± 0.1"
                    },
                    {
                        "Phase (wt%)": "R_wp",
                        "CIF Code": "-",
                        "0 h": "27.5",
                        "10 h": "28.7",
                        "20 h": "37.7",
                        "40 h": "37.0",
                        "60 h": "43.9",
                        "80 h": "45.1",
                        "100 h": "46.0"
                    }
                ]
            },
            "table_url": "https://github.com/pch-pokemon/knowledge_base/raw/main/86/Table3.png"
        }
    },
    {
        "metadata": {
            "source": "D:/knowledge_base/Data/86.json",
            "figures_num": "Fig. 1"
        },
        "page_content": {
            "figure_number": "Fig. 1",
            "caption": "Fig. 1 Schematic illustration of the SGIXD configuration used on the I11 beamline. An incident beam was impinged on the surface of the sample with the diffracted X-rays being fed through Si 111 crystals and received by multi-analysing crystals (MAC) detectors. Directions and rotational axes with respect to the incident beam and sample are also shown. Image adapted from [25] with permission.",
            "image_url": "https://github.com/pch-pokemon/knowledge_base/raw/main/86/Fig.1.png"
        }
    },
    {
        "metadata": {
            "source": "D:/knowledge_base/Data/86.json",
            "figures_num": "Fig. 2"
        },
        "page_content": {
            "figure_number": "Fig. 2",
            "caption": "Fig. 2 TGA specific mass change curves for isothermal oxidation of RR1000 samples for times up to 100 h at 800 °C in air. A separate sample was exposed for each period outlined in the legend. The traces show a period of approximately linear kinetics up to 40 h followed by a decreasing oxidation rate.",
            "data": [
                {
                    "columns": [
                        "Time(h)",
                        "Specific mass change(mg/cm²)"
                    ],
                    "values": [
                        [
                            10,
                            0.032
                        ],
                        [
                            20,
                            0.062
                        ],
                        [
                            30,
                            0.093
                        ],
                        [
                            40,
                            0.122
                        ],
                        [
                            50,
                            0.144
                        ],
                        [
                            60,
                            0.17
                        ],
                        [
                            70,
                            0.191
                        ],
                        [
                            80,
                            0.209
                        ],
                        [
                            100,
                            0.232
                        ]
                    ]
                }
            ],
            "image_url": "https://github.com/pch-pokemon/knowledge_base/raw/main/86/Fig.2.png"
        }
    },
    {
        "metadata": {
            "source": "D:/knowledge_base/Data/86.json",
            "figures_num": "Fig. 3"
        },
        "page_content": {
            "figure_number": "Fig. 3",
            "caption": "Fig. 3 TGA specific mass change curves for isothermal oxidation of RR1000 samples at 800 °C over the time period of 0–30 h in air showing linear or near-linear growth kinetics.",
            "data": [
                {
                    "columns": [
                        "Time(h)",
                        "Specific mass change(mg/cm²)"
                    ],
                    "values": [
                        [
                            2.4,
                            0.009
                        ],
                        [
                            4.8,
                            0.016
                        ],
                        [
                            7.4,
                            0.024
                        ],
                        [
                            9.8,
                            0.031
                        ],
                        [
                            15,
                            0.047
                        ],
                        [
                            20,
                            0.064
                        ],
                        [
                            30,
                            0.094
                        ]
                    ]
                }
            ],
            "image_url": "https://github.com/pch-pokemon/knowledge_base/raw/main/86/Fig.3.png"
        }
    },
    {
        "metadata": {
            "source": "D:/knowledge_base/Data/86.json",
            "figures_num": "Fig. 4"
        },
        "page_content": {
            "figure_number": "Fig. 4",
            "caption": "Fig. 4 Synchrotron grazing incidence X-ray diffractograms (SGIXD) from the surface of RR1000 after oxidation at 800 °C for 0–100 h in air.",
            "image_url": "https://github.com/pch-pokemon/knowledge_base/raw/main/86/Fig.4.png"
        }
    },
    {
        "metadata": {
            "source": "D:/knowledge_base/Data/86.json",
            "figures_num": "Fig. 5"
        },
        "page_content": {
            "figure_number": "Fig. 5",
            "caption": "Fig. 5 Calculated fits and residuals using Rietveld refinement of synchrotron grazing incidence X-ray diffractograms (SGIXD) from the surface of RR1000 after oxidation at 800°C for 0–100 h in air.",
            "image_url": "https://github.com/pch-pokemon/knowledge_base/raw/main/86/Fig.5.png"
        }
    },
    {
        "metadata": {
            "source": "D:/knowledge_base/Data/86.json",
            "figures_num": "Fig. 6"
        },
        "page_content": {
            "figure_number": "Fig. 6",
            "caption": "Fig. 6 Evolution of phase fractions (wt%) calculated with Rietveld refinement of synchrotron grazing incidence X-ray diffractograms (SGIXD) from the surface of RR1000 after oxidation at 800 °C for 0–100 h in air.",
            "image_url": "https://github.com/pch-pokemon/knowledge_base/raw/main/86/Fig.6.png"
        }
    },
    {
        "metadata": {
            "source": "D:/knowledge_base/Data/86.json",
            "figures_num": "Fig. 7"
        },
        "page_content": {
            "figure_number": "Fig. 7",
            "caption": "Fig. 7 Cross-sectional BSE SEM images (top row) and corresponding EDX elemental concentration maps of RR1000 after oxidation at 800 °C for 0–100 h in air. It is noted that the Ni plating had separated from the oxide scales in the 0-hour, 20-hour, and 60-hour samples. The 60-hour sample showed compacted debris from grinding and polishing procedures entrapped in the gap between the oxide scales and detached Ni plating.",
            "image_url": "https://github.com/pch-pokemon/knowledge_base/raw/main/86/Fig.7.png"
        }
    },
    {
        "metadata": {
            "source": "D:/knowledge_base/Data/86.json",
            "figures_num": "Fig. 8"
        },
        "page_content": {
            "figure_number": "Fig. 8",
            "caption": "Fig. 8 Heating rates of RR1000 in a thermo-gravimetric apparatus. The heating profile used in this study (black) and the average heating rate (dotted) are shown alongside heating rates investigated in [25].",
            "data": [
                {
                    "columns": [
                        "Time(min)",
                        "Temperature(°C)"
                    ],
                    "heating_rates_type": [
                        {
                            "heating_rates": "100 °C/min",
                            "values": [
                                [
                                    2,
                                    201.62
                                ],
                                [
                                    4,
                                    400.12
                                ],
                                [
                                    6.25,
                                    644.34
                                ]
                            ]
                        },
                        {
                            "heating_rates": "40 °C/min",
                            "values": [
                                [
                                    4.5,
                                    199.54
                                ],
                                [
                                    10,
                                    418.82
                                ],
                                [
                                    15.7,
                                    646.42
                                ]
                            ]
                        },
                        {
                            "heating_rates": "20 °C/min",
                            "values": [
                                [
                                    10,
                                    221.36
                                ],
                                [
                                    20,
                                    419.86
                                ],
                                [
                                    30,
                                    620.44
                                ]
                            ]
                        },
                        {
                            "heating_rates": "13 °C/min",
                            "values": [
                                [
                                    10,
                                    147.58
                                ],
                                [
                                    20,
                                    273.33
                                ],
                                [
                                    40,
                                    525.87
                                ],
                                [
                                    60,
                                    773.21
                                ]
                            ]
                        },
                        {
                            "heating_rates": "10 °C/min",
                            "values": [
                                [
                                    10,
                                    120.55
                                ],
                                [
                                    20,
                                    220.32
                                ],
                                [
                                    40,
                                    417.78
                                ],
                                [
                                    60,
                                    619.4
                                ]
                            ]
                        },
                        {
                            "heating_rates": "5 °C/min",
                            "values": [
                                [
                                    10,
                                    70.67
                                ],
                                [
                                    40,
                                    218.25
                                ],
                                [
                                    70,
                                    368.94
                                ]
                            ]
                        },
                        {
                            "heating_rates": "2 °C/min",
                            "values": [
                                [
                                    10,
                                    38.45
                                ],
                                [
                                    30,
                                    81.06
                                ],
                                [
                                    70,
                                    155.89
                                ]
                            ]
                        }
                    ]
                }
            ],
            "image_url": "https://github.com/pch-pokemon/knowledge_base/raw/main/86/Fig.8.png"
        }
    },
    {
        "metadata": {
            "source": "D:/knowledge_base/Data/87.json",
            "tables_num": "Table 1"
        },
        "page_content": {
            "table_number": "Table 1",
            "caption": "Table 1 Chemical composition of GH4738 (wt%)",
            "data": {
                "units": "wt%",
                "columns": [
                    "Ti",
                    "Al",
                    "Cr",
                    "C",
                    "Co",
                    "Mo",
                    "B",
                    "Zr",
                    "Ni"
                ],
                "rows": [
                    {
                        "Ti": 2.78,
                        "Al": 1.28,
                        "Cr": 19.42,
                        "C": 0.034,
                        "Co": 13.1,
                        "Mo": 4.17,
                        "B": 0.0047,
                        "Zr": 0.55,
                        "Ni": "Balance"
                    }
                ]
            },
            "table_url": "https://github.com/pch-pokemon/knowledge_base/raw/main/87/Table1.png"
        }
    },
    {
        "metadata": {
            "source": "D:/knowledge_base/Data/87.json",
            "figures_num": "Fig. 1"
        },
        "page_content": {
            "figure_number": "Fig. 1",
            "caption": "Fig. 1 Non-isothermal oxidation of GH4738 in the air from room temperature to 1300°C.",
            "image_url": "https://github.com/pch-pokemon/knowledge_base/raw/main/87/Fig.1.png"
        }
    },
    {
        "metadata": {
            "source": "D:/knowledge_base/Data/87.json",
            "figures_num": "Fig. 2"
        },
        "page_content": {
            "figure_number": "Fig. 2",
            "caption": "Fig. 2 Isothermal oxidation curves (scattered blue dots), fitted results using real physical picture (RPP) model (red curves), and predicted results using RPP model (red dot dash curves) for oxidation of GH4738 in the air at 900 to 1200°C. ΔE is the apparent diffusion activation energy, ΘT is a function of PO₂, P^eq O₂, and L₀, which is discussed in detail below.",
            "image_url": "https://github.com/pch-pokemon/knowledge_base/raw/main/87/Fig.2.png"
        }
    },
    {
        "metadata": {
            "source": "D:/knowledge_base/Data/87.json",
            "figures_num": "Fig. 3"
        },
        "page_content": {
            "figure_number": "Fig. 3",
            "caption": "Fig. 3 Surface morphology of GH4738 oxidized at different temperatures for 10 h in air: (a) 900, (b) 1000, (c) 1100, and (d) 1200°C. Inset is the EDS analysis.",
            "image_url": "https://github.com/pch-pokemon/knowledge_base/raw/main/87/Fig.3.png"
        }
    },
    {
        "metadata": {
            "source": "D:/knowledge_base/Data/87.json",
            "figures_num": "Fig. 4"
        },
        "page_content": {
            "figure_number": "Fig. 4",
            "caption": "Fig. 4 XRD patterns of GH4738 oxidized at 900–1200°C for 10 h in air.",
            "image_url": "https://github.com/pch-pokemon/knowledge_base/raw/main/87/Fig.4.png"
        }
    },
    {
        "metadata": {
            "source": "D:/knowledge_base/Data/87.json",
            "figures_num": "Fig. 5"
        },
        "page_content": {
            "figure_number": "Fig. 5",
            "caption": "Fig. 5 BSE micrographs and line scanning of the cross-sections of the oxide scales of GH4738 after oxidation at (a, b) 1000°C/10 h, (c, d) 1200°C/10 h, and (e, f) 1000°C/50 h in air obtained by EPMA.",
            "image_url": "https://github.com/pch-pokemon/knowledge_base/raw/main/87/Fig.5.png"
        }
    },
    {
        "metadata": {
            "source": "D:/knowledge_base/Data/87.json",
            "figures_num": "Fig. 6"
        },
        "page_content": {
            "figure_number": "Fig. 6",
            "caption": "Fig. 6 Element distributions of the oxide scales of GH4738 after oxidation at (a) 1000°C/10 h, (b) 1200°C/10 h, and (c) 1000°C/50 h in air obtained by EPMA map scanning.",
            "image_url": "https://github.com/pch-pokemon/knowledge_base/raw/main/87/Fig.6.png"
        }
    },
    {
        "metadata": {
            "source": "D:/knowledge_base/Data/87.json",
            "figures_num": "Fig. 7"
        },
        "page_content": {
            "figure_number": "Fig. 7",
            "caption": "Fig. 7 Schematics of the oxidation mechanisms of GH4738.",
            "image_url": "https://github.com/pch-pokemon/knowledge_base/raw/main/87/Fig.7.png"
        }
    },
    {
        "metadata": {
            "source": "D:/knowledge_base/Data/87.json",
            "figures_num": "Fig. 8"
        },
        "page_content": {
            "figure_number": "Fig. 8",
            "caption": "Fig. 8 Oxygen potential diagram for the main elements of GH4738. ΔG⊖ is the standard formation Gibbs free energy for different oxides.",
            "image_url": "https://github.com/pch-pokemon/knowledge_base/raw/main/87/Fig.8.png"
        }
    },
    {
        "metadata": {
            "source": "D:/knowledge_base/Data/88.json",
            "tables_num": "Table 1"
        },
        "page_content": {
            "table_number": "Table 1",
            "caption": "Table 1 EDS analysis at spots denoted in Fig. 1 (at.%).",
            "data": {
                "columns": [
                    "Point",
                    "Ni",
                    "Cr",
                    "Ti",
                    "Al",
                    "O"
                ],
                "units": "at.%",
                "rows": [
                    {
                        "Point": 1,
                        "Ni": 21.91,
                        "Cr": 7.72,
                        "Ti": 1.32,
                        "Al": 24.1,
                        "O": 44.95
                    },
                    {
                        "Point": 2,
                        "Ni": 36.92,
                        "Cr": 12.74,
                        "Ti": 32.79,
                        "Al": 3.61,
                        "O": 13.94
                    }
                ]
            },
            "table_url": "https://github.com/pch-pokemon/knowledge_base/raw/main/88/Table1.png"
        }
    },
    {
        "metadata": {
            "source": "D:/knowledge_base/Data/88.json",
            "tables_num": "Table 2"
        },
        "page_content": {
            "table_number": "Table 2",
            "caption": "Table 2 EDS analysis at spots denoted in Fig. 2 (at.%).",
            "data": {
                "columns": [
                    "Point",
                    "Ni",
                    "Cr",
                    "Ti",
                    "Al",
                    "Y",
                    "O"
                ],
                "units": "at.%",
                "rows": [
                    {
                        "Point": 1,
                        "Ni": 56.08,
                        "Cr": 4.88,
                        "Ti": 3.63,
                        "Al": 16.91,
                        "Y": "null",
                        "O": 18.49
                    },
                    {
                        "Point": 2,
                        "Ni": 72.25,
                        "Cr": 21.79,
                        "Ti": 0.69,
                        "Al": 2.35,
                        "Y": "null",
                        "O": 2.91
                    }
                ]
            },
            "table_url": "https://github.com/pch-pokemon/knowledge_base/raw/main/88/Table2.png"
        }
    },
    {
        "metadata": {
            "source": "D:/knowledge_base/Data/88.json",
            "tables_num": "Table 3"
        },
        "page_content": {
            "table_number": "Table 3",
            "caption": "Table 3 Tensile properties of three alloys.",
            "data": {
                "columns": [
                    "Name",
                    "0.2% Y.S. (MPa)",
                    "UTS (MPa)",
                    "Elongation (%)"
                ],
                "rows": [
                    {
                        "Name": "NiCrAl",
                        "0.2% Y.S. (MPa)": 625,
                        "UTS (MPa)": 973,
                        "Elongation (%)": 24.13
                    },
                    {
                        "Name": "NiCrAl-3TiO₂",
                        "0.2% Y.S. (MPa)": "null",
                        "UTS (MPa)": 662,
                        "Elongation (%)": "null"
                    },
                    {
                        "Name": "NiCrAl-2Ti",
                        "0.2% Y.S. (MPa)": 884,
                        "UTS (MPa)": 1159,
                        "Elongation (%)": 10.72
                    }
                ]
            },
            "table_url": "https://github.com/pch-pokemon/knowledge_base/raw/main/88/Table3.png"
        }
    },
    {
        "metadata": {
            "source": "D:/knowledge_base/Data/88.json",
            "tables_num": "Table 4"
        },
        "page_content": {
            "table_number": "Table 4",
            "caption": "Table 4 Contribution of each strengthening mechanism to the yield strength of the alloys.",
            "data": {
                "columns": [
                    "Name",
                    "σy (MPa)",
                    "σo (MPa)",
                    "σss (MPa)",
                    "Δσgb (MPa)",
                    "Δσds (MPa)",
                    "Δσos (MPa)",
                    "Δσp (MPa)"
                ],
                "rows": [
                    {
                        "Name": "NiCrAl-3TiO₂",
                        "σy (MPa)": null,
                        "σo (MPa)": 8,
                        "σss (MPa)": 48,
                        "Δσgb (MPa)": 210,
                        "Δσds (MPa)": 158,
                        "Δσos (MPa)": 255,
                        "Δσp (MPa)": null
                    },
                    {
                        "Name": "NiCrAl-2Ti",
                        "σy (MPa)": 884,
                        "σo (MPa)": 213,
                        "σss (MPa)": 118,
                        "Δσgb (MPa)": 307,
                        "Δσds (MPa)": 190,
                        "Δσos (MPa)": 190,
                        "Δσp (MPa)": 190
                    }
                ]
            },
            "table_url": "https://github.com/pch-pokemon/knowledge_base/raw/main/88/Table4.png"
        }
    },
    {
        "metadata": {
            "source": "D:/knowledge_base/Data/88.json",
            "figures_num": "Fig. 1"
        },
        "page_content": {
            "figure_number": "Fig. 1",
            "caption": "Fig. 1 SEM morphologies and corresponding element mapping of the NiCrAl (a), NiCrAl–3TiO₂ (b, d) and NiCrAl–2Ti (c, e) alloys.SEM morphologies and corresponding element mapping of the NiCrAl (a), NiCrAl–3TiO₂ (b, d) and NiCrAl–2Ti (c, e) alloys.",
            "image_url": "https://github.com/pch-pokemon/knowledge_base/raw/main/88/Fig.1.png"
        }
    },
    {
        "metadata": {
            "source": "D:/knowledge_base/Data/88.json",
