Repository: pch-pokemon/Multi_agent_for_alloy_oxidation

# High-Temperature Alloy Oxidation Multi-Agent System V1.0

This software is a knowledge-guided multi-agent system designed for intelligent prediction, mechanistic interpretation, thermodynamic analysis, and literature-grounded reasoning of oxidation behavior in high-temperature superalloys.

Unlike conventional tool-based frameworks, the system organizes the oxidation research process into a structured multi-agent workflow, enabling the transformation of fragmented mechanistic knowledge into design-relevant insights.

File: rag_core/data/1_100_chart.json (part 58 of 70)
[
            "figures_num": "Fig. 2"
        },
        "page_content": {
            "figure_number": "Fig. 2",
            "caption": "Fig. 2 TEM microstructures of the NiCrAl–2Ti alloy: (a) bright field image, (b) magnified view illustrating the interfacial coherency of the areas I/II/III, (c) SAED patterns at areas I, II and III.",
            "image_url": "https://github.com/pch-pokemon/knowledge_base/raw/main/88/Fig.2.png"
        }
    },
    {
        "metadata": {
            "source": "D:/knowledge_base/Data/88.json",
            "figures_num": "Fig. 3"
        },
        "page_content": {
            "figure_number": "Fig. 3",
            "caption": " Fig. 3 EBSD characterization of sintered alloys: (a) NiCrAl, (b) NiCrAl–3TiO₂, (c) NiCrAl–2Ti and (d) the average grain size of three alloys.",
            "data": [
                {
                    "subfigure_label": "(d)",
                    "columns": [
                        "alloy",
                        "average grain size/μm"
                    ],
                    "values": [
                        {
                            "alloy": "NiCrAl",
                            "average grain size/μm": 12.47
                        },
                        {
                            "alloy": "NiCrAl–3TiO₂",
                            "average grain size/μm": 4.8
                        },
                        {
                            "alloy": " NiCrAl–2Ti",
                            "average grain size/μm": 4.68
                        }
                    ]
                }
            ],
            "image_url": "https://github.com/pch-pokemon/knowledge_base/raw/main/88/Fig.3.png"
        }
    },
    {
        "metadata": {
            "source": "D:/knowledge_base/Data/88.json",
            "figures_num": "Fig. 4"
        },
        "page_content": {
            "figure_number": "Fig. 4",
            "caption": "Fig. 4 Engineering stress-stain curves of the NiCrAl, NiCrAl–3TiO₂ and NiCrAl–2Ti alloys.",
            "image_url": "https://github.com/pch-pokemon/knowledge_base/raw/main/88/Fig.4.png"
        }
    },
    {
        "metadata": {
            "source": "D:/knowledge_base/Data/88.json",
            "figures_num": "Fig. 5"
        },
        "page_content": {
            "figure_number": "Fig. 5",
            "caption": "Fig. 5 Fracture surface of the NiCrAl (a–b), NiCrAl–3TiO₂ (c–d) and NiCrAl–2Ti (e–f) samples after tensile tests at 25 °C.",
            "image_url": "https://github.com/pch-pokemon/knowledge_base/raw/main/88/Fig.5.png"
        }
    },
    {
        "metadata": {
            "source": "D:/knowledge_base/Data/88.json",
            "figures_num": "Fig. 6"
        },
        "page_content": {
            "figure_number": "Fig. 6",
            "caption": "Fig. 6 Oxidation kinetics of the NiCrAl, NiCrAl–3TiO₂ and NiCrAl–2Ti alloys at 900 °C for 100 h: (a) y vs. t, (b) y² vs. t.",
            "data": [
                {
                    "subfigure_label": "(a)",
                    "columns": [
                        "Oxidation time (h)",
                        "Mass gain (mg/cm²)"
                    ],
                    "alloy": [
                        {
                            "alloy": "NiCrAl–3TiO₂",
                            "values": [
                                [
                                    0,
                                    0.0
                                ],
                                [
                                    5,
                                    0.21
                                ],
                                [
                                    20,
                                    0.36
                                ],
                                [
                                    40,
                                    0.47
                                ],
                                [
                                    60,
                                    0.56
                                ],
                                [
                                    80,
                                    0.63
                                ],
                                [
                                    100,
                                    0.67
                                ]
                            ]
                        },
                        {
                            "alloy": "NiCrAl",
                            "values": [
                                [
                                    0,
                                    0.0
                                ],
                                [
                                    5,
                                    0.08
                                ],
                                [
                                    20,
                                    0.23
                                ],
                                [
                                    40,
                                    0.36
                                ],
                                [
                                    60,
                                    0.46
                                ],
                                [
                                    80,
                                    0.54
                                ],
                                [
                                    100,
                                    0.6
                                ]
                            ]
                        },
                        {
                            "alloy": "NiCrAl–2Ti",
                            "columns": [
                                "Oxidation time (h)",
                                "Mass gain (mg/cm²)"
                            ],
                            "values": [
                                [
                                    0,
                                    0.0
                                ],
                                [
                                    5,
                                    0.06
                                ],
                                [
                                    20,
                                    0.12
                                ],
                                [
                                    40,
                                    0.15
                                ],
                                [
                                    60,
                                    0.17
                                ],
                                [
                                    80,
                                    0.19
                                ],
                                [
                                    100,
                                    0.19
                                ]
                            ]
                        }
                    ],
                    "image_url": "https://github.com/pch-pokemon/knowledge_base/raw/main/88/Fig.6(a).png"
                },
                {
                    "subfigure_label": "(b)",
                    "columns": [
                        "Oxidation time (h)",
                        "(Mass gain)² (mg²/cm⁴)"
                    ],
                    "alloy": [
                        {
                            "alloy": "NiCrAl–3TiO₂",
                            "values": [
                                [
                                    0,
                                    0.0
                                ],
                                [
                                    5,
                                    0.04
                                ],
                                [
                                    20,
                                    0.13
                                ],
                                [
                                    40,
                                    0.22
                                ],
                                [
                                    60,
                                    0.31
                                ],
                                [
                                    80,
                                    0.4
                                ],
                                [
                                    100,
                                    0.46
                                ]
                            ]
                        },
                        {
                            "alloy": "NiCrAl",
                            "values": [
                                [
                                    0,
                                    0.0
                                ],
                                [
                                    5,
                                    0.01
                                ],
                                [
                                    20,
                                    0.05
                                ],
                                [
                                    40,
                                    0.13
                                ],
                                [
                                    60,
                                    0.21
                                ],
                                [
                                    80,
                                    0.29
                                ],
                                [
                                    100,
                                    0.36
                                ]
                            ]
                        },
                        {
                            "alloy": "NiCrAl–2Ti",
                            "columns": [
                                "Oxidation time (h)",
                                "Mass gain (mg/cm²)"
                            ],
                            "values": [
                                [
                                    0,
                                    0.0
                                ],
                                [
                                    5,
                                    0.0
                                ],
                                [
                                    20,
                                    0.01
                                ],
                                [
                                    40,
                                    0.02
                                ],
                                [
                                    60,
                                    0.03
                                ],
                                [
                                    80,
                                    0.03
                                ],
                                [
                                    100,
                                    0.04
                                ]
                            ]
                        }
                    ],
                    "image_url": "https://github.com/pch-pokemon/knowledge_base/raw/main/88/Fig.6(b).png"
                }
            ]
        }
    },
    {
        "metadata": {
            "source": "D:/knowledge_base/Data/88.json",
            "figures_num": "Fig. 7"
        },
        "page_content": {
            "figure_number": "Fig. 7",
            "caption": "Fig. 7 XRD patterns of the NiCrAl, NiCrAl–3TiO₂ and NiCrAl–2Ti alloys after oxidation at 900 °C for 100 h.",
            "image_url": "https://github.com/pch-pokemon/knowledge_base/raw/main/88/Fig.7.png"
        }
    },
    {
        "metadata": {
            "source": "D:/knowledge_base/Data/88.json",
            "figures_num": "Fig. 8"
        },
        "page_content": {
            "figure_number": "Fig. 8",
            "caption": "Fig. 8 Surface morphologies of the alloys NiCrAl (a–b), NiCrAl–3TiO₂ (c–d) and NiCrAl–2Ti (e–f) after oxidation at 900 °C for 100 h.",
            "image_url": "https://github.com/pch-pokemon/knowledge_base/raw/main/88/Fig.8.png"
        }
    },
    {
        "metadata": {
            "source": "D:/knowledge_base/Data/88.json",
            "figures_num": "Fig. 9"
        },
        "page_content": {
            "figure_number": "Fig. 9",
            "caption": "Fig. 9 Cross-sectional morphologies and corresponding element mappings of the alloys NiCrAl (a–b), NiCrAl–3TiO₂ (c–d) and NiCrAl–2Ti (e–f) after oxidation at 900 °C for 100 h.",
            "image_url": "https://github.com/pch-pokemon/knowledge_base/raw/main/88/Fig.9.png"
        }
    },
    {
        "metadata": {
            "source": "D:/knowledge_base/Data/88.json",
            "figures_num": "Fig. 10"
        },
        "page_content": {
            "figure_number": "Fig. 10",
            "caption": "Fig. 10 Schematic illustration showing the oxidation mechanism of NiCrAl-2Ti alloy at 900 °C.",
            "image_url": "https://github.com/pch-pokemon/knowledge_base/raw/main/88/Fig.10.png"
        }
    },
    {
        "metadata": {
            "source": "D:/knowledge_base/Data/89.json",
            "figures_num": "Fig. 1"
        },
        "page_content": {
            "figure_number": "Fig. 1",
            "caption": "Fig. 1 Microstructures of the 0V12Cr, 1V12Cr, 3V12Cr, and 5V12Cr alloys aged at 900 °C for 48 h.",
            "image_url": "https://github.com/pch-pokemon/knowledge_base/raw/main/89/Fig.1.png"
        }
    },
    {
        "metadata": {
            "source": "D:/knowledge_base/Data/89.json",
            "figures_num": "Fig. 2"
        },
        "page_content": {
            "figure_number": "Fig. 2",
            "caption": "Fig. 2 The (111) diffraction peaks of (a) 0V12Cr, (b) 1V12Cr, (c) 3V12Cr, and (d) 5V12Cr aged at 900 °C for 48 h.",
            "image_url": "https://github.com/pch-pokemon/knowledge_base/raw/main/89/Fig.2.png"
        }
    },
    {
        "metadata": {
            "source": "D:/knowledge_base/Data/89.json",
            "figures_num": "Fig. 3"
        },
        "page_content": {
            "figure_number": "Fig. 3",
            "caption": " Fig. 3 (a) DSC curves of 0V12Cr, 1V12Cr, 3V12Cr, and 5V12Cr; (b) the corresponding phase transition temperature as a function of V content; (c) the comparison of solvus temperature of γ′ phase of 0V12Cr, 1V12Cr, 3V12Cr, and 5V12Cr alloys with those of Co–Al–Mo–Cr-based [23,24] and Co–Ni–Al–W–Cr-based [25,26] alloys.",
            "data": [
                {
                    "subfigure_label": "(a)",
                    "columns": [
                        "alloy, γ' solvus(°C), Solidus(°C)"
                    ],
                    "values": [
                        [
                            0,
                            1380,
                            1332
                        ],
                        [
                            1,
                            1373,
                            1329
                        ],
                        [
                            3,
                            1366,
                            1318
                        ],
                        [
                            5,
                            1353,
                            1306
                        ]
                    ],
                    "image_url": "https://github.com/pch-pokemon/knowledge_base/raw/main/89/Fig.3(a).png"
                },
                {
                    "subfigure_label": "(b)",
                    "columns": [
                        "V content (at.%)",
                        "γ' solvus(°C)",
                        "Solidus(°C)",
                        "Liquids(°C)"
                    ],
                    "values": [
                        [
                            0,
                            1380,
                            1332,
                            1177
                        ],
                        [
                            1,
                            1373,
                            1329,
                            1175
                        ],
                        [
                            3,
                            1366,
                            1318,
                            1169
                        ],
                        [
                            5,
                            1353,
                            1306,
                            1157
                        ]
                    ],
                    "image_url": "https://github.com/pch-pokemon/knowledge_base/raw/main/89/Fig.3(b).png"
                },
                {
                    "subfigure_label": "(c)",
                    "columns": [
                        "alloy",
                        "γ' solvus(°C)"
                    ],
                    "values": [
                        {
                            "alloy": "5V12Cr",
                            "γ' solvus(°C)": 1157
                        },
                        {
                            "alloy": "3V12Cr",
                            "γ' solvus(°C)": 1169
                        },
                        {
                            "alloy": "1V12Cr",
                            "γ' solvus(°C)": 1175
                        },
                        {
                            "alloy": "0V12Cr",
                            "γ' solvus(°C)": 1177
                        },
                        {
                            "alloy": "Co-30Ni-8Al-2W-4Ti-1Ta-5Cr",
                            "γ' solvus(°C)": 1170
                        },
                        {
                            "alloy": "Co-30Ni-8Al-2W-4Ti-1Ta-14Cr",
                            "γ' solvus(°C)": 1090
                        },
                        {
                            "alloy": "Co-10Al-5Mo-2Ta-2Ti-2Cr",
                            "γ' solvus(°C)": 1100
                        },
                        {
                            "alloy": "Co-10Al-5Mo-2Ta-2Ti-5Cr",
                            "γ' solvus(°C)": 1105
                        },
                        {
                            "alloy": "Co-10Al-5Mo-2Ta-2Ti-8Cr",
                            "γ' solvus(°C)": 1095
                        },
                        {
                            "alloy": "Co-10Al-5Mo-2Ta-2Ti-10Cr",
                            "γ' solvus(°C)": 1078
                        }
                    ],
                    "image_url": "https://github.com/pch-pokemon/knowledge_base/raw/main/89/Fig.3(c).png"
                }
            ]
        }
    },
    {
        "metadata": {
            "source": "D:/knowledge_base/Data/89.json",
            "figures_num": "Fig. 4"
        },
        "page_content": {
            "figure_number": "Fig. 4",
            "caption": "Fig. 4 (a) Mass gain of the 0V12Cr, 1V12Cr, 3V12Cr, and 5V12Cr alloys oxidized in air at 1000 °C for 25 h and 50 h; (b) XRD patterns of oxide layers of the alloys after oxidation treatment in air at 1000 °C for 50 h.",
            "data": [
                {
                    "subfigure_label": "(a)",
                    "columns": [
                        "Time(h)",
                        "Mass gain(mg/cm²)"
                    ],
                    "alloy_name": [
                        {
                            "alloy": "0V12Cr",
                            "values": [
                                [
                                    25,
                                    0.383
                                ],
                                [
                                    50,
                                    0.488
                                ]
                            ]
                        },
                        {
                            "alloy": "1V12Cr",
                            "values": [
                                [
                                    25,
                                    1.144
                                ],
                                [
                                    50,
                                    1.856
                                ]
                            ]
                        },
                        {
                            "alloy": "3V12Cr",
                            "values": [
                                [
                                    25,
                                    2.869
                                ],
                                [
                                    50,
                                    4.887
                                ]
                            ]
                        },
                        {
                            "alloy": "5V12Cr",
                            "values": [
                                [
                                    25,
                                    3.358
                                ],
                                [
                                    50,
                                    5.376
                                ]
                            ]
                        }
                    ],
                    "image_url": "https://github.com/pch-pokemon/knowledge_base/raw/main/89/Fig.4(a).png"
                },
                {
                    "subfigure_label": "(b)",
                    "image_url": "https://github.com/pch-pokemon/knowledge_base/raw/main/89/Fig.4(b).png"
                }
            ]
        }
    },
    {
        "metadata": {
            "source": "D:/knowledge_base/Data/89.json",
            "figures_num": "Fig. 5"
        },
        "page_content": {
            "figure_number": "Fig. 5",
            "caption": "Fig. 5 (a) The microstructure of 1V12Cr2Ti alloy after solid solution treated at 1250 °C for 20 h and aging at 900 °C for 48 h; (b) X-ray diffraction pattern of (111) crystal plane of the 1V12Cr2Ti alloy aged at 900 °C for 48 h; (c) Comparison of γ/γ′ two-phase lattice misfit of the 1V12Cr2Ti alloy with Co-Ni-Al-Ta-Cr [30] base, Co–Ti–W base [6,13,33], Co-(Ni)–Al–W-based [3,34] and Co–Ni–Al–Mo-based [23] superalloys.",
            "image_url": "https://github.com/pch-pokemon/knowledge_base/raw/main/89/Fig.5.png"
        }
    },
    {
        "metadata": {
            "source": "D:/knowledge_base/Data/89.json",
            "figures_num": "Fig. 6"
        },
        "page_content": {
            "figure_number": "Fig. 6",
            "caption": "Fig. 6 (a) DSC curve of the 1V12Cr2Ti alloy aged at 900°C for 48 h; (b) Comparison of γ′ phase solvus temperature of the 5V12Cr alloy with Co–Ni–Al–V–Ti–Cr base [35,36], Co–Ni–Al–Ta–Cr base [30], Co–Ni–Al–W-based [19], and Co–Ni–Al–W–Si-based [37] superalloys.",
            "data": [
                {
                    "subfigure_label": "(a)",
                    "columns": [
                        "alloy",
                        "γ' solvus(°C)",
                        "Solidus(°C)",
                        "Liquids(°C)"
                    ],
                    "values": [
                        "1V12Cr2Ti",
                        1200,
                        1281,
                        1336
                    ],
                    "image_url": "https://github.com/pch-pokemon/knowledge_base/raw/main/89/Fig.6(a).png"
                },
                {
                    "subfigure_label": "(b)",
                    "columns": [
                        "alloy",
                        "γ' solvus(°C)"
                    ],
                    "values": [
                        {
                            "alloy": "Co-30Ni-10Al-10W-2Si",
                            "γ' solvus(°C)": 1113.31
                        },
                        {
                            "alloy": "Co-30Ni-10Al-5W-2Si",
                            "γ' solvus(°C)": 998.18
                        },
                        {
                            "alloy": "Co-30Ni-7Al-2W-1Ta-4Ti-1Nb-3Mo",
                            "γ' solvus(°C)": 1126.42
                        },
                        {
                            "alloy": "Co-30Ni-12Al-4Ta-12Cr",
                            "γ' solvus(°C)": 1161.49
                        },
                        {
                            "alloy": "Co-30Ni-12Al-4Ta-8Cr",
                            "γ' solvus(°C)": 1166.45
                        },
                        {
                            "alloy": "Co-30Ni-12Al-4Ta-4Cr",
                            "γ' solvus(°C)": 1169.28
                        },
                        {
                            "alloy": "Co-30Ni-12Al-4Ta",
                            "γ' solvus(°C)": 1152.28
                        },
                        {
                            "alloy": "Co-10Ni-5Al-3Ta-3V-2Ti-0.04B-4Cr",
                            "γ' solvus(°C)": 965.23
                        },
                        {
                            "alloy": "Co-10Ni-5Al-3V-3Nb-6Ti-0.04B-4Cr",
                            "γ' solvus(°C)": 1008.45
                        },
                        {
                            "alloy": "Co-10Ni-5Al-3V-3Nb-6Ti-0.04B-8Cr",
                            "γ' solvus(°C)": 963.46
                        },
                        {
                            "alloy": "1V12Cr2Ti",
                            "γ' solvus(°C)": 1200
                        }
                    ],
                    "image_url": "https://github.com/pch-pokemon/knowledge_base/raw/main/89/Fig.6(b).png"
                }
            ]
        }
    },
    {
        "metadata": {
            "source": "D:/knowledge_base/Data/89.json",
            "figures_num": "Fig. 7"
        },
        "page_content": {
            "figure_number": "Fig. 7",
            "caption": "Fig. 7 (a) Mass gain of the 1V12Cr2Ti alloy at 1000 °C; (b) XRD patterns of oxide layers of the alloys after oxidation treatment in air at 1000 °C for 100 h.",
            "data": [
                {
                    "subfigure_label": "(a)",
                    "alloy": "1V12Cr2Ti",
                    "temperature": "1000 °C",
                    "columns": [
                        "Time(h)",
                        "Mass gain(mg/cm²)"
                    ],
                    "values": [
                        [
                            25,
                            1.639
                        ],
                        [
                            50,
                            1.862
                        ],
                        [
                            100,
                            2.23
                        ]
                    ],
                    "image_url": "https://github.com/pch-pokemon/knowledge_base/raw/main/89/Fig.7(a).png"
                },
                {
                    "subfigure_label": "(b)",
                    "image_url": "https://github.com/pch-pokemon/knowledge_base/raw/main/89/Fig.7(b).png"
                }
            ]
        }
    },
    {
        "metadata": {
            "source": "D:/knowledge_base/Data/89.json",
            "figures_num": "Fig. 8"
        },
        "page_content": {
            "figure_number": "Fig. 8",
            "caption": "Fig. 8 (a) The microstructure of the oxide layer of the1V12Cr2Ti alloy after oxidation at 1000 °C for (a) 15h, (b) 50h, and (c) 100h, respectively.",
            "image_url": "https://github.com/pch-pokemon/knowledge_base/raw/main/89/Fig.8.png"
        }
    },
    {
        "metadata": {
            "source": "D:/knowledge_base/Data/90.json",
            "tables_num": "Table 1"
        },
        "page_content": {
            "table_number": "Table 1",
            "caption": "Table 1 Nominal chemical compositions of the testing superalloys (at%).",
            "data": {
                "columns": [
                    "Alloy",
                    "Al",
                    "W",
                    "Ni",
                    "B",
                    "Ti",
                    "Ta",
                    "Cr",
                    "Zr",
                    "Co",
                    "Mo"
                ],
                "rows": [
                    {
                        "Alloy": "16Ni",
                        "Al": 8.5,
                        "W": 7.0,
                        "Ni": 16.0,
                        "B": 0.08,
                        "Ti": 2.5,
                        "Ta": 1.5,
                        "Cr": 8.0,
                        "Zr": 0.1,
                        "Co": 55.82,
                        "Mo": 0.5
                    },
                    {
                        "Alloy": "20Ni",
                        "Al": 20.0,
                        "W": 20.0,
                        "Ni": 51.82,
                        "B": "-",
                        "Ti": "-",
                        "Ta": "-",
                        "Cr": "-",
                        "Zr": "-",
                        "Co": "-",
                        "Mo": "-"
                    },
                    {
                        "Alloy": "24Ni",
                        "Al": 24.0,
                        "W": 24.0,
                        "Ni": 47.82,
                        "B": "-",
                        "Ti": "-",
                        "Ta": "-",
                        "Cr": "-",
                        "Zr": "-",
                        "Co": "-",
                        "Mo": "-"
                    }
                ]
            },
            "table_url": "https://github.com/pch-pokemon/knowledge_base/raw/main/90/Table1.png"
        }
    },
    {
        "metadata": {
            "source": "D:/knowledge_base/Data/90.json",
            "tables_num": "Table 2"
        },
        "page_content": {
            "table_number": "Table 2",
            "caption": "Table 2 Mean oxide layer depths and OEZ thicknesses of the testing superalloys (μm).",
            "data": {
                "units": "(μm)",
                "columns": [
                    "Alloy",
                    "Oxide layer",
                    "OEZ"
                ],
                "subcolumns": {
                    "Oxide layer": [
                        "800°C",
                        "900°C"
                    ],
                    "OEZ": [
                        "800°C",
                        "900°C"
                    ]
                },
                "rows": [
                    {
                        "Alloy": "16Ni",
                        "Oxide layer": {
                            "800°C": "6.6 ± 0.9",
                            "900°C": "9.2 ± 1.2"
                        },
                        "OEZ": {
                            "800°C": "9.6 ± 1.4",
                            "900°C": "11.7 ± 1.6"
                        }
                    },
                    {
                        "Alloy": "20Ni",
                        "Oxide layer": {
                            "800°C": "5.2 ± 0.7",
                            "900°C": "7.6 ± 0.7"
                        },
                        "OEZ": {
                            "800°C": "6.0 ± 0.6",
                            "900°C": "10.8 ± 1.5"
                        }
                    },
                    {
                        "Alloy": "24Ni",
                        "Oxide layer": {
                            "800°C": "4.6 ± 0.3",
                            "900°C": "6.9 ± 0.8"
                        },
                        "OEZ": {
                            "800°C": "5.5 ± 0.5",
                            "900°C": "10.1 ± 1.0"
                        }
                    }
                ]
            },
            "table_url": "https://github.com/pch-pokemon/knowledge_base/raw/main/90/Table2.png"
        }
    },
    {
        "metadata": {
            "source": "D:/knowledge_base/Data/90.json",
            "tables_num": "Table 3"
        },
        "page_content": {
            "table_number": "Table 3",
            "caption": "Table 3 Mean thickness and Cr³⁺ concentration of spinel oxide scale in the testing superalloys.",
            "data": {
                "units": "(μm, %)",
                "columns": [
                    "Alloy",
                    "Thickness in μm",
                    "Cr³⁺ concentration in %"
                ],
                "subcolumns": {
                    "Thickness in μm": [
                        "800°C",
                        "900°C"
                    ],
                    "Cr³⁺ concentration in %": [
                        "800°C",
                        "900°C"
                    ]
                },
                "rows": [
                    {
                        "Alloy": "16Ni",
                        "Thickness in μm": {
                            "800°C": "1.0 ± 0.2",
                            "900°C": "3.0 ± 0.5"
                        },
                        "Cr³⁺ concentration in %": {
                            "800°C": "8.8 ± 3.1",
                            "900°C": "13.3 ± 1.1"
                        }
                    },
                    {
                        "Alloy": "20Ni",
                        "Thickness in μm": {
                            "800°C": "1.1 ± 0.2",
                            "900°C": "3.2 ± 0.6"
                        },
                        "Cr³⁺ concentration in %": {
                            "800°C": "14.3 ± 2.7",
                            "900°C": "17.7 ± 2.5"
                        }
                    },
                    {
                        "Alloy": "24Ni",
                        "Thickness in μm": {
                            "800°C": "1.2 ± 0.1",
                            "900°C": "3.3 ± 0.4"
                        },
                        "Cr³⁺ concentration in %": {
                            "800°C": "29.1 ± 4.6",
                            "900°C": "25.9 ± 1.6"
                        }
                    }
                ]
            },
            "table_url": "https://github.com/pch-pokemon/knowledge_base/raw/main/90/Table3.png"
        }
    },
    {
        "metadata": {
            "source": "D:/knowledge_base/Data/90.json",
            "figures_num": "Fig. 1"
        },
        "page_content": {
            "figure_number": "Fig. 1",
            "caption": "Fig. 1 Mass gains of the testing superalloys oxidized at 800 °C and 900 °C.",
            "data": [
                {
                    "columns": [
                        "Time(h)",
                        "Mass gain(mg/cm²)"
                    ],
                    "temperature": "900 °C",
                    "alloy_name": [
                        {
                            "alloy": "16Ni",
                            "values": [
                                [
                                    7.5,
                                    0.198
                                ],
                                [
                                    45,
                                    0.377
                                ],
                                [
                                    90,
                                    0.52
                                ],
                                [
                                    135,
                                    0.643
                                ],
                                [
                                    205,
                                    0.788
                                ],
                                [
                                    270,
                                    0.935
                                ],
                                [
                                    230,
                                    1.1
                                ],
                                [
                                    365,
                                    1.314
                                ],
                                [
                                    410,
                                    1.469
                                ],
                                [
                                    455,
                                    1.517
                                ],
                                [
                                    500,
                                    1.61
                                ]
                            ]
                        },
                        {
                            "alloy": "20Ni",
                            "values": [
                                [
                                    12,
                                    0.256
                                ],
                                [
                                    65,
                                    0.425
                                ],
                                [
                                    110,
                                    0.546
                                ],
                                [
                                    160,
                                    0.613
                                ],
                                [
                                    200,
                                    0.68
                                ],
                                [
                                    250,
                                    0.691
                                ],
                                [
                                    300,
                                    0.872
                                ],
                                [
                                    340,
                                    1.069
                                ],
                                [
                                    390,
                                    1.249
                                ],
                                [
                                    435,
                                    1.5
                                ],
                                [
                                    500,
                                    1.874
                                ]
                            ]
                        },
                        {
                            "alloy": "24Ni",
                            "values": [
                                [
                                    20,
                                    0.249
                                ],
                                [
                                    65,
                                    0.381
                                ],
                                [
                                    110,
                                    0.52
                                ],
                                [
                                    180,
                                    0.602
                                ],
                                [
                                    230,
                                    0.665
                                ],
                                [
                                    300,
                                    0.771
                                ],
                                [
                                    340,
                                    0.89
                                ],
                                [
