Repository: pch-pokemon/Multi_agent_for_alloy_oxidation

# High-Temperature Alloy Oxidation Multi-Agent System V1.0

This software is a knowledge-guided multi-agent system designed for intelligent prediction, mechanistic interpretation, thermodynamic analysis, and literature-grounded reasoning of oxidation behavior in high-temperature superalloys.

Unlike conventional tool-based frameworks, the system organizes the oxidation research process into a structured multi-agent workflow, enabling the transformation of fragmented mechanistic knowledge into design-relevant insights.

File: rag_core/data/1_100_chart.json (part 59 of 70)
[
                                    390,
                                    1.071
                                ],
                                [
                                    435,
                                    1.303
                                ],
                                [
                                    500,
                                    1.539
                                ]
                            ]
                        }
                    ]
                },
                {
                    "columns": [
                        "Time(h)",
                        "Mass gain(mg/cm²)"
                    ],
                    "temperature": "800 °C",
                    "alloy_name": [
                        {
                            "alloy": "16Ni",
                            "values": [
                                [
                                    17,
                                    0.122
                                ],
                                [
                                    65,
                                    0.207
                                ],
                                [
                                    110,
                                    0.241
                                ],
                                [
                                    160,
                                    0.313
                                ],
                                [
                                    230,
                                    0.379
                                ],
                                [
                                    270,
                                    0.424
                                ],
                                [
                                    340,
                                    0.453
                                ],
                                [
                                    390,
                                    0.484
                                ],
                                [
                                    435,
                                    0.515
                                ],
                                [
                                    500,
                                    0.533
                                ]
                            ]
                        },
                        {
                            "alloy": "20Ni",
                            "values": [
                                [
                                    17,
                                    0.056
                                ],
                                [
                                    65,
                                    0.135
                                ],
                                [
                                    110,
                                    0.17
                                ],
                                [
                                    160,
                                    0.231
                                ],
                                [
                                    200,
                                    0.321
                                ],
                                [
                                    250,
                                    0.349
                                ],
                                [
                                    300,
                                    0.386
                                ],
                                [
                                    340,
                                    0.411
                                ],
                                [
                                    390,
                                    0.431
                                ],
                                [
                                    435,
                                    0.486
                                ],
                                [
                                    500,
                                    0.493
                                ]
                            ]
                        },
                        {
                            "alloy": "24Ni",
                            "values": [
                                [
                                    17,
                                    0.087
                                ],
                                [
                                    65,
                                    0.173
                                ],
                                [
                                    110,
                                    0.213
                                ],
                                [
                                    160,
                                    0.294
                                ],
                                [
                                    205,
                                    0.345
                                ],
                                [
                                    250,
                                    0.393
                                ],
                                [
                                    300,
                                    0.415
                                ],
                                [
                                    340,
                                    0.442
                                ],
                                [
                                    390,
                                    0.464
                                ],
                                [
                                    460,
                                    0.502
                                ],
                                [
                                    500,
                                    0.515
                                ]
                            ]
                        }
                    ]
                }
            ],
            "image_url": "https://github.com/pch-pokemon/knowledge_base/raw/main/90/Fig.1.png"
        }
    },
    {
        "metadata": {
            "source": "D:/knowledge_base/Data/90.json",
            "figures_num": "Fig. 2"
        },
        "page_content": {
            "figure_number": "Fig. 2",
            "caption": "Fig. 2 XRD patterns of oxidation products of the testing superalloys oxidized at 800 °C (a) and 900 °C (b) for 503 h in air.",
            "image_url": "https://github.com/pch-pokemon/knowledge_base/raw/main/90/Fig.2.png"
        }
    },
    {
        "metadata": {
            "source": "D:/knowledge_base/Data/90.json",
            "figures_num": "Fig. 3"
        },
        "page_content": {
            "figure_number": "Fig. 3",
            "caption": "Fig. 3 Cross-section images of the oxide layer formed on 16Ni(a), 20Ni(b) and 24Ni(c) superalloys oxidized at 800 °C for 503 h in air.",
            "image_url": "https://github.com/pch-pokemon/knowledge_base/raw/main/90/Fig.3.png"
        }
    },
    {
        "metadata": {
            "source": "D:/knowledge_base/Data/90.json",
            "figures_num": "Fig. 4"
        },
        "page_content": {
            "figure_number": "Fig. 4",
            "caption": "Fig. 4 Surface morphology of the oxide layer on 20Ni superalloy oxidized at 900 °C for 503 h in air.",
            "image_url": "https://github.com/pch-pokemon/knowledge_base/raw/main/90/Fig.4.png"
        }
    },
    {
        "metadata": {
            "source": "D:/knowledge_base/Data/90.json",
            "figures_num": "Fig. 5"
        },
        "page_content": {
            "figure_number": "Fig. 5",
            "caption": "Fig. 5 Cross-section images of region 1 (a, b, c) and region 2 (d, e, f) in 16Ni (a, d), 20Ni (b, e) and 24Ni (c, f) superalloys oxidized at 900 °C for 503 h in air.",
            "image_url": "https://github.com/pch-pokemon/knowledge_base/raw/main/90/Fig.5.png"
        }
    },
    {
        "metadata": {
            "source": "D:/knowledge_base/Data/90.json",
            "figures_num": "Fig. 6"
        },
        "page_content": {
            "figure_number": "Fig. 6",
            "caption": "Fig. 6 XRD pattern of oxidation products of 20Ni superalloy oxidized at 900 °C for 60 h.",
            "image_url": "https://github.com/pch-pokemon/knowledge_base/raw/main/90/Fig.6.png"
        }
    },
    {
        "metadata": {
            "source": "D:/knowledge_base/Data/90.json",
            "figures_num": "Fig. 7"
        },
        "page_content": {
            "figure_number": "Fig. 7",
            "caption": "Fig. 7 Back scattered electron image of the oxide layer formed on the surfaces of 20Ni superalloy oxidized at 900 °C for 60 h.",
            "image_url": "https://github.com/pch-pokemon/knowledge_base/raw/main/90/Fig.7.png"
        }
    },
    {
        "metadata": {
            "source": "D:/knowledge_base/Data/90.json",
            "figures_num": "Fig. 8"
        },
        "page_content": {
            "figure_number": "Fig. 8",
            "caption": "Fig. 8 Schematic diagrams showing the oxidation processes of Co-base superalloy: oxidation of Cr and Al (a), the formation of Cr₂O₃ (b), CoCr₂O₄ (c), Co₂CrO₄ (d) and CoO (e) as well as nodular oxide generation (f).",
            "image_url": "https://github.com/pch-pokemon/knowledge_base/raw/main/90/Fig.8.png"
        }
    },
    {
        "metadata": {
            "source": "D:/knowledge_base/Data/90.json",
            "figures_num": "Fig. 9"
        },
        "page_content": {
            "figure_number": "Fig. 9",
            "caption": "Fig. 9 Cr depletion in the testing Co-base superalloys oxidized at 900 °C for 20 h.",
            "image_url": "https://github.com/pch-pokemon/knowledge_base/raw/main/90/Fig.9.png"
        }
    },
    {
        "metadata": {
            "source": "D:/knowledge_base/Data/91.json",
            "tables_num": "Table 1"
        },
        "page_content": {
            "table_number": "Table 1",
            "caption": "Table 1 The oxidation mass gain index n of the alloy at different temperatures under Ra = 0.08 μm.",
            "data": {
                "columns": [
                    "T (°C)",
                    "n",
                    "nI",
                    "nII"
                ],
                "rows": [
                    {
                        "T (°C)": 850,
                        "n": 0.34,
                        "nI": 0.16,
                        "nII": "-"
                    },
                    {
                        "T (°C)": 950,
                        "n": 0.28,
                        "nI": 0.11,
                        "nII": "-"
                    },
                    {
                        "T (°C)": 1050,
                        "n": 0.27,
                        "nI": 0.1,
                        "nII": "-"
                    }
                ]
            },
            "table_url": "https://github.com/pch-pokemon/knowledge_base/raw/main/91/Table1.png"
        }
    },
    {
        "metadata": {
            "source": "D:/knowledge_base/Data/91.json",
            "tables_num": "Table 2"
        },
        "page_content": {
            "table_number": "Table 2",
            "caption": "Table 2 Oxide growth index m of various layers at 950°C and 1050°C.",
            "data": {
                "columns": [
                    "T (°C)",
                    "Oxide layer",
                    "Oxide growth index mI",
                    "Oxide growth index mII"
                ],
                "rows": [
                    {
                        "T (°C)": 950,
                        "Oxide layer": "Outer layer",
                        "Oxide growth index mI": 0.24,
                        "Oxide growth index mII": 0.04
                    },
                    {
                        "T (°C)": 950,
                        "Oxide layer": "Intermediate layer",
                        "Oxide growth index mI": 0.19,
                        "Oxide growth index mII": "-"
                    },
                    {
                        "T (°C)": 950,
                        "Oxide layer": "Inner layer",
                        "Oxide growth index mI": 0.29,
                        "Oxide growth index mII": 0.04
                    },
                    {
                        "T (°C)": 1050,
                        "Oxide layer": "Outer layer",
                        "Oxide growth index mI": 0.23,
                        "Oxide growth index mII": 0.06
                    },
                    {
                        "T (°C)": 1050,
                        "Oxide layer": "Intermediate layer",
                        "Oxide growth index mI": 0.2,
                        "Oxide growth index mII": "-"
                    },
                    {
                        "T (°C)": 1050,
                        "Oxide layer": "Inner layer",
                        "Oxide growth index mI": 0.28,
                        "Oxide growth index mII": 0.04
                    }
                ]
            },
            "table_url": "https://github.com/pch-pokemon/knowledge_base/raw/main/91/Table2.png"
        }
    },
    {
        "metadata": {
            "source": "D:/knowledge_base/Data/91.json",
            "tables_num": "Table 3"
        },
        "page_content": {
            "table_number": "Table 3",
            "caption": "Table 3 The EDS spot analysis of the chemical composition of various oxide layers in Fig. 3(b) (wt.%)",
            "data": {
                "columns": [
                    "Point",
                    "O",
                    "Ni",
                    "Co",
                    "Cr",
                    "Ta",
                    "Al",
                    "W"
                ],
                "rows": [
                    {
                        "Point": "Outer layer (1)",
                        "O": 56.32,
                        "Ni": 40.63,
                        "Co": 2.04,
                        "Cr": 1.01,
                        "Ta": "-",
                        "Al": "-",
                        "W": "-"
                    },
                    {
                        "Point": "Outer layer (2)",
                        "O": 28.2,
                        "Ni": 24.54,
                        "Co": 8.66,
                        "Cr": 12.57,
                        "Ta": "-",
                        "Al": 26.02,
                        "W": 7.42
                    },
                    {
                        "Point": "Intermediate layer (3)",
                        "O": 8.82,
                        "Ni": 9.57,
                        "Co": 2.04,
                        "Cr": 3.82,
                        "Ta": 68.33,
                        "Al": "-",
                        "W": "-"
                    },
                    {
                        "Point": "Intermediate layer (4)",
                        "O": 25.31,
                        "Ni": 14.01,
                        "Co": 14.63,
                        "Cr": 39.98,
                        "Ta": "-",
                        "Al": 6.07,
                        "W": "-"
                    },
                    {
                        "Point": "Inner layer (5)",
                        "O": 27.08,
                        "Ni": 25.25,
                        "Co": 7.97,
                        "Cr": 9.23,
                        "Ta": 4.16,
                        "Al": 26.31,
                        "W": 63.86
                    },
                    {
                        "Point": "Inner layer (6)",
                        "O": 33.67,
                        "Ni": "-",
                        "Co": "-",
                        "Cr": 0.47,
                        "Ta": "-",
                        "Al": "-",
                        "W": "-"
                    }
                ]
            },
            "table_url": "https://github.com/pch-pokemon/knowledge_base/raw/main/91/Table3.png"
        }
    },
    {
        "metadata": {
            "source": "D:/knowledge_base/Data/91.json",
            "figures_num": "Fig. 1"
        },
        "page_content": {
            "figure_number": "Fig. 1",
            "caption": "Fig. 1 Oxidation kinetics of the surface oxide film. (a) Cross-sectional microstructure of oxide films after oxidation at 850 °C and 1050 °C for various times. Double logarithmic curves of (b) mass gain vs. t and (c) various oxide film thickness vs. t.",
            "data": [
                {
                    "subfigure_label": "(a)",
                    "image_url": "https://github.com/pch-pokemon/knowledge_base/raw/main/91/Fig.1(a).png"
                },
                {
                    "subfigure_label": "(b)",
                    "columns": [
                        "Time(h)",
                        "Mass gain(mg/cm²)"
                    ],
                    "temperature_type": [
                        {
                            "temperature": "850 °C",
                            "values": [
                                [
                                    0.5,
                                    0.055
                                ],
                                [
                                    2,
                                    0.123
                                ],
                                [
                                    5,
                                    0.199
                                ],
                                [
                                    10,
                                    0.254
                                ],
                                [
                                    20,
                                    0.294
                                ],
                                [
                                    45,
                                    0.339
                                ],
                                [
                                    70,
                                    0.378
                                ],
                                [
                                    95,
                                    0.402
                                ],
                                [
                                    120,
                                    0.416
                                ],
                                [
                                    150,
                                    0.439
                                ],
                                [
                                    200,
                                    0.451
                                ],
                                [
                                    250,
                                    0.465
                                ]
                            ]
                        },
                        {
                            "temperature": "950 °C",
                            "values": [
                                [
                                    0.5,
                                    0.162
                                ],
                                [
                                    2,
                                    0.235
                                ],
                                [
                                    5,
                                    0.319
                                ],
                                [
                                    10,
                                    0.396
                                ],
                                [
                                    20,
                                    0.441
                                ],
                                [
                                    45,
                                    0.461
                                ],
                                [
                                    70,
                                    0.482
                                ],
                                [
                                    95,
                                    0.502
                                ],
                                [
                                    120,
                                    0.513
                                ],
                                [
                                    150,
                                    0.534
                                ],
                                [
                                    200,
                                    0.539
                                ],
                                [
                                    250,
                                    0.551
                                ]
                            ]
                        },
                        {
                            "temperature": "1050 °C",
                            "values": [
                                [
                                    0.5,
                                    0.235
                                ],
                                [
                                    2,
                                    0.316
                                ],
                                [
                                    5,
                                    0.418
                                ],
                                [
                                    10,
                                    0.502
                                ],
                                [
                                    20,
                                    0.527
                                ],
                                [
                                    45,
                                    0.556
                                ],
                                [
                                    70,
                                    0.568
                                ],
                                [
                                    95,
                                    0.589
                                ],
                                [
                                    120,
                                    0.616
                                ],
                                [
                                    150,
                                    0.629
                                ],
                                [
                                    200,
                                    0.632
                                ],
                                [
                                    250,
                                    0.643
                                ]
                            ]
                        }
                    ],
                    "image_url": "https://github.com/pch-pokemon/knowledge_base/raw/main/91/Fig.1(b).png"
                },
                {
                    "subfigure_label": "(c)",
                    "columns": [
                        "Time(h)",
                        "Thickness(μm)"
                    ],
                    "temperature_type": [
                        {
                            "temperature": "950 °C",
                            "layer_type": [
                                {
                                    "layer": "Outer layer",
                                    "values": [
                                        [
                                            0.3,
                                            0.639
                                        ],
                                        [
                                            5,
                                            1.121
                                        ],
                                        [
                                            10,
                                            1.222
                                        ],
                                        [
                                            45,
                                            1.297
                                        ],
                                        [
                                            95,
                                            1.363
                                        ],
                                        [
                                            200,
                                            1.372
                                        ]
                                    ]
                                },
                                {
                                    "layer": "intermediate layer",
                                    "values": [
                                        [
                                            0.3,
                                            0.709
                                        ],
                                        [
                                            5,
                                            0.936
                                        ],
                                        [
                                            10,
                                            1.093
                                        ],
                                        [
                                            45,
                                            1.556
                                        ],
                                        [
                                            95,
                                            1.83
                                        ],
                                        [
                                            200,
                                            2.122
                                        ]
                                    ]
                                },
                                {
                                    "layer": "inner layer",
                                    "values": [
                                        [
                                            0.3,
                                            0.785
                                        ],
                                        [
                                            5,
                                            1.18
                                        ],
                                        [
                                            10,
                                            1.278
                                        ],
                                        [
                                            45,
                                            1.369
                                        ],
                                        [
                                            95,
                                            1.406
                                        ],
                                        [
                                            200,
                                            1.428
                                        ]
                                    ]
                                }
                            ]
                        },
                        {
                            "temperature": "1050 °C",
                            "layer_type": [
                                {
                                    "layer": "Outer layer",
                                    "values": [
                                        [
                                            0.3,
                                            0.769
                                        ]
                                    ]
                                },
                                {
                                    "layer": "intermediate layer",
                                    "values": [
                                        [
                                            0.3,
                                            1.036
                                        ],
                                        [
                                            10,
                                            1.434
                                        ],
                                        [
                                            45,
                                            1.867
                                        ],
                                        [
                                            95,
                                            2.268
                                        ],
                                        [
                                            200,
                                            2.597
                                        ]
                                    ]
                                },
                                {
                                    "layer": "inner layer",
                                    "values": [
                                        [
                                            0.3,
                                            0.848
                                        ],
                                        [
                                            10,
                                            1.319
                                        ],
                                        [
                                            45,
                                            1.375
                                        ],
                                        [
                                            95,
                                            1.422
                                        ],
                                        [
                                            200,
                                            1.463
                                        ]
                                    ]
                                }
                            ]
                        }
                    ],
                    "image_url": "https://github.com/pch-pokemon/knowledge_base/raw/main/91/Fig.1(c).png"
                }
            ]
        }
    },
    {
        "metadata": {
            "source": "D:/knowledge_base/Data/91.json",
            "figures_num": "Fig. 2"
        },
        "page_content": {
            "figure_number": "Fig. 2",
            "caption": "Fig. 2 EPMA analysis on the surface film after oxidation at 950 °C for 200 h. (a) Element distribution maps, (b) quantitative analysis of the film across the top film to the substrate and (c) enlarged view of the intermediate layer in Fig. 2(b).",
            "image_url": "https://github.com/pch-pokemon/knowledge_base/raw/main/91/Fig.2.png"
        }
    },
    {
        "metadata": {
            "source": "D:/knowledge_base/Data/91.json",
            "figures_num": "Fig. 3"
        },
        "page_content": {
            "figure_number": "Fig. 3",
            "caption": "Fig. 3 FIB-SEM cross-section morphology of alloy after oxidation for 95 h at 1050 °C. (a) Morphology of the FIB sample, (b) STEM morphology and the corresponding element distribution.",
            "image_url": "https://github.com/pch-pokemon/knowledge_base/raw/main/91/Fig.3.png"
        }
    },
    {
        "metadata": {
            "source": "D:/knowledge_base/Data/91.json",
            "figures_num": "Fig. 4"
        },
        "page_content": {
            "figure_number": "Fig. 4",
            "caption": "Fig. 4 TEM bright-field images and diffraction spots of various oxide layers. No. 1 represents the diffraction patterns of the outer layer, No. 2, No. 4 and No. 5 are the diffraction patterns of the intermediate layer, No. 3 is the diffraction pattern of white phases, No. 6 is the inner layer.",
            "image_url": "https://github.com/pch-pokemon/knowledge_base/raw/main/91/Fig.4.png"
        }
    },
    {
        "metadata": {
            "source": "D:/knowledge_base/Data/91.json",
            "figures_num": "Fig. 5"
        },
        "page_content": {
            "figure_number": "Fig. 5",
            "caption": "Fig. 5 TKD analysis of the cross-section film after oxidation at 1050 °C for 10 h. (a) Morphology of the FIB sample, (b) STEM morphology of the cross section, (c) EBSD orientation and phase analysis of the surface film.",
            "image_url": "https://github.com/pch-pokemon/knowledge_base/raw/main/91/Fig.5.png"
        }
    },
    {
        "metadata": {
            "source": "D:/knowledge_base/Data/91.json",
            "figures_num": "Fig. 6"
        },
        "page_content": {
            "figure_number": "Fig. 6",
            "caption": "Fig. 6 Cross-sectional microstructure and defect of the oxide film for various times at 1050 °C.",
            "image_url": "https://github.com/pch-pokemon/knowledge_base/raw/main/91/Fig.6.png"
        }
    },
    {
        "metadata": {
            "source": "D:/knowledge_base/Data/91.json",
            "figures_num": "Fig. 7"
        },
        "page_content": {
            "figure_number": "Fig. 7",
            "caption": "Fig. 7 Crack paths and pore positions of the oxide film through the FIB observation.",
            "image_url": "https://github.com/pch-pokemon/knowledge_base/raw/main/91/Fig.7.png"
        }
    },
    {
        "metadata": {
            "source": "D:/knowledge_base/Data/91.json",
            "figures_num": "Fig. 8"
        },
        "page_content": {
            "figure_number": "Fig. 8",
            "caption": "Fig. 8 Line analysis of the cross-section film for Ni, Cr, Al and Co distribution characteristics in the γ'-free zone after oxidation at 1050 °C. (a) 10 h, (b) 45 h, (c) 200 h.",
            "image_url": "https://github.com/pch-pokemon/knowledge_base/raw/main/91/Fig.8.png"
        }
    },
    {
        "metadata": {
            "source": "D:/knowledge_base/Data/91.json",
            "figures_num": "Fig. 9"
        },
        "page_content": {
            "figure_number": "Fig. 9",
            "caption": "Fig. 9 Oxide formation diagram of the nickel-based superalloy after oxidation with different Cr ad Al contents under the polished surface signature. The four regions are as follows: I represents the outer NiO layer, II represents the outer NiO layer and Ni–Cr multilayer, III represents the outer Cr₂O₃ layer and IV represents the outer Al₂O₃ layer.",
            "image_url": "https://github.com/pch-pokemon/knowledge_base/raw/main/91/Fig.9.png"
        }
    },
    {
        "metadata": {
            "source": "D:/knowledge_base/Data/91.json",
            "figures_num": "Fig. 10"
        },
        "page_content": {
            "figure_number": "Fig. 10",
            "caption": "Fig. 10 λ value of various solutes versus oxidation time of the alloy after oxidation at different temperatures. (a) Al, (b) Co, (c) Ni, (d) Cr.",
            "data": [
                {
                    "subfigure_label": "(a)",
                    "columns": [
                        "Exposure time(h)",
                        "λ value of Al"
                    ],
                    "temperature_type": [
                        {
                            "temperature": "850 °C",
                            "values": [
                                [
                                    0.5,
                                    0.98
                                ],
                                [
                                    10,
                                    0.822
                                ],
                                [
                                    45,
                                    0.641
                                ],
                                [
                                    95,
                                    0.521
                                ],
                                [
                                    200,
                                    0.439
                                ]
                            ]
                        },
                        {
                            "temperature": "950 °C",
                            "values": [
                                [
                                    0.5,
                                    0.551
                                ],
                                [
                                    10,
                                    0.509
                                ],
                                [
                                    45,
                                    0.488
                                ],
                                [
                                    95,
                                    0.459
                                ],
                                [
                                    200,
                                    0.451
                                ]
                            ]
                        },
                        {
                            "temperature": "1050 °C",
                            "values": [
                                [
                                    0.5,
                                    0.501
                                ],
                                [
                                    10,
                                    0.448
                                ],
                                [
                                    45,
                                    0.42
                                ],
                                [
                                    95,
                                    0.39
                                ],
                                [
                                    200,
                                    0.38
                                ]
                            ]
                        }
                    ],
                    "image_url": "https://github.com/pch-pokemon/knowledge_base/raw/main/91/Fig.10(a).png"
                },
                {
                    "subfigure_label": "(b)",
                    "columns": [
                        "Exposure time(h)",
                        "λ value of Co"
                    ],
                    "temperature_type": [
                        {
                            "temperature": "850 °C",
                            "values": [
                                [
                                    0.5,
                                    0.879
                                ],
                                [
                                    10,
                                    1.021
                                ],
                                [
                                    45,
                                    1.08
                                ],
                                [
                                    95,
                                    1.22
                                ],
                                [
                                    200,
                                    1.241
                                ]
                            ]
                        },
                        {
                            "temperature": "950 °C",
                            "values": [
                                [
                                    0.5,
