Repository: pch-pokemon/Multi_agent_for_alloy_oxidation

# High-Temperature Alloy Oxidation Multi-Agent System V1.0

This software is a knowledge-guided multi-agent system designed for intelligent prediction, mechanistic interpretation, thermodynamic analysis, and literature-grounded reasoning of oxidation behavior in high-temperature superalloys.

Unlike conventional tool-based frameworks, the system organizes the oxidation research process into a structured multi-agent workflow, enabling the transformation of fragmented mechanistic knowledge into design-relevant insights.

File: rag_core/data/1_100_chart.json (part 60 of 70)
[
                                    1.04
                                ],
                                [
                                    10,
                                    1.159
                                ],
                                [
                                    45,
                                    1.211
                                ],
                                [
                                    95,
                                    1.28
                                ],
                                [
                                    200,
                                    1.341
                                ]
                            ]
                        },
                        {
                            "temperature": "1050 °C",
                            "values": [
                                [
                                    0.5,
                                    1.081
                                ],
                                [
                                    10,
                                    1.202
                                ],
                                [
                                    45,
                                    1.241
                                ],
                                [
                                    95,
                                    1.31
                                ],
                                [
                                    200,
                                    1.381
                                ]
                            ]
                        }
                    ],
                    "image_url": "https://github.com/pch-pokemon/knowledge_base/raw/main/91/Fig.10(b).png"
                },
                {
                    "subfigure_label": "(c)",
                    "columns": [
                        "Exposure time(h)",
                        "λ value of Ni"
                    ],
                    "temperature_type": [
                        {
                            "temperature": "850 °C",
                            "values": [
                                [
                                    0.5,
                                    1.169
                                ],
                                [
                                    10,
                                    1.11
                                ],
                                [
                                    45,
                                    1.08
                                ],
                                [
                                    95,
                                    0.979
                                ],
                                [
                                    200,
                                    0.92
                                ]
                            ]
                        },
                        {
                            "temperature": "950 °C",
                            "values": [
                                [
                                    0.5,
                                    1.08
                                ],
                                [
                                    10,
                                    1.019
                                ],
                                [
                                    45,
                                    0.969
                                ],
                                [
                                    95,
                                    0.93
                                ],
                                [
                                    200,
                                    0.889
                                ]
                            ]
                        },
                        {
                            "temperature": "1050 °C",
                            "values": [
                                [
                                    0.5,
                                    1.039
                                ],
                                [
                                    10,
                                    0.969
                                ],
                                [
                                    45,
                                    0.92
                                ],
                                [
                                    95,
                                    0.869
                                ],
                                [
                                    200,
                                    0.84
                                ]
                            ]
                        }
                    ],
                    "image_url": "https://github.com/pch-pokemon/knowledge_base/raw/main/91/Fig.10(c).png"
                },
                {
                    "subfigure_label": "(d)",
                    "columns": [
                        "Exposure time(h)",
                        "λ value of Cr"
                    ],
                    "temperature_type": [
                        {
                            "temperature": "850 °C",
                            "values": [
                                [
                                    0.5,
                                    0.558
                                ],
                                [
                                    10,
                                    0.661
                                ],
                                [
                                    45,
                                    0.806
                                ],
                                [
                                    95,
                                    1.141
                                ],
                                [
                                    200,
                                    1.188
                                ]
                            ]
                        },
                        {
                            "temperature": "950 °C",
                            "values": [
                                [
                                    0.5,
                                    0.629
                                ],
                                [
                                    10,
                                    1.108
                                ],
                                [
                                    45,
                                    1.239
                                ],
                                [
                                    95,
                                    1.329
                                ],
                                [
                                    200,
                                    1.409
                                ]
                            ]
                        },
                        {
                            "temperature": "1050 °C",
                            "values": [
                                [
                                    0.5,
                                    0.689
                                ],
                                [
                                    10,
                                    1.208
                                ],
                                [
                                    45,
                                    1.351
                                ],
                                [
                                    95,
                                    1.44
                                ],
                                [
                                    200,
                                    1.519
                                ]
                            ]
                        }
                    ],
                    "image_url": "https://github.com/pch-pokemon/knowledge_base/raw/main/91/Fig.10(d).png"
                }
            ]
        }
    },
    {
        "metadata": {
            "source": "D:/knowledge_base/Data/92.json",
            "tables_num": "Table 1"
        },
        "page_content": {
            "table_number": "Table 1",
            "caption": "Table 1 Chemical composition of the single crystal Ni-based superalloys AM1 and MCNG (wt.%)",
            "data": {
                "columns": [
                    "Alloys",
                    "S (ppmw)",
                    "Cr",
                    "Co",
                    "Mo",
                    "W",
                    "Ta",
                    "Al",
                    "Ti",
                    "Re",
                    "Ru",
                    "Hf",
                    "Ni"
                ],
                "rows": [
                    {
                        "Alloys": "AM1",
                        "S (ppmw)": 0.22,
                        "Cr": 7.5,
                        "Co": 6.5,
                        "Mo": 2,
                        "W": 5.5,
                        "Ta": 8,
                        "Al": 5.3,
                        "Ti": 1.2,
                        "Re": "-",
                        "Ru": "-",
                        "Hf": "-",
                        "Ni": "Base"
                    },
                    {
                        "Alloys": "AM1",
                        "S (ppmw)": 0.41,
                        "Cr": 0,
                        "Co": 6.5,
                        "Mo": 2,
                        "W": 5.5,
                        "Ta": 8,
                        "Al": 5.3,
                        "Ti": 1.2,
                        "Re": "-",
                        "Ru": "-",
                        "Hf": "-",
                        "Ni": "Base"
                    },
                    {
                        "Alloys": "MCNG",
                        "S (ppmw)": 0.53,
                        "Cr": 4,
                        "Co": "-",
                        "Mo": 1,
                        "W": 5,
                        "Ta": "-",
                        "Al": 6,
                        "Ti": 0.5,
                        "Re": 4,
                        "Ru": 4,
                        "Hf": 0.1,
                        "Ni": "Base"
                    }
                ]
            },
            "table_url": "https://github.com/pch-pokemon/knowledge_base/raw/main/92/Table1.png"
        }
    },
    {
        "metadata": {
            "source": "D:/knowledge_base/Data/92.json",
            "tables_num": "Table 2"
        },
        "page_content": {
            "table_number": "Table 2",
            "caption": "Table 2 Conditions of the isothermal oxidation experiments and obtained oxide scale thicknesses (see text).",
            "data": {
                "columns": [
                    "Alloy",
                    "Sample No.",
                    "Sulfur content, ppmw",
                    "Surface finish",
                    "Isothermal oxidation at 1100 °C, h",
                    "Total scale thicknessᵃ, t, μm",
                    "Thickness of internal α-Al₂O₃ layer t_Al₂O₃, μm"
                ],
                "rows": [
                    [
                        "AM1",
                        1,
                        0.22,
                        "1 μm",
                        18,
                        1.1,
                        "∼0.7"
                    ],
                    [
                        "AM1",
                        2,
                        0.22,
                        "600 SiC",
                        100,
                        1.6,
                        "n.m.ᵇ"
                    ],
                    [
                        "AM1",
                        3,
                        0.41,
                        "1 μm",
                        9,
                        1.3,
                        "∼0.7"
                    ],
                    [
                        "AM1",
                        4,
                        0.41,
                        "1 μm",
                        100,
                        2.4,
                        "∼1.4"
                    ],
                    [
                        "AM1",
                        5,
                        0.41,
                        "1 μm",
                        330,
                        3.6,
                        "∼1.7"
                    ],
                    [
                        "AM1",
                        6,
                        0.41,
                        "600 SiC",
                        100,
                        2.7,
                        "n.m."
                    ],
                    [
                        "AM1",
                        7,
                        3.2,
                        "1 μm",
                        17,
                        1.3,
                        "∼0.8"
                    ],
                    [
                        "AM1",
                        8,
                        3.2,
                        "600 SiC",
                        100,
                        1.6,
                        "n.m."
                    ],
                    [
                        "MCNG",
                        1,
                        0.53,
                        "1 μm",
                        0,
                        1.1,
                        "0"
                    ],
                    [
                        "MCNG",
                        2,
                        0.53,
                        "1 μm",
                        3,
                        1.7,
                        "0"
                    ],
                    [
                        "MCNG",
                        3,
                        0.53,
                        "1 μm",
                        10,
                        1.9,
                        "∼0.2"
                    ],
                    [
                        "MCNG",
                        4,
                        0.53,
                        "1 μm",
                        100,
                        2.6,
                        "∼0.6"
                    ],
                    [
                        "MCNG",
                        5,
                        0.53,
                        "600 SiC",
                        90,
                        2.1,
                        "n.m."
                    ]
                ],
                "note": "ᵃ Calculated from TGA data. ᵇ Not measured."
            },
            "table_url": "https://github.com/pch-pokemon/knowledge_base/raw/main/92/Table2.png"
        }
    },
    {
        "metadata": {
            "source": "D:/knowledge_base/Data/92.json",
            "tables_num": "Table 3"
        },
        "page_content": {
            "table_number": "Table 3",
            "caption": "Table 3 Stationary values of parabolic rate constants kₚ at 1100 °C, calculated between 6 h and the end of the experiment using t(s) = A + B (Δm/S) + (1/kₚ) (Δm/S)².",
            "data": {
                "columns": [
                    "Alloys",
                    "sample No.",
                    "Sulfur content, ppmw",
                    "Surface finish",
                    "Isothermal oxidation exposure at 1100 °C, h",
                    "kₚ, mg²/cm⁴·s",
                    "B, s cm²/mg",
                    "A, ks"
                ],
                "rows": [
                    [
                        "AM1",
                        1,
                        "0.22",
                        "1 μm",
                        18,
                        "1.4 × 10⁻⁷",
                        "-12.1 × 10⁵",
                        60
                    ],
                    [
                        "AM1",
                        2,
                        "0.22",
                        "600 SiC",
                        100,
                        "1.1 × 10⁻⁷",
                        "-18.1 × 10⁵",
                        110
                    ],
                    [
                        "AM1",
                        4,
                        "0.41",
                        "1 μm",
                        100,
                        "2.6 × 10⁻⁷",
                        "-11.5 × 10⁵",
                        110
                    ],
                    [
                        "AM1",
                        6,
                        "0.41",
                        "600 SiC",
                        100,
                        "3.3 × 10⁻⁷",
                        "-6.3 × 10⁵",
                        50
                    ],
                    [
                        "AM1",
                        5,
                        "0.41",
                        "1 μm",
                        330,
                        "1.8 × 10⁻⁷",
                        "-18.5 × 10⁵",
                        200
                    ],
                    [
                        "AM1",
                        7,
                        "3.2",
                        "1 μm",
                        17,
                        "1.1 × 10⁻⁷",
                        "-23.9 × 10⁵",
                        170
                    ],
                    [
                        "AM1",
                        8,
                        "3.2",
                        "600 SiC",
                        100,
                        "0.8 × 10⁻⁷",
                        "-33.3 × 10⁵",
                        250
                    ],
                    [
                        "MCNG",
                        4,
                        "0.53",
                        "1 μm",
                        100,
                        "0.6 × 10⁻⁷",
                        "-48.2 × 10⁵",
                        400
                    ],
                    [
                        "MCNG",
                        5,
                        "0.53",
                        "600 SiC",
                        90,
                        "0.4 × 10⁻⁷",
                        "-81 × 10⁵",
                        620
                    ]
                ]
            },
            "table_url": "https://github.com/pch-pokemon/knowledge_base/raw/main/92/Table3.png"
        }
    },
    {
        "metadata": {
            "source": "D:/knowledge_base/Data/92.json",
            "tables_num": "Table 4"
        },
        "page_content": {
            "table_number": "Table 4",
            "caption": "Table 4 Average valuesᵃ of critical load measured during the scratch test and calculated values of the work of adhesion for AM1 samples polished down to 1 μm finish and oxidized in different conditions.",
            "data": {
                "columns": [
                    "AM1 sample No.",
                    "Sulfur content, ppmw",
                    "Oxide scale thickness t, μm",
                    "Critical load F_nc, N",
                    "Work of adhesion W, J m⁻² (Model 1)",
                    "Work of adhesion W, J m⁻² (Model 2)"
                ],
                "rows": [
                    {
                        "Effect of sulfur content, t = const": [
                            [
                                1,
                                0.22,
                                1.1,
                                "19.5 ± 1.1",
                                2.2,
                                21.7
                            ],
                            [
                                3,
                                0.41,
                                1.3,
                                "14.6 ± 1.2",
                                2.0,
                                11.4
                            ],
                            [
                                7,
                                3.2,
                                1.3,
                                "10.0 ± 0.5",
                                1.8,
                                6.5
                            ]
                        ],
                        "Effect of scale thickness, S_content = const": [
                            [
                                3,
                                0.41,
                                1.3,
                                "14.6 ± 1.2",
                                2.0,
                                11.4
                            ],
                            [
                                4,
                                0.41,
                                2.4,
                                "11.6 ± 0.6",
                                2.8,
                                3.5
                            ],
                            [
                                5,
                                0.41,
                                3.6,
                                "9.8 ± 1.3",
                                3.9,
                                1.8
                            ]
                        ]
                    }
                ],
                "note": "ᵃ Five scratches were performed for each sample"
            },
            "table_url": "https://github.com/pch-pokemon/knowledge_base/raw/main/92/Table4.png"
        }
    },
    {
        "metadata": {
            "source": "D:/knowledge_base/Data/92.json",
            "tables_num": "Table 5"
        },
        "page_content": {
            "table_number": "Table 5",
            "caption": "Table 5 Average values of critical load measured during the scratch test and calculated values of the work of adhesion for MCNG samples polished down to 1 μm finish and oxidized in different conditions. Critical load is given for the external spinel layer (t_ext- thickness of external spinel layer) and for the internal alumina layer (when present).",
            "data": {
                "columns": [
                    "MCNG sample No.",
                    "Oxide scale thickness, μm",
                    "Critical load F_nc, N",
                    "Work of adhesion W, J m⁻² (Model 1)",
                    "Work of adhesion W, J m⁻² (Model 2)"
                ],
                "rows": [
                    [
                        1,
                        "t_ext 1.1",
                        "F_nc1: 5.4 ± 0.4",
                        0.5,
                        1.4
                    ],
                    [
                        2,
                        "t_Al₂O₃ 0",
                        "F_nc2: –",
                        null,
                        null
                    ],
                    [
                        3,
                        "t_ext 1.7",
                        "F_nc1: 9.7 ± 0.6",
                        1.0,
                        2.0
                    ],
                    [
                        4,
                        "t_Al₂O₃ 0",
                        "F_nc2: –",
                        null,
                        null
                    ],
                    [
                        5,
                        "t_ext 1.7",
                        "F_nc1: 20.3 ± 0.4",
                        2.8,
                        11.3
                    ],
                    [
                        6,
                        "t_Al₂O₃ ∼0.2",
                        "F_nc2: 65.0 ± 2.1",
                        0.1,
                        306
                    ],
                    [
                        7,
                        "t_ext 2.6",
                        "F_nc1: 8.9 ± 0.4",
                        3.2,
                        2.2
                    ],
                    [
                        8,
                        "t_Al₂O₃ ~0.6",
                        "F_nc2: 29.4 ± 1.6",
                        0.5,
                        33
                    ]
                ],
                "note": "ᵃ Five scratches were performed for each sample."
            },
            "table_url": "https://github.com/pch-pokemon/knowledge_base/raw/main/92/Table5.png"
        }
    },
    {
        "metadata": {
            "source": "D:/knowledge_base/Data/92.json",
            "tables_num": "Table 6"
        },
        "page_content": {
            "table_number": "Table 6",
            "caption": "Calculated values of the work of adhesion for AM1 samples, with or without considering the residual stresses.",
            "data": {
                "columns": [
                    "AM1 sample No.",
                    "Model 1",
                    "Model 2"
                ],
                "subcolumns": {
                    "Model 1": [
                        "Failure stress, GPa",
                        "Work of adhesion W, J m⁻²(Without σ_R)",
                        "Work of adhesion W, J m⁻²(With σ_R)"
                    ],
                    "Model 2": [
                        "Failure stress, GPa",
                        "Work of adhesion W, J m⁻²(Without σ_R)",
                        "Work of adhesion W, J m⁻²(With σ_R)"
                    ]
                },
                "rows": [
                    {
                        "Effect of sulfur content, t = const": [
                            [
                                1,
                                1.2,
                                2.2,
                                39.1,
                                21.7,
                                3.9,
                                90.3
                            ],
                            [
                                3,
                                1.1,
                                2.0,
                                44.5,
                                11.4,
                                2.6,
                                74.5
                            ],
                            [
                                7,
                                1.8,
                                1.8,
                                42.8,
                                6.5,
                                1.9,
                                59.5
                            ]
                        ]
                    },
                    {
                        "Effect of scale thickness, S_content = const": [
                            [
                                3,
                                1.1,
                                2.0,
                                44.5,
                                11.4,
                                2.6,
                                74.5
                            ],
                            [
                                4,
                                0.9,
                                2.8,
                                75.8,
                                3.5,
                                1.1,
                                82.1
                            ],
                            [
                                5,
                                0.9,
                                3.9,
                                13.7,
                                1.8,
                                0.6,
                                100.2
                            ]
                        ]
                    }
                ]
            },
            "table_url": "https://github.com/pch-pokemon/knowledge_base/raw/main/92/Table6.png"
        }
    },
    {
        "metadata": {
            "source": "D:/knowledge_base/Data/92.json",
            "tables_num": "Table 7"
        },
        "page_content": {
            "table_number": "Table 7",
            "caption": "Table 7 Values of energy release rate for different substrate/oxide scale systems.",
            "data": {
                "columns": [
                    "Oxide/metal system",
                    "Value of energy release rate, J m⁻²",
                    "Conditions of oxidation",
                    "Quantification methods/ mode of failure",
                    "Residual stress measurement method",
                    "Ref."
                ],
                "rows": [
                    [
                        "MA956 superalloy/alumina scale",
                        28,
                        "Isothermal oxidation in lab. air at 1150 and 1250 °C",
                        "Scratch test/wedge spallation",
                        "XRD",
                        "[24]"
                    ],
                    [
                        "Substrate/alumina interface in TBC",
                        "∼50-80",
                        "Isothermal oxidation in lab. air at 1200 °C",
                        "Analytical treatment of the experimental data/wedge spallation",
                        "Model comprises the residual thermal strains",
                        "[62]"
                    ],
                    [
                        "PWA 1484 (1.7 ppmS)/alumina scale",
                        "∼93",
                        "Isothermal oxidation at 850 and 950 °C using a thermobalance under flowing Ar-15% O₂",
                        "FEM calculations based on SEM observations/edge delamination",
                        "PSLS XRD",
                        "[21]"
                    ],
                    [
                        "Fe-15Cr/chromia scale",
                        "20-80",
                        "Isothermal oxidation at 850 and 950 °C using a thermobalance under flowing Ar-15% O₂",
                        "Room temperature tensile testing in a SEM chamber",
                        "XRD, Raman spectroscopy",
                        "[64]"
                    ],
                    [
                        "Pt-modified and Zr-doped β-NiAl bond coat/alumina TGO",
                        "110-50",
                        "Cyclic oxidation 1100 °C",
                        "Modified four-point bending test",
                        "PLPS",
                        "[63]"
                    ]
                ]
            },
            "table_url": "https://github.com/pch-pokemon/knowledge_base/raw/main/92/Table7.png"
        }
    },
    {
        "metadata": {
            "source": "D:/knowledge_base/Data/92.json",
            "figures_num": "Fig. 1"
        },
        "page_content": {
            "figure_number": "Fig. 1",
            "caption": "Fig. 1 Schematic presentation of the scratch test and an example of data recorded during the scratch test: Fₜ – frictional force; Fₙ – normal load; AE – signal of acoustic emission; x – scratch length. Point A – critical load; B – 40 N load; C – end of scratch.",
            "image_url": "https://github.com/pch-pokemon/knowledge_base/raw/main/92/Fig.1.png"
        }
    },
    {
        "metadata": {
            "source": "D:/knowledge_base/Data/92.json",
            "figures_num": "Fig. 2"
        },
        "page_content": {
            "figure_number": "Fig. 2",
            "caption": "Fig. 2 Cyclic oxidation kinetics of superalloys AM1 and MCNG (1 h cycles at 1100°C) [17].",
            "data": [
                {
                    "columns": [
                        "Cycles",
                        "net mass change per unit area(mg/cm²)"
                    ],
                    "alloy": "MCNG",
                    "values": [
                        [
                            5,
                            -2.539
                        ],
                        [
                            45,
                            -2.511
                        ],
                        [
                            100,
                            -2.514
                        ],
                        [
                            155,
                            -2.514
                        ],
                        [
                            215,
                            -2.521
                        ],
                        [
                            260,
                            -2.534
                        ],
                        [
                            315,
                            -2.561
                        ],
                        [
                            375,
                            -2.589
                        ],
                        [
                            430,
                            -2.618
                        ]
                    ]
                },
                {
                    "columns": [
                        "Cycles",
                        "net mass change per unit area(mg/cm²)"
                    ],
                    "alloy": "AM1(0.41 ppm S)",
                    "values": [
                        [
                            5,
                            -2.599
                        ],
                        [
                            45,
                            -2.554
                        ],
                        [
                            82,
                            -2.564
                        ],
                        [
                            140,
                            -2.594
                        ],
                        [
                            175,
                            -2.613
                        ],
                        [
                            215,
                            -2.638
                        ],
                        [
                            260,
                            -2.681
                        ],
                        [
                            315,
                            -2.738
                        ],
                        [
                            375,
                            -2.81
                        ],
                        [
                            430,
                            -2.883
                        ]
                    ]
                },
                {
                    "columns": [
                        "Cycles",
                        "net mass change per unit area(mg/cm²)"
                    ],
                    "alloy": "AM1(0.22 ppm S)",
                    "values": [
                        [
                            25,
                            -2.586
                        ],
                        [
                            45,
                            -2.601
                        ],
                        [
                            85,
                            -2.611
                        ],
                        [
                            140,
                            -2.611
                        ],
                        [
                            200,
                            -2.623
                        ],
                        [
                            260,
                            -2.628
                        ],
                        [
                            315,
                            -2.643
                        ],
                        [
                            375,
                            -2.666
                        ],
                        [
                            430,
                            -2.681
                        ]
                    ]
                },
                {
                    "columns": [
                        "Cycles",
                        "net mass change per unit area(mg/cm²)"
                    ],
                    "alloy": "AM1(3.2 ppm S)",
                    "values": [
                        [
                            25,
                            -2.591
                        ],
                        [
                            60,
                            -2.643
                        ],
                        [
                            100,
                            -2.778
                        ],
                        [
                            140,
                            -3.035
                        ],
                        [
                            180,
                            -3.347
                        ],
                        [
                            200,
                            -3.601
                        ],
                        [
                            220,
                            -3.88
                        ]
                    ]
                }
            ],
            "image_url": "https://github.com/pch-pokemon/knowledge_base/raw/main/92/Fig.2.png"
        }
    },
    {
        "metadata": {
            "source": "D:/knowledge_base/Data/92.json",
            "figures_num": "Fig. 3"
        },
        "page_content": {
            "figure_number": "Fig. 3",
            "caption": "Fig. 3 Isothermal oxidation kinetics at 1100 °C in synthetic air flow: (a) AM1 and MCNG superalloys with different surface finish (label: superalloy (wt ppm of S) – polishing), (b) AM1 with different sulfur content. Mass gain during heating is not included.",
            "data": [
                {
                    "subfigure_label": "(a)",
                    "columns": [
                        "Time(h)",
                        "net mass gain(mg/cm²"
                    ],
                    "alloy_name": [
                        {
                            "alloy": "AM1(0.41 ppm S)-1μm",
                            "values": [
                                [
                                    6.2,
                                    0.165
                                ],
                                [
                                    15.1,
                                    0.231
                                ],
                                [
                                    26.6,
                                    0.284
                                ],
                                [
                                    39.7,
                                    0.325
                                ],
                                [
                                    52.8,
                                    0.359
                                ],
                                [
                                    63.9,
                                    0.382
                                ],
                                [
                                    76.3,
                                    0.405
                                ],
                                [
                                    86.5,
                                    0.424
                                ],
                                [
                                    100.0,
                                    0.44
                                ]
                            ]
                        },
                        {
                            "alloy": "AM1(0.41 ppm S)-600 SiC",
                            "values": [
                                [
                                    2.3,
                                    0.103
                                ],
                                [
                                    6.7,
                                    0.15
                                ],
                                [
                                    14.1,
                                    0.201
                                ],
                                [
                                    25.6,
                                    0.256
                                ],
                                [
