Repository: pch-pokemon/Multi_agent_for_alloy_oxidation

# High-Temperature Alloy Oxidation Multi-Agent System V1.0

This software is a knowledge-guided multi-agent system designed for intelligent prediction, mechanistic interpretation, thermodynamic analysis, and literature-grounded reasoning of oxidation behavior in high-temperature superalloys.

Unlike conventional tool-based frameworks, the system organizes the oxidation research process into a structured multi-agent workflow, enabling the transformation of fragmented mechanistic knowledge into design-relevant insights.

File: rag_core/data/1_100_chart.json (part 61 of 70)
[
                                    39.0,
                                    0.302
                                ],
                                [
                                    50.0,
                                    0.333
                                ],
                                [
                                    64.2,
                                    0.367
                                ],
                                [
                                    74.8,
                                    0.39
                                ],
                                [
                                    86.2,
                                    0.413
                                ],
                                [
                                    100.0,
                                    0.436
                                ]
                            ]
                        },
                        {
                            "alloy": "MCNG-1μm",
                            "values": [
                                [
                                    2.8,
                                    0.127
                                ],
                                [
                                    9.0,
                                    0.168
                                ],
                                [
                                    17.3,
                                    0.199
                                ],
                                [
                                    29.2,
                                    0.224
                                ],
                                [
                                    41.9,
                                    0.242
                                ],
                                [
                                    55.3,
                                    0.258
                                ],
                                [
                                    69.5,
                                    0.271
                                ],
                                [
                                    82.2,
                                    0.282
                                ],
                                [
                                    100.0,
                                    0.297
                                ]
                            ]
                        },
                        {
                            "alloy": "MCNG-600-SiC",
                            "values": [
                                [
                                    1.5,
                                    0.123
                                ],
                                [
                                    5.9,
                                    0.154
                                ],
                                [
                                    12.0,
                                    0.176
                                ],
                                [
                                    20.3,
                                    0.193
                                ],
                                [
                                    32.6,
                                    0.207
                                ],
                                [
                                    46.1,
                                    0.22
                                ],
                                [
                                    58.1,
                                    0.233
                                ],
                                [
                                    68.5,
                                    0.24
                                ],
                                [
                                    78.2,
                                    0.246
                                ],
                                [
                                    90.3,
                                    0.254
                                ],
                                [
                                    100.0,
                                    0.257
                                ]
                            ]
                        }
                    ],
                    "image_url": "https://github.com/pch-pokemon/knowledge_base/raw/main/92/Fig.3(a).png"
                },
                {
                    "subfigure_label": "(b)",
                    "columns": [
                        "Time(h)",
                        "net mass gain(mg/cm²"
                    ],
                    "alloy_name": [
                        {
                            "alloy": "AM1(3.2 ppm S)",
                            "values": [
                                [
                                    0.12,
                                    0.076
                                ],
                                [
                                    0.44,
                                    0.103
                                ],
                                [
                                    1.43,
                                    0.123
                                ],
                                [
                                    2.84,
                                    0.14
                                ],
                                [
                                    4.56,
                                    0.154
                                ],
                                [
                                    6.83,
                                    0.166
                                ],
                                [
                                    9.46,
                                    0.179
                                ],
                                [
                                    12.27,
                                    0.189
                                ],
                                [
                                    17,
                                    0.204
                                ]
                            ]
                        },
                        {
                            "alloy": "AM1(0.41 ppm S)",
                            "values": [
                                [
                                    0.32,
                                    0.081
                                ],
                                [
                                    1,
                                    0.098
                                ],
                                [
                                    2,
                                    0.116
                                ],
                                [
                                    3.5,
                                    0.134
                                ],
                                [
                                    4.87,
                                    0.15
                                ],
                                [
                                    6.56,
                                    0.167
                                ],
                                [
                                    9,
                                    0.188
                                ]
                            ]
                        },
                        {
                            "alloy": "AM1(0.22 ppm S)",
                            "values": [
                                [
                                    0.6,
                                    0.075
                                ],
                                [
                                    2,
                                    0.093
                                ],
                                [
                                    4,
                                    0.109
                                ],
                                [
                                    5.71,
                                    0.12
                                ],
                                [
                                    7.74,
                                    0.131
                                ],
                                [
                                    10,
                                    0.14
                                ],
                                [
                                    12,
                                    0.149
                                ],
                                [
                                    14.72,
                                    0.157
                                ],
                                [
                                    18,
                                    0.168
                                ]
                            ]
                        }
                    ],
                    "image_url": "https://github.com/pch-pokemon/knowledge_base/raw/main/92/Fig.3(b).png"
                }
            ]
        }
    },
    {
        "metadata": {
            "source": "D:/knowledge_base/Data/92.json",
            "figures_num": "Fig. 4"
        },
        "page_content": {
            "figure_number": "Fig. 4",
            "caption": "Fig. 4 SEM micrographs of the oxide scales formed on AM1 (a) and MCNG (b) after 100 h isothermal oxidation at 1100 °C in synthetic air (see text for the details).",
            "image_url": "https://github.com/pch-pokemon/knowledge_base/raw/main/92/Fig.4.png"
        }
    },
    {
        "metadata": {
            "source": "D:/knowledge_base/Data/92.json",
            "figures_num": "Fig. 5"
        },
        "page_content": {
            "figure_number": "Fig. 5",
            "caption": "Fig. 5 Micrographs showing the oxide scale spallation on the MCNG isothermally oxidized for 100 h at 1100 °C, after scratch test (upper image); the lower left image shows the fractured continuous internal alumina layer; the lower right image indicates an area where the whole oxide scale is broken. The dark grey layer is the internal alumina layer, the intermediate grey is the double layer of spinels and the bright grains are nickel oxide. The very bright small sized particles inside or over the spinel layer are (Ta–Ti) rich oxides.",
            "image_url": "https://github.com/pch-pokemon/knowledge_base/raw/main/92/Fig.5.png"
        }
    },
    {
        "metadata": {
            "source": "D:/knowledge_base/Data/92.json",
            "figures_num": "Fig. 6"
        },
        "page_content": {
            "figure_number": "Fig. 6",
            "caption": "Fig. 6 Optical micrographs showing the oxide scale spalling induced by the scratch test for AM1 samples with different sulfur contents: 1 - oxide scale; 2 - alloy surface.",
            "image_url": "https://github.com/pch-pokemon/knowledge_base/raw/main/92/Fig.6.png"
        }
    },
    {
        "metadata": {
            "source": "D:/knowledge_base/Data/92.json",
            "figures_num": "Fig. 7"
        },
        "page_content": {
            "figure_number": "Fig. 7",
            "caption": "Fig. 7 Optical micrographs showing the oxide scale spalling induced by the scratch test for MCNG samples oxidized 100 h at 1100 °C: 1 - external spinel layer spalled at F_nc1= 9 N; 2 - internal alumina layer spalled at F_nc2= 30 N.",
            "image_url": "https://github.com/pch-pokemon/knowledge_base/raw/main/92/Fig.7.png"
        }
    },
    {
        "metadata": {
            "source": "D:/knowledge_base/Data/93.json",
            "tables_num": "Table 1"
        },
        "page_content": {
            "table_number": "Table 1",
            "caption": "Table 1 Chemical compositions (in at%) of the bulk and labelled regions in Fig. 1 of the as-cast GA1 and GA2 alloys determined by EPMA.",
            "data": {
                "columns": [
                    "Region",
                    "Al",
                    "Cr",
                    "Mo",
                    "Ta",
                    "Si"
                ],
                "rows": [
                    {
                        "Region": "Bulk (GA1)",
                        "Al": "21.7±0.9",
                        "Cr": "50.6±0.1",
                        "Mo": "12.7±0.0",
                        "Ta": "9.5±0.9",
                        "Si": "5.5±0.1"
                    },
                    {
                        "Region": "1 (GA1)",
                        "Al": "32.3±0.5",
                        "Cr": "52.4±0.3",
                        "Mo": "14.0±0.7",
                        "Ta": "1.0±0.1",
                        "Si": "0.4±0.1"
                    },
                    {
                        "Region": "2 (GA1)",
                        "Al": "9.5±0.4",
                        "Cr": "47.6±0.3",
                        "Mo": "8.7±0.4",
                        "Ta": "23.5±0.7",
                        "Si": "10.7±0.4"
                    },
                    {
                        "Region": "Bulk (GA2)",
                        "Al": "32.8±0.8",
                        "Cr": "39.7±0.4",
                        "Mo": "12.6±0.2",
                        "Ta": "9.4±0.8",
                        "Si": "5.6±0.3"
                    },
                    {
                        "Region": "3 (GA2)",
                        "Al": "49.3±4.8",
                        "Cr": "31.5±6.8",
                        "Mo": "13.7±0.9",
                        "Ta": "2.6±1.8",
                        "Si": "2.9±2.7"
                    },
                    {
                        "Region": "4 (GA2)",
                        "Al": "16.0±0.8",
                        "Cr": "40.0±0.9",
                        "Mo": "7.9±0.6",
                        "Ta": "21.7±0.2",
                        "Si": "14.4±0.9"
                    }
                ]
            },
            "table_url": "https://github.com/pch-pokemon/knowledge_base/raw/main/93/Table1.png"
        }
    },
    {
        "metadata": {
            "source": "D:/knowledge_base/Data/93.json",
            "tables_num": "Table 2"
        },
        "page_content": {
            "table_number": "Table 2",
            "caption": "Table 2 Chemical compositions (in at%) of the BCC matrix and precipitates regions in Fig. 2 determined by TEM/EDS.",
            "data": {
                "columns": [
                    "Region",
                    "Al",
                    "Cr",
                    "Mo",
                    "Ta",
                    "Si"
                ],
                "rows": [
                    {
                        "Region": 1,
                        "Al": "30.4±1.1",
                        "Cr": "50.6±0.5",
                        "Mo": "14.0±0.2",
                        "Ta": "2.8±0.7",
                        "Si": "2.2±0.6"
                    },
                    {
                        "Region": 2,
                        "Al": "6.8±0.8",
                        "Cr": "42.9±1.2",
                        "Mo": "12.7±0.8",
                        "Ta": "20.1±0.5",
                        "Si": "17.5±0.9"
                    },
                    {
                        "Region": 3,
                        "Al": "35.9±0.9",
                        "Cr": "42.9±0.9",
                        "Mo": "16.3±0.3",
                        "Ta": "1.9±0.2",
                        "Si": "3.0±0.3"
                    },
                    {
                        "Region": 4,
                        "Al": "54.6±3.3",
                        "Cr": "22.2±1.8",
                        "Mo": "18.1±1.4",
                        "Ta": "2.4±0.5",
                        "Si": "2.7±0.3"
                    }
                ]
            },
            "table_url": "https://github.com/pch-pokemon/knowledge_base/raw/main/93/Table2.png"
        }
    },
    {
        "metadata": {
            "source": "D:/knowledge_base/Data/93.json",
            "tables_num": "Table 3"
        },
        "page_content": {
            "table_number": "Table 3",
            "caption": "Table 3 Chemical compositions (in at%) of the labelled regions in Fig. 4 and Fig. 5 determined by SEM-EDS.",
            "data": {
                "columns": [
                    "Region",
                    "Al",
                    "Cr",
                    "Mo",
                    "N",
                    "O",
                    "Ta",
                    "Si"
                ],
                "rows": [
                    {
                        "Region": 1,
                        "Al": "32.6 ± 0.9",
                        "Cr": "1.6 ± 1.1",
                        "Mo": "0.8 ± 1.0",
                        "N": "-",
                        "O": "63.3 ± 2.6",
                        "Ta": "0.9 ± 0.6",
                        "Si": "0.9 ± 0.6"
                    },
                    {
                        "Region": 2,
                        "Al": "3.3 ± 0.1",
                        "Cr": "21.0 ± 1.2",
                        "Mo": "0.2 ± 0.9",
                        "N": "-",
                        "O": "73.6 ± 0.9",
                        "Ta": "0.5 ± 0.1",
                        "Si": "1.5 ± 0.3"
                    },
                    {
                        "Region": 3,
                        "Al": "10.3 ± 0.9",
                        "Cr": "0.9 ± 0.3",
                        "Mo": "0.5 ± 0.2",
                        "N": "-",
                        "O": "71.2 ± 0.4",
                        "Ta": "10.4 ± 0.6",
                        "Si": "7.0 ± 0.0"
                    },
                    {
                        "Region": 4,
                        "Al": "1.4 ± 0.1",
                        "Cr": "0.5 ± 0.2",
                        "Mo": "0.2 ± 0.1",
                        "N": "-",
                        "O": "73.8 ± 0.1",
                        "Ta": "14.8 ± 0.4",
                        "Si": "9.5 ± 0.6"
                    },
                    {
                        "Region": 5,
                        "Al": "2.3 ± 0.2",
                        "Cr": "12.5 ± 0.1",
                        "Mo": "0.1 ± 0.0",
                        "N": "-",
                        "O": "70.2 ± 0.2",
                        "Ta": "8.2 ± 0.3",
                        "Si": "6.8 ± 0.2"
                    },
                    {
                        "Region": 6,
                        "Al": "43.9 ± 2.4",
                        "Cr": "10.3 ± 1.8",
                        "Mo": "2.5 ± 0.7",
                        "N": "3.9 ± 1.1",
                        "O": "39.9 ± 0.4",
                        "Ta": "1.5 ± 0.4",
                        "Si": "1.9 ± 0.8"
                    },
                    {
                        "Region": 7,
                        "Al": "35.0 ± 5.1",
                        "Cr": "4.5 ± 3.9",
                        "Mo": "1.5 ± 0.8",
                        "N": "-",
                        "O": "54.9 ± 2.5",
                        "Ta": "1.9 ± 1.6",
                        "Si": "2.3 ± 1.5"
                    },
                    {
                        "Region": 8,
                        "Al": "18.3 ± 0.6",
                        "Cr": "46.2 ± 2.0",
                        "Mo": "22.8 ± 1.6",
                        "N": "-",
                        "O": "-",
                        "Ta": "2.1 ± 0.0",
                        "Si": "10.7 ± 0.8"
                    },
                    {
                        "Region": 9,
                        "Al": "61.8 ± 6.2",
                        "Cr": "15.0 ± 8.8",
                        "Mo": "21.7 ± 3.1",
                        "N": "-",
                        "O": "-",
                        "Ta": "0.7 ± 0.3",
                        "Si": "0.9 ± 0.3"
                    }
                ]
            },
            "table_url": "https://github.com/pch-pokemon/knowledge_base/raw/main/93/Table3.png"
        }
    },
    {
        "metadata": {
            "source": "D:/knowledge_base/Data/93.json",
            "tables_num": "Table 4"
        },
        "page_content": {
            "table_number": "Table 4",
            "caption": "Table 4 Chemical compositions (in at%) of the labelled regions in Fig. 7 determined by SEM-EDS.",
            "data": {
                "columns": [
                    "Region",
                    "Al",
                    "Cr",
                    "Mo",
                    "N",
                    "O",
                    "Ta",
                    "Si"
                ],
                "rows": [
                    {
                        "Region": 1,
                        "Al": "37.3 ± 0.7",
                        "Cr": "0.5 ± 0.4",
                        "Mo": "0.0 ± 0.0",
                        "N": "-",
                        "O": "61.7 ± 0.3",
                        "Ta": "0.3 ± 0.2",
                        "Si": "0.2 ± 0.2"
                    },
                    {
                        "Region": 2,
                        "Al": "41.3 ± 3.2",
                        "Cr": "3.4 ± 1.7",
                        "Mo": "0.5 ± 0.2",
                        "N": "51.5 ± 0.7",
                        "O": "1.1 ± 0.4",
                        "Ta": "1.3 ± 0.5",
                        "Si": "1.0 ± 0.5"
                    },
                    {
                        "Region": 3,
                        "Al": "2.2 ± 1.2",
                        "Cr": "13.3 ± 2.3",
                        "Mo": "0.0 ± 0.0",
                        "N": "-",
                        "O": "67.1 ± 0.7",
                        "Ta": "12.2 ± 0.3",
                        "Si": "5.1 ± 0.1"
                    },
                    {
                        "Region": 4,
                        "Al": "14.5 ± 1.6",
                        "Cr": "0.5 ± 0.0",
                        "Mo": "0.7 ± 0.7",
                        "N": "-",
                        "O": "65.2 ± 0.7",
                        "Ta": "14.4 ± 1.1",
                        "Si": "4.7 ± 0.1"
                    },
                    {
                        "Region": 5,
                        "Al": "1.6 ± 0.4",
                        "Cr": "31.7 ± 0.9",
                        "Mo": "0.0 ± 0.0",
                        "N": "-",
                        "O": "66.1 ± 0.2",
                        "Ta": "0.3 ± 0.1",
                        "Si": "0.2 ± 0.2"
                    },
                    {
                        "Region": 6,
                        "Al": "2.8 ± 1.8",
                        "Cr": "0.4 ± 0.0",
                        "Mo": "5.4 ± 1.1",
                        "N": "-",
                        "O": "62.3 ± 1.6",
                        "Ta": "20.2 ± 1.2",
                        "Si": "8.8 ± 1.0"
                    }
                ]
            },
            "table_url": "https://github.com/pch-pokemon/knowledge_base/raw/main/93/Table4.png"
        }
    },
    {
        "metadata": {
            "source": "D:/knowledge_base/Data/93.json",
            "tables_num": "Table 5"
        },
        "page_content": {
            "table_number": "Table 5",
            "caption": "Table 5 Parabolic rate constants, kₚ, and activation energy, Eₐ, are calculated from the curves shown in Fig. 12.",
            "data": {
                "columns": [
                    "kp, 1100°C (g²·cm⁻⁴·s⁻¹)",
                    "R²",
                    "kp, 1200°C (g²·cm⁻⁴·s⁻¹)",
                    "R²",
                    "kp, 1300°C (g²·cm⁻⁴·s⁻¹)",
                    "R²",
                    "kp, 1400°C (g²·cm⁻⁴·s⁻¹)",
                    "Ea (kJ/mol)"
                ],
                "rows": [
                    {
                        "kp, 1100°C (g²·cm⁻⁴·s⁻¹)": "1.01E-11",
                        "R²": "0.9862",
                        "kp, 1200°C (g²·cm⁻⁴·s⁻¹)": "3.78E-11",
                        "R²_2": "0.9724",
                        "kp, 1300°C (g²·cm⁻⁴·s⁻¹)": "1.50E-10",
                        "R²_3": "0.9952",
                        "kp, 1400°C (g²·cm⁻⁴·s⁻¹)": "4.74E-8",
                        "Ea (kJ/mol)": "242.2"
                    },
                    {
                        "kp, 1100°C (g²·cm⁻⁴·s⁻¹)": "3.27E-12",
                        "R²": "0.8807",
                        "kp, 1200°C (g²·cm⁻⁴·s⁻¹)": "1.06E-11",
                        "R²_2": "0.9745",
                        "kp, 1300°C (g²·cm⁻⁴·s⁻¹)": "3.07E-11",
                        "R²_3": "0.9859",
                        "kp, 1400°C (g²·cm⁻⁴·s⁻¹)": "1.05E-10",
                        "Ea (kJ/mol)": "218.3"
                    }
                ]
            },
            "table_url": "https://github.com/pch-pokemon/knowledge_base/raw/main/93/Table5.png"
        }
    },
    {
        "metadata": {
            "source": "D:/knowledge_base/Data/93.json",
            "tables_num": "Table 6"
        },
        "page_content": {
            "table_number": "Table 6",
            "caption": "Table 6 The experimental average CTE values (Exp. CTE) of α-Al₂O₃, GA1, and GA2 alloys determined from ambient temperature to 1300°C. The simulated average CTE values (Cal. CTE) determined from ambient temperature to 1400°C were also listed in the table.",
            "data": {
                "columns": [
                    "Target",
                    "α-Al₂O₃",
                    "GA1",
                    "GA2"
                ],
                "rows": [
                    {
                        "Target": "Exp. CTE (10⁻⁶°C⁻¹)",
                        "α-Al₂O₃": "9.6",
                        "GA1": "11.1",
                        "GA2": "12.5"
                    },
                    {
                        "Target": "Cal. CTE (10⁻⁶°C⁻¹)",
                        "α-Al₂O₃": "9.1",
                        "GA1": "14.3",
                        "GA2": "16.2"
                    }
                ]
            },
            "table_url": "https://github.com/pch-pokemon/knowledge_base/raw/main/93/Table6.png"
        }
    },
    {
        "metadata": {
            "source": "D:/knowledge_base/Data/93.json",
            "tables_num": "Table 7"
        },
        "page_content": {
            "table_number": "Table 7",
            "caption": "Table 7 The α-Al₂O₃ EOL thickness (µm) of GA1 and GA2 after 24 h isothermal oxidation at 1100°C to 1300°C. (x: EOL spallation).",
            "data": {
                "columns": [
                    "Time",
                    "GA1 (1100°C)",
                    "GA1 (1200°C)",
                    "GA1 (1300°C)",
                    "GA2 (1100°C)",
                    "GA2 (1200°C)",
                    "GA2 (1300°C)"
                ],
                "rows": [
                    {
                        "Time": "3 h",
                        "GA1 (1100°C)": "1.6 ± 0.2",
                        "GA1 (1200°C)": "3.1 ± 0.6",
                        "GA1 (1300°C)": "5.8 ± 1.0",
                        "GA2 (1100°C)": "1.1 ± 0.3",
                        "GA2 (1200°C)": "2.4 ± 0.2",
                        "GA2 (1300°C)": "4.9 ± 0.9"
                    },
                    {
                        "Time": "6 h",
                        "GA1 (1100°C)": "1.8 ± 0.3",
                        "GA1 (1200°C)": "3.7 ± 0.3",
                        "GA1 (1300°C)": "8.1 ± 1.0",
                        "GA2 (1100°C)": "1.3 ± 0.2",
                        "GA2 (1200°C)": "3.3 ± 0.2",
                        "GA2 (1300°C)": "7.7 ± 0.8"
                    },
                    {
                        "Time": "12 h",
                        "GA1 (1100°C)": "2.1 ± 0.4",
                        "GA1 (1200°C)": "4.5 ± 0.7",
                        "GA1 (1300°C)": "9.9 ± 0.7",
                        "GA2 (1100°C)": "1.3 ± 0.3",
                        "GA2 (1200°C)": "3.3 ± 0.3",
                        "GA2 (1300°C)": "8.9 ± 0.9"
                    },
                    {
                        "Time": "24 h",
                        "GA1 (1100°C)": "3.5 ± 1.2",
                        "GA1 (1200°C)": "5.3 ± 0.7",
                        "GA1 (1300°C)": "13.0 ± 0.9",
                        "GA2 (1100°C)": "2.0 ± 0.2",
                        "GA2 (1200°C)": "4.7 ± 0.9",
                        "GA2 (1300°C)": "x"
                    }
                ]
            },
            "table_url": "https://github.com/pch-pokemon/knowledge_base/raw/main/93/Table7.png"
        }
    },
    {
        "metadata": {
            "source": "D:/knowledge_base/Data/93.json",
            "figures_num": "Fig. 1"
        },
        "page_content": {
            "figure_number": "Fig. 1",
            "caption": "Fig. 1 (a) XRD patterns of GA1 and GA2 alloys and the microstructural BSE images and the corresponding phase distribution of (b)(d) GA1 (c)(e) GA2 alloys in as-cast condition. In (d)(e), the red regions represent BCC phase, while the green regions represent C14 Laves phase.",
            "image_url": "https://github.com/pch-pokemon/knowledge_base/raw/main/93/Fig.1.png"
        }
    },
    {
        "metadata": {
            "source": "D:/knowledge_base/Data/93.json",
            "figures_num": "Fig. 2"
        },
        "page_content": {
            "figure_number": "Fig. 2",
            "caption": "Fig. 2 BSE images of (a)(b) GA1 and (d)(e) GA2 in BCC matrix with higher magnification. TEM bright field image of (c) GA1 and (g) GA2 precipitates in BCC matrix. Corresponding TEM/EDS mapping images of (c)(g) are presented in (d)(h), respectively.",
            "image_url": "https://github.com/pch-pokemon/knowledge_base/raw/main/93/Fig.2.png"
        }
    },
    {
        "metadata": {
            "source": "D:/knowledge_base/Data/93.json",
            "figures_num": "Fig. 3"
        },
        "page_content": {
            "figure_number": "Fig. 3",
            "caption": "Fig. 3 (a) Oxidation mass changes and (b) XRD patterns of the studied alloys after 24 h isothermal oxidation at 1100°C. In (a), the oxidation mass changes of a commercial Ni-based superalloy CMSX-4 [32] is included for comparison.",
            "data": [
                {
                    "subfigure_label": "(a)",
                    "columns": [
                        "Time(h)",
                        "Mass gain(mg/cm²)"
                    ],
                    "alloy_name": [
                        {
                            "alloy": "GA1",
                            "values": [
                                [
                                    0.67,
                                    0.376
                                ],
                                [
                                    1.91,
                                    0.477
                                ],
                                [
                                    3.6,
                                    0.569
                                ],
                                [
                                    6.04,
                                    0.657
                                ],
                                [
                                    8.78,
                                    0.739
                                ],
                                [
                                    12.32,
                                    0.807
                                ],
                                [
                                    15.7,
                                    0.885
                                ],
                                [
                                    19.17,
                                    0.938
                                ],
                                [
                                    24,
                                    1.002
                                ]
                            ]
                        },
                        {
                            "alloy": "GA2",
                            "values": [
                                [
                                    0.21,
                                    0.259
                                ],
                                [
                                    1.01,
                                    0.365
                                ],
                                [
                                    2.95,
                                    0.461
                                ],
                                [
                                    5.96,
                                    0.527
                                ],
                                [
                                    8.89,
                                    0.573
                                ],
                                [
                                    12.42,
                                    0.602
                                ],
                                [
                                    15.22,
                                    0.625
                                ],
                                [
                                    17.92,
                                    0.631
                                ],
                                [
                                    20.76,
                                    0.641
                                ],
                                [
                                    24,
                                    0.66
                                ]
                            ]
                        },
                        {
                            "alloy": "CMSX-4 [32]",
                            "values": [
                                [
                                    0.76,
                                    0.283
                                ],
                                [
                                    1.99,
                                    0.35
                                ],
                                [
                                    4.27,
                                    0.403
                                ],
                                [
                                    6.76,
                                    0.452
                                ],
                                [
                                    9.77,
                                    0.487
                                ],
                                [
                                    13.24,
                                    0.521
                                ],
                                [
                                    16.92,
                                    0.55
                                ],
                                [
                                    20.28,
                                    0.593
                                ],
                                [
                                    24,
                                    0.633
                                ]
                            ]
                        }
                    ]
                }
            ],
            "image_url": "https://github.com/pch-pokemon/knowledge_base/raw/main/93/Fig.3.png"
        }
    },
    {
        "metadata": {
            "source": "D:/knowledge_base/Data/93.json",
            "figures_num": "Fig. 4"
        },
        "page_content": {
            "figure_number": "Fig. 4",
            "caption": "Fig. 4 Cross-sectional BSE images of (a)(b)(c)(d) GA1 and (e)(f) GA2 after 24 h isothermal oxidation at 1100°C.",
            "image_url": "https://github.com/pch-pokemon/knowledge_base/raw/main/93/Fig.4.png"
        }
    },
    {
        "metadata": {
            "source": "D:/knowledge_base/Data/93.json",
            "figures_num": "Fig. 5"
        },
        "page_content": {
            "figure_number": "Fig. 5",
            "caption": "Fig. 5 Cross-sectional (a)(d) BSE images, (b)(e) EBSD phase mapping and (c)(f) SEM-EDS mapping of (a)(b)(c) GA1 and (d)(e)(f) GA2 after 24 h isothermal oxidation at 1100°C.",
            "image_url": "https://github.com/pch-pokemon/knowledge_base/raw/main/93/Fig.5.png"
        }
    },
    {
        "metadata": {
            "source": "D:/knowledge_base/Data/93.json",
            "figures_num": "Fig. 6"
        },
        "page_content": {
            "figure_number": "Fig. 6",
            "caption": "Fig. 6 (a) Oxidation mass changes and (b) XRD patterns of the studied alloys after 24 h isothermal oxidation at 1200°C.",
            "data": [
                {
                    "subfigure_label": "(a)",
                    "columns": [
                        "Time(h)",
                        "Mass gain(mg/cm²)"
                    ],
                    "alloy_name": [
                        {
                            "alloy": "GA1",
                            "values": [
                                [
                                    0.43,
                                    0.717
                                ],
                                [
                                    1.41,
                                    0.946
                                ],
                                [
                                    3.37,
                                    1.153
                                ],
                                [
                                    5.68,
                                    1.318
                                ],
                                [
                                    8.26,
                                    1.459
                                ],
                                [
                                    11.2,
                                    1.605
                                ],
                                [
                                    14.36,
                                    1.728
                                ],
                                [
                                    17.25,
                                    1.821
                                ],
                                [
                                    20.68,
                                    1.908
                                ],
                                [
                                    24,
                                    1.962
                                ]
                            ]
                        },
                        {
                            "alloy": "GA2",
                            "values": [
                                [
                                    0.25,
                                    0.385
                                ],
                                [
                                    1.17,
                                    0.565
                                ],
                                [
                                    2.94,
                                    0.664
                                ],
                                [
                                    5.68,
                                    0.762
                                ],
                                [
                                    9.24,
                                    0.842
                                ],
                                [
                                    12.36,
                                    0.914
                                ],
                                [
