Repository: pch-pokemon/Multi_agent_for_alloy_oxidation

# High-Temperature Alloy Oxidation Multi-Agent System V1.0

This software is a knowledge-guided multi-agent system designed for intelligent prediction, mechanistic interpretation, thermodynamic analysis, and literature-grounded reasoning of oxidation behavior in high-temperature superalloys.

Unlike conventional tool-based frameworks, the system organizes the oxidation research process into a structured multi-agent workflow, enabling the transformation of fragmented mechanistic knowledge into design-relevant insights.

File: rag_core/data/1_100_chart.json (part 62 of 70)
[
                                    15.4,
                                    0.967
                                ],
                                [
                                    18.4,
                                    1.031
                                ],
                                [
                                    21.64,
                                    1.079
                                ],
                                [
                                    24,
                                    1.1
                                ]
                            ]
                        }
                    ]
                }
            ],
            "image_url": "https://github.com/pch-pokemon/knowledge_base/raw/main/93/Fig.6.png"
        }
    },
    {
        "metadata": {
            "source": "D:/knowledge_base/Data/93.json",
            "figures_num": "Fig. 7"
        },
        "page_content": {
            "figure_number": "Fig. 7",
            "caption": "Fig. 7 Cross-sectional BSE images of (a)(b) GA1 and (c)(d) GA2 after 24 h isothermal oxidation at 1200 °C. The region marked with red lines in (a) is magnified and shown in (b) to illustrate the details of the complex oxides.",
            "image_url": "https://github.com/pch-pokemon/knowledge_base/raw/main/93/Fig.7.png"
        }
    },
    {
        "metadata": {
            "source": "D:/knowledge_base/Data/93.json",
            "figures_num": "Fig. 8"
        },
        "page_content": {
            "figure_number": "Fig. 8",
            "caption": "Fig. 8 (a) Oxidation mass changes and (b) XRD patterns of the studied alloys after 12 h isothermal oxidation at 1300 °C.",
            "data": [
                {
                    "subfigure_label": "(a)",
                    "columns": [
                        "Time(h)",
                        "Mass gain(mg/cm²)"
                    ],
                    "alloy_name": [
                        {
                            "alloy": "GA1",
                            "values": [
                                [
                                    0.26,
                                    0.706
                                ],
                                [
                                    0.82,
                                    1.079
                                ],
                                [
                                    1.9,
                                    1.445
                                ],
                                [
                                    3.51,
                                    1.768
                                ],
                                [
                                    5.81,
                                    2.103
                                ],
                                [
                                    8.74,
                                    2.413
                                ],
                                [
                                    11.81,
                                    2.698
                                ],
                                [
                                    14.68,
                                    2.952
                                ],
                                [
                                    17.39,
                                    3.169
                                ],
                                [
                                    20.12,
                                    3.449
                                ],
                                [
                                    24,
                                    3.819
                                ]
                            ]
                        },
                        {
                            "alloy": "GA2",
                            "values": [
                                [
                                    0.18,
                                    0.4
                                ],
                                [
                                    1,
                                    0.65
                                ],
                                [
                                    2.44,
                                    0.846
                                ],
                                [
                                    4.47,
                                    1.028
                                ],
                                [
                                    7.26,
                                    1.198
                                ],
                                [
                                    10.37,
                                    1.322
                                ],
                                [
                                    12.79,
                                    1.411
                                ],
                                [
                                    16.27,
                                    1.538
                                ],
                                [
                                    19.76,
                                    1.644
                                ],
                                [
                                    24,
                                    1.742
                                ]
                            ]
                        }
                    ]
                }
            ],
            "image_url": "https://github.com/pch-pokemon/knowledge_base/raw/main/93/Fig.8.png"
        }
    },
    {
        "metadata": {
            "source": "D:/knowledge_base/Data/93.json",
            "figures_num": "Fig. 9"
        },
        "page_content": {
            "figure_number": "Fig. 9",
            "caption": "Fig. 9 Cross-sectional BSE images of (a)(b) GA1 and (c)(d) GA2 after (c) 12 h and (a)(b)(d) 24 h isothermal oxidation at 1300°C. The region marked with red lines in (a) is magnified and shown in (b) to illustrate the details of the complex oxides.",
            "image_url": "https://github.com/pch-pokemon/knowledge_base/raw/main/93/Fig.9.png"
        }
    },
    {
        "metadata": {
            "source": "D:/knowledge_base/Data/93.json",
            "figures_num": "Fig. 10"
        },
        "page_content": {
            "figure_number": "Fig. 10",
            "caption": "Fig. 10 (a) Oxidation mass changes and (b) XRD patterns of the studied alloys after 12 h isothermal oxidation at 1400°C.",
            "data": [
                {
                    "subfigure_label": "(a)",
                    "columns": [
                        "Time(h)",
                        "Mass gain(mg/cm²)"
                    ],
                    "alloy_name": [
                        {
                            "alloy": "GA1",
                            "values": [
                                [
                                    0.38,
                                    6.313
                                ],
                                [
                                    0.82,
                                    12.073
                                ],
                                [
                                    1.66,
                                    17.301
                                ],
                                [
                                    2.92,
                                    23.44
                                ],
                                [
                                    4.63,
                                    27.759
                                ],
                                [
                                    7.53,
                                    32.23
                                ],
                                [
                                    9.98,
                                    36.777
                                ],
                                [
                                    13.05,
                                    43.749
                                ],
                                [
                                    15.97,
                                    49.584
                                ],
                                [
                                    19.57,
                                    56.631
                                ],
                                [
                                    24,
                                    64.588
                                ]
                            ]
                        },
                        {
                            "alloy": "GA2",
                            "values": [
                                [
                                    0.26,
                                    0.875
                                ],
                                [
                                    0.96,
                                    1.266
                                ],
                                [
                                    2.46,
                                    1.661
                                ],
                                [
                                    4.34,
                                    1.98
                                ],
                                [
                                    7,
                                    2.273
                                ],
                                [
                                    9.45,
                                    2.466
                                ],
                                [
                                    12.33,
                                    2.668
                                ],
                                [
                                    15.84,
                                    2.866
                                ],
                                [
                                    18.5,
                                    3.019
                                ],
                                [
                                    24,
                                    3.243
                                ]
                            ]
                        }
                    ]
                }
            ],
            "image_url": "https://github.com/pch-pokemon/knowledge_base/raw/main/93/Fig.10.png"
        }
    },
    {
        "metadata": {
            "source": "D:/knowledge_base/Data/93.json",
            "figures_num": "Fig. 11"
        },
        "page_content": {
            "figure_number": "Fig. 11",
            "caption": "Fig. 11 Cross-sectional BSE images of (a)(b)(c) GA1 and (d)(e) GA2 after 12 h isothermal oxidation at 1400°C. The regions marked with red and blue lines in (a) are magnified and shown in (b)(c) to illustrate the details of the corroded microstructure.",
            "image_url": "https://github.com/pch-pokemon/knowledge_base/raw/main/93/Fig.11.png"
        }
    },
    {
        "metadata": {
            "source": "D:/knowledge_base/Data/93.json",
            "figures_num": "Fig. 12"
        },
        "page_content": {
            "figure_number": "Fig. 12",
            "caption": "Fig. 12 Parabolic mass gain curves for (a) GA1 and (b) GA2 at 1100, 1200, 1300, and 1400 °C. (c) Activation energy of GA1 and GA2.",
            "data": [
                {
                    "subfigure_label": "(a)",
                    "alloy": "GA1",
                    "columns": [
                        "Temperature(°C)",
                        "Parabolic oxidation rate kₚ(g² cm⁻⁴ s⁻¹)",
                        "linear fitting R²"
                    ],
                    "values": [
                        [
                            "1100",
                            "1.01×10⁻¹¹",
                            "0.9862"
                        ],
                        [
                            "1200",
                            "3.78×10⁻¹¹",
                            "0.9724"
                        ],
                        [
                            "1300",
                            "1.50×10⁻¹⁰",
                            "0.9952"
                        ],
                        [
                            "1400",
                            "4.74×10⁻⁸",
                            "0.9854"
                        ]
                    ],
                    "image_url": "https://github.com/pch-pokemon/knowledge_base/raw/main/93/Fig.12(a).png"
                },
                {
                    "subfigure_label": "(b)",
                    "alloy": "GA2",
                    "columns": [
                        "Temperature(°C)",
                        "Parabolic oxidation rate kₚ(g² cm⁻⁴ s⁻¹)",
                        "linear fitting R²"
                    ],
                    "values": [
                        [
                            "1100",
                            "3.27×10⁻¹²",
                            "0.8807"
                        ],
                        [
                            "1200",
                            "1.06×10⁻¹¹",
                            "0.9745"
                        ],
                        [
                            "1300",
                            "3.07×10⁻¹⁰",
                            "0.9859"
                        ],
                        [
                            "1400",
                            "1.05×10⁻¹⁰",
                            "0.9712"
                        ]
                    ],
                    "image_url": "https://github.com/pch-pokemon/knowledge_base/raw/main/93/Fig.12(b).png"
                },
                {
                    "subfigure_label": "(c)",
                    "columns": [
                        "1/K",
                        "ln(kₚ)"
                    ],
                    "alloy_name": [
                        {
                            "alloy": "GA1",
                            "values": [
                                [
                                    "6.36 (1300 °C)",
                                    "-22.621"
                                ],
                                [
                                    "6.79 (1200 °C)",
                                    "-23.999"
                                ],
                                [
                                    "7.28 (1100 °C)",
                                    "-25.32"
                                ]
                            ],
                            "linear fit R²": "0.9950",
                            "E_a(Activation energy)": "242.2 kJ/mol"
                        },
                        {
                            "alloy": "GA2",
                            "values": [
                                [
                                    "5.98 (1400 °C)",
                                    "-22.978"
                                ],
                                [
                                    "6.36 (1300 °C)",
                                    "-24.222"
                                ],
                                [
                                    "6.79 (1200 °C)",
                                    "-25.281"
                                ],
                                [
                                    "7.28 (1100 °C)",
                                    "-26.449"
                                ]
                            ],
                            "linear fit R²": "0.9920",
                            "E_a(Activation energy)": "218.3 kJ/mol"
                        }
                    ],
                    "image_url": "https://github.com/pch-pokemon/knowledge_base/raw/main/93/Fig.12(c).png"
                }
            ]
        }
    },
    {
        "metadata": {
            "source": "D:/knowledge_base/Data/93.json",
            "figures_num": "Fig. 13"
        },
        "page_content": {
            "figure_number": "Fig. 13",
            "caption": "Fig. 13 Thermal expansion behaviour of GA1, GA2 and α-Al₂O₃ from room temperature to 1300°C.",
            "data": [
                {
                    "columns": [
                        "Temperature(°C)",
                        "dL/L₀"
                    ],
                    "alloy_name": [
                        {
                            "alloy": "GA1",
                            "values": [
                                [
                                    100,
                                    0.001
                                ],
                                [
                                    200,
                                    0.001
                                ],
                                [
                                    400,
                                    0.003
                                ],
                                [
                                    600,
                                    0.005
                                ],
                                [
                                    800,
                                    0.007
                                ],
                                [
                                    1000,
                                    0.01
                                ],
                                [
                                    1300,
                                    0.014
                                ]
                            ]
                        },
                        {
                            "alloy": "GA2",
                            "values": [
                                [
                                    100,
                                    0.001
                                ],
                                [
                                    200,
                                    0.002
                                ],
                                [
                                    400,
                                    0.003
                                ],
                                [
                                    600,
                                    0.005
                                ],
                                [
                                    800,
                                    0.007
                                ],
                                [
                                    900,
                                    0.008
                                ],
                                [
                                    1000,
                                    0.01
                                ],
                                [
                                    1100,
                                    0.012
                                ],
                                [
                                    1200,
                                    0.014
                                ],
                                [
                                    1300,
                                    0.016
                                ]
                            ]
                        },
                        {
                            "alloy": "Al₂O₃",
                            "values": [
                                [
                                    100,
                                    0
                                ],
                                [
                                    200,
                                    0.001
                                ],
                                [
                                    400,
                                    0.003
                                ],
                                [
                                    600,
                                    0.004
                                ],
                                [
                                    800,
                                    0.006
                                ],
                                [
                                    900,
                                    0.007
                                ],
                                [
                                    1000,
                                    0.009
                                ],
                                [
                                    1100,
                                    0.01
                                ],
                                [
                                    1300,
                                    0.012
                                ]
                            ]
                        }
                    ]
                }
            ],
            "image_url": "https://github.com/pch-pokemon/knowledge_base/raw/main/93/Fig.13.png"
        }
    },
    {
        "metadata": {
            "source": "D:/knowledge_base/Data/93.json",
            "figures_num": "Fig. 14"
        },
        "page_content": {
            "figure_number": "Fig. 14",
            "caption": "Fig. 14 Cross-sectional BSE images of GA2 after 3 h isothermal oxidation at (a) 1300 °C (b) 1400 °C.",
            "image_url": "https://github.com/pch-pokemon/knowledge_base/raw/main/93/Fig.14.png"
        }
    },
    {
        "metadata": {
            "source": "D:/knowledge_base/Data/93.json",
            "figures_num": "Fig. 15"
        },
        "page_content": {
            "figure_number": "Fig. 15",
            "caption": "Fig. 15 Isothermal oxidation mass changes of GA alloys and the selected alloys in the literature [8,9,11,13,16,32,44,50,66-68] at (a) 1100°C, (b) 1200°C, (c) 1300°C and (d) 1400°C.",
            "data": [
                {
                    "subfigure_label": "(a)",
                    "temperature": "1100°C",
                    "columns": [
                        "Time(h)",
                        "Mass gain(mg/cm²)"
                    ],
                    "alloy_name": [
                        {
                            "alloy": "GA1",
                            "values": [
                                [
                                    0.67,
                                    0.376
                                ],
                                [
                                    1.91,
                                    0.477
                                ],
                                [
                                    3.6,
                                    0.569
                                ],
                                [
                                    6.04,
                                    0.657
                                ],
                                [
                                    8.78,
                                    0.739
                                ],
                                [
                                    12.32,
                                    0.807
                                ],
                                [
                                    15.7,
                                    0.885
                                ],
                                [
                                    19.17,
                                    0.938
                                ],
                                [
                                    24,
                                    1.002
                                ]
                            ]
                        },
                        {
                            "alloy": "GA2",
                            "values": [
                                [
                                    0.21,
                                    0.259
                                ],
                                [
                                    1.01,
                                    0.365
                                ],
                                [
                                    2.95,
                                    0.461
                                ],
                                [
                                    5.96,
                                    0.527
                                ],
                                [
                                    8.89,
                                    0.573
                                ],
                                [
                                    12.42,
                                    0.602
                                ],
                                [
                                    15.22,
                                    0.625
                                ],
                                [
                                    17.92,
                                    0.631
                                ],
                                [
                                    20.76,
                                    0.641
                                ],
                                [
                                    24,
                                    0.66
                                ]
                            ]
                        },
                        {
                            "alloy": "CMSX-4 [32]",
                            "values": [
                                [
                                    0.76,
                                    0.283
                                ],
                                [
                                    1.99,
                                    0.35
                                ],
                                [
                                    4.27,
                                    0.403
                                ],
                                [
                                    6.76,
                                    0.452
                                ],
                                [
                                    9.77,
                                    0.487
                                ],
                                [
                                    13.24,
                                    0.521
                                ],
                                [
                                    16.92,
                                    0.55
                                ],
                                [
                                    20.28,
                                    0.593
                                ],
                                [
                                    24,
                                    0.633
                                ]
                            ]
                        },
                        {
                            "alloy": "Cr-9.5Ta [16]",
                            "values": [
                                [
                                    0.43,
                                    0.746
                                ],
                                [
                                    1,
                                    1.254
                                ],
                                [
                                    1.31,
                                    1.886
                                ],
                                [
                                    1.74,
                                    2.614
                                ],
                                [
                                    3.31,
                                    3.307
                                ],
                                [
                                    6.71,
                                    4.228
                                ],
                                [
                                    9.18,
                                    4.789
                                ],
                                [
                                    12.73,
                                    5.404
                                ],
                                [
                                    16.01,
                                    5.868
                                ],
                                [
                                    19.79,
                                    6.351
                                ],
                                [
                                    24,
                                    6.851
                                ]
                            ]
                        },
                        {
                            "alloy": "Cr-10Ta-7Si [44]",
                            "values": [
                                [
                                    0.59,
                                    0.237
                                ],
                                [
                                    1.71,
                                    0.465
                                ],
                                [
                                    3.16,
                                    0.711
                                ],
                                [
                                    5.19,
                                    0.921
                                ],
                                [
                                    7.52,
                                    1.114
                                ],
                                [
                                    8.47,
                                    1.711
                                ],
                                [
                                    9.3,
                                    2.114
                                ],
                                [
                                    11.44,
                                    2.298
                                ],
                                [
                                    14.51,
                                    2.351
                                ],
                                [
                                    17.84,
                                    2.43
                                ],
                                [
                                    20.62,
                                    2.474
                                ],
                                [
                                    24,
                                    2.544
                                ]
                            ]
                        },
                        {
                            "alloy": "Cr-32Mo-14Si [13]",
                            "values": [
                                [
                                    0.59,
                                    0.057
                                ],
                                [
                                    1.82,
                                    0.168
                                ],
                                [
                                    3.49,
                                    0.224
                                ],
                                [
                                    5.26,
                                    0.274
                                ],
                                [
                                    7.23,
                                    0.31
                                ],
                                [
                                    9.96,
                                    0.365
                                ],
                                [
                                    12.48,
                                    0.406
                                ],
                                [
                                    15.34,
                                    0.446
                                ],
                                [
                                    17.7,
                                    0.481
                                ],
                                [
                                    20.78,
                                    0.517
                                ],
                                [
                                    24,
                                    0.567
                                ]
                            ]
                        }
                    ],
                    "image_url": "https://github.com/pch-pokemon/knowledge_base/raw/main/93/Fig.15(a).png"
                },
                {
                    "subfigure_label": "(b)",
                    "temperature": "1200°C",
                    "columns": [
                        "Time(h)",
                        "Mass gain(mg/cm²)"
                    ],
                    "alloy_name": [
                        {
                            "alloy": "GA1",
                            "values": [
                                [
                                    0.43,
                                    0.717
                                ],
                                [
                                    1.41,
                                    0.946
                                ],
                                [
                                    3.37,
                                    1.153
                                ],
                                [
                                    5.68,
                                    1.318
                                ],
                                [
                                    8.26,
                                    1.459
                                ],
                                [
                                    11.2,
                                    1.605
                                ],
                                [
                                    14.36,
                                    1.728
                                ],
                                [
                                    17.25,
                                    1.821
                                ],
                                [
                                    20.68,
                                    1.908
                                ],
                                [
                                    24,
                                    1.962
                                ]
                            ]
                        },
                        {
                            "alloy": "GA2",
                            "values": [
                                [
                                    0.25,
                                    0.385
                                ],
                                [
                                    1.17,
                                    0.565
                                ],
                                [
                                    2.94,
                                    0.664
                                ],
                                [
                                    5.68,
                                    0.762
                                ],
                                [
                                    9.24,
                                    0.842
                                ],
                                [
                                    12.36,
                                    0.914
                                ],
                                [
                                    15.4,
                                    0.967
                                ],
                                [
                                    18.4,
                                    1.031
                                ],
                                [
                                    21.64,
                                    1.079
                                ],
                                [
                                    24,
                                    1.1
                                ]
                            ]
                        },
                        {
                            "alloy": "Cr-7Si-2Pt [8]",
                            "values": [
                                [
                                    0.69,
                                    0.475
                                ],
                                [
                                    1.19,
                                    0.815
                                ],
                                [
                                    1.74,
                                    1.162
                                ],
                                [
                                    3.39,
                                    1.472
                                ],
                                [
                                    5.8,
                                    1.706
                                ],
                                [
                                    8.52,
                                    2.068
                                ],
                                [
                                    11.95,
                                    2.355
                                ],
                                [
                                    15.32,
                                    2.551
                                ],
                                [
                                    18.82,
                                    2.762
                                ],
                                [
                                    24,
                                    2.989
                                ]
                            ]
                        },
                        {
                            "alloy": "Cr-15Si-2Ge [11]",
                            "values": [
                                [
                                    0.6,
                                    0.332
                                ],
                                [
                                    1.72,
                                    0.521
                                ],
                                [
                                    3.24,
                                    0.717
                                ],
                                [
                                    5.37,
                                    0.913
                                ],
                                [
                                    8.11,
                                    1.094
                                ],
                                [
                                    10.5,
                                    1.253
                                ],
                                [
                                    13.36,
                                    1.396
                                ],
                                [
                                    16.53,
                                    1.532
                                ],
                                [
                                    19.8,
                                    1.653
                                ],
                                [
                                    24,
                                    1.804
