Repository: pch-pokemon/Multi_agent_for_alloy_oxidation

# High-Temperature Alloy Oxidation Multi-Agent System V1.0

This software is a knowledge-guided multi-agent system designed for intelligent prediction, mechanistic interpretation, thermodynamic analysis, and literature-grounded reasoning of oxidation behavior in high-temperature superalloys.

Unlike conventional tool-based frameworks, the system organizes the oxidation research process into a structured multi-agent workflow, enabling the transformation of fragmented mechanistic knowledge into design-relevant insights.

File: rag_core/data/1_100_chart.json (part 63 of 70)
[
                                ]
                            ]
                        },
                        {
                            "alloy": "Ta-Mo-Cr-Ti-10Al [68]",
                            "values": [
                                [
                                    0.19,
                                    0.4
                                ],
                                [
                                    0.5,
                                    0.838
                                ],
                                [
                                    1.29,
                                    1.374
                                ],
                                [
                                    2.82,
                                    1.887
                                ],
                                [
                                    4.58,
                                    2.294
                                ],
                                [
                                    6.87,
                                    2.717
                                ],
                                [
                                    10.04,
                                    3.079
                                ],
                                [
                                    13.26,
                                    3.351
                                ],
                                [
                                    16.51,
                                    3.66
                                ],
                                [
                                    19.83,
                                    4.038
                                ],
                                [
                                    24,
                                    4.657
                                ]
                            ]
                        },
                        {
                            "alloy": "Cr-32Mo-14Si [13]",
                            "values": [
                                [
                                    0.69,
                                    0.196
                                ],
                                [
                                    1.91,
                                    0.294
                                ],
                                [
                                    3.58,
                                    0.362
                                ],
                                [
                                    6.42,
                                    0.491
                                ],
                                [
                                    8.73,
                                    0.551
                                ],
                                [
                                    11.33,
                                    0.649
                                ],
                                [
                                    14.46,
                                    0.717
                                ],
                                [
                                    17.51,
                                    0.815
                                ],
                                [
                                    20.83,
                                    0.913
                                ],
                                [
                                    24,
                                    0.996
                                ]
                            ]
                        }
                    ],
                    "image_url": "https://github.com/pch-pokemon/knowledge_base/raw/main/93/Fig.15(b).png"
                },
                {
                    "subfigure_label": "(c)",
                    "temperature": "1300°C",
                    "columns": [
                        "Time(h)",
                        "Mass gain(mg/cm²)"
                    ],
                    "alloy_name": [
                        {
                            "alloy": "GA1",
                            "values": [
                                [
                                    0.26,
                                    0.706
                                ],
                                [
                                    0.82,
                                    1.079
                                ],
                                [
                                    1.9,
                                    1.445
                                ],
                                [
                                    3.51,
                                    1.768
                                ],
                                [
                                    5.81,
                                    2.103
                                ],
                                [
                                    8.74,
                                    2.413
                                ],
                                [
                                    11.81,
                                    2.698
                                ],
                                [
                                    14.68,
                                    2.952
                                ],
                                [
                                    17.39,
                                    3.169
                                ],
                                [
                                    20.12,
                                    3.449
                                ],
                                [
                                    24,
                                    3.819
                                ]
                            ]
                        },
                        {
                            "alloy": "GA2",
                            "values": [
                                [
                                    0.18,
                                    0.4
                                ],
                                [
                                    1,
                                    0.65
                                ],
                                [
                                    2.44,
                                    0.846
                                ],
                                [
                                    4.47,
                                    1.028
                                ],
                                [
                                    7.26,
                                    1.198
                                ],
                                [
                                    10.37,
                                    1.322
                                ],
                                [
                                    12.79,
                                    1.411
                                ],
                                [
                                    16.27,
                                    1.538
                                ],
                                [
                                    19.76,
                                    1.644
                                ],
                                [
                                    24,
                                    1.742
                                ]
                            ]
                        },
                        {
                            "alloy": "Cr-10Ta-7Si [44]",
                            "values": [
                                [
                                    0.52,
                                    1.622
                                ],
                                [
                                    0.7,
                                    3.066
                                ],
                                [
                                    1.34,
                                    4.351
                                ],
                                [
                                    2.95,
                                    5.201
                                ],
                                [
                                    4.97,
                                    5.795
                                ],
                                [
                                    6.87,
                                    6.329
                                ],
                                [
                                    7.97,
                                    6.803
                                ],
                                [
                                    8.53,
                                    7.99
                                ],
                                [
                                    8.79,
                                    9.197
                                ],
                                [
                                    9.07,
                                    10.344
                                ],
                                [
                                    10.69,
                                    10.917
                                ],
                                [
                                    13.29,
                                    11.352
                                ],
                                [
                                    16.8,
                                    11.847
                                ],
                                [
                                    20.7,
                                    12.242
                                ],
                                [
                                    24,
                                    12.539
                                ]
                            ]
                        },
                        {
                            "alloy": "Cr-14Si-2Ge(1350°C) [9]",
                            "values": [
                                [
                                    0.56,
                                    0.593
                                ],
                                [
                                    2.02,
                                    1.108
                                ],
                                [
                                    4.48,
                                    1.483
                                ],
                                [
                                    6.96,
                                    1.78
                                ],
                                [
                                    9.75,
                                    2.037
                                ],
                                [
                                    12.68,
                                    2.314
                                ],
                                [
                                    15.33,
                                    2.452
                                ],
                                [
                                    18.09,
                                    2.591
                                ],
                                [
                                    20.72,
                                    2.729
                                ],
                                [
                                    24,
                                    2.828
                                ]
                            ]
                        }
                    ],
                    "image_url": "https://github.com/pch-pokemon/knowledge_base/raw/main/93/Fig.15(c).png"
                },
                {
                    "subfigure_label": "(d)",
                    "temperature": "1400°C",
                    "columns": [
                        "Time(h)",
                        "Mass gain(mg/cm²)"
                    ],
                    "alloy_name": [
                        {
                            "alloy": "GA1",
                            "values": [
                                [
                                    0.38,
                                    6.313
                                ],
                                [
                                    0.82,
                                    12.073
                                ],
                                [
                                    1.66,
                                    17.301
                                ],
                                [
                                    2.92,
                                    23.44
                                ],
                                [
                                    4.63,
                                    27.759
                                ],
                                [
                                    7.53,
                                    32.23
                                ],
                                [
                                    9.98,
                                    36.777
                                ],
                                [
                                    13.05,
                                    43.749
                                ],
                                [
                                    15.97,
                                    49.584
                                ],
                                [
                                    19.57,
                                    56.631
                                ],
                                [
                                    24,
                                    64.588
                                ]
                            ]
                        },
                        {
                            "alloy": "GA2",
                            "values": [
                                [
                                    0.26,
                                    0.875
                                ],
                                [
                                    0.96,
                                    1.266
                                ],
                                [
                                    2.46,
                                    1.661
                                ],
                                [
                                    4.34,
                                    1.98
                                ],
                                [
                                    7,
                                    2.273
                                ],
                                [
                                    9.45,
                                    2.466
                                ],
                                [
                                    12.33,
                                    2.668
                                ],
                                [
                                    15.84,
                                    2.866
                                ],
                                [
                                    18.5,
                                    3.019
                                ],
                                [
                                    24,
                                    3.243
                                ]
                            ]
                        },
                        {
                            "alloy": "Al₁₈Cr₂₆Mo₂₀Nb₁₅Ta₁₃Ti₅Si₃ [50]",
                            "values": [
                                [
                                    0.86,
                                    0.728
                                ],
                                [
                                    2.26,
                                    2.3
                                ],
                                [
                                    3.84,
                                    3.985
                                ],
                                [
                                    5.63,
                                    5.613
                                ],
                                [
                                    7.69,
                                    7.186
                                ],
                                [
                                    10.14,
                                    8.477
                                ],
                                [
                                    12.35,
                                    9.151
                                ],
                                [
                                    14.93,
                                    10.049
                                ],
                                [
                                    17.51,
                                    10.667
                                ],
                                [
                                    20.38,
                                    11.285
                                ],
                                [
                                    24,
                                    12.247
                                ]
                            ]
                        },
                        {
                            "alloy": "AlCrMoTaTi [66]",
                            "values": [
                                [
                                    0.56,
                                    1.821
                                ],
                                [
                                    1.7,
                                    3.059
                                ],
                                [
                                    3.47,
                                    4.566
                                ],
                                [
                                    5.17,
                                    5.212
                                ],
                                [
                                    6.98,
                                    5.857
                                ],
                                [
                                    8.66,
                                    6.449
                                ],
                                [
                                    10.15,
                                    6.772
                                ],
                                [
                                    12,
                                    6.987
                                ]
                            ]
                        },
                        {
                            "alloy": "TaTiCr [67]",
                            "values": [
                                [
                                    0.5,
                                    4.512
                                ],
                                [
                                    1.95,
                                    8.279
                                ],
                                [
                                    2.97,
                                    11.562
                                ],
                                [
                                    4.47,
                                    13.714
                                ],
                                [
                                    6.91,
                                    16.351
                                ],
                                [
                                    9.76,
                                    19.095
                                ],
                                [
                                    12.67,
                                    21.571
                                ],
                                [
                                    15.82,
                                    23.616
                                ],
                                [
                                    18.42,
                                    24.423
                                ],
                                [
                                    20.84,
                                    25.23
                                ],
                                [
                                    24,
                                    25.983
                                ]
                            ]
                        }
                    ],
                    "image_url": "https://github.com/pch-pokemon/knowledge_base/raw/main/93/Fig.15(d).png"
                }
            ]
        }
    },
    {
        "metadata": {
            "source": "D:/knowledge_base/Data/94.json",
            "tables_num": "Table 1"
        },
        "page_content": {
            "table_number": "Table 1",
            "caption": "Table 1 Nominal composition of development alloy [38–40].",
            "data": {
                "columns": [
                    "wt%",
                    "Ni",
                    "Cr",
                    "Co",
                    "Mo",
                    "Nb",
                    "Ti",
                    "Ta",
                    "Al",
                    "W",
                    "Zr",
                    "C",
                    "B",
                    "Fe",
                    "Mn",
                    "Si",
                    "Hf"
                ],
                "rows": [
                    {
                        "wt%": "min",
                        "Ni": "bal",
                        "Cr": "11.5",
                        "Co": "14.6",
                        "Mo": "2.00",
                        "Nb": "1.20",
                        "Ti": "2.60",
                        "Ta": "3.50",
                        "Al": "2.90",
                        "W": "3.30",
                        "Zr": "0.05",
                        "C": "0.02",
                        "B": "0.010",
                        "Fe": "0.8",
                        "Mn": "0.20",
                        "Si": "0.10",
                        "Hf": "0.000"
                    },
                    {
                        "wt%": "max",
                        "Ni": "bal",
                        "Cr": "13.0",
                        "Co": "15.9",
                        "Mo": "2.40",
                        "Nb": "1.80",
                        "Ti": "3.10",
                        "Ta": "5.10",
                        "Al": "3.30",
                        "W": "3.70",
                        "Zr": "0.11",
                        "C": "0.06",
                        "B": "0.030",
                        "Fe": "1.2",
                        "Mn": "0.60",
                        "Si": "0.60",
                        "Hf": "0.045"
                    }
                ]
            },
            "table_url": "https://github.com/pch-pokemon/knowledge_base/raw/main/94/Table1.png"
        }
    },
    {
        "metadata": {
            "source": "D:/knowledge_base/Data/94.json",
            "tables_num": "Table 2"
        },
        "page_content": {
            "table_number": "Table 2",
            "caption": "Table 2 Values of n, kₙ and kₚ for the mass change data obtained from the 100 h thermal cycle tests for the polished variant of the alloy at temperatures shown.",
            "data": {
                "columns": [
                    "Temp / °C",
                    "n",
                    "kₙ / (mg cm⁻²·s⁻¹)",
                    "n",
                    "kₚ / mg²·cm⁻⁴·s⁻¹"
                ],
                "rows": [
                    {
                        "Temp / °C": 700,
                        "n": 2.06,
                        "kₙ / (mg cm⁻²·s⁻¹)": "1.513 × 10⁻⁹",
                        "n_2": 2,
                        "kₚ / mg²·cm⁻⁴·s⁻¹": "1.513 × 10⁻⁹"
                    },
                    {
                        "Temp / °C": 750,
                        "n": 2.2,
                        "kₙ / (mg cm⁻²·s⁻¹)": "7.127 × 10⁻⁹",
                        "n_2": 2,
                        "kₚ / mg²·cm⁻⁴·s⁻¹": "9.66 × 10⁻⁹"
                    },
                    {
                        "Temp / °C": 800,
                        "n": 2.4,
                        "kₙ / (mg cm⁻²·s⁻¹)": "41.6 × 10⁻⁹",
                        "n_2": 2,
                        "kₚ / mg²·cm⁻⁴·s⁻¹": "33.3 × 10⁻⁹"
                    }
                ]
            },
            "table_url": "https://github.com/pch-pokemon/knowledge_base/raw/main/94/Table2.png"
        }
    },
    {
        "metadata": {
            "source": "D:/knowledge_base/Data/94.json",
            "tables_num": "Table 3"
        },
        "page_content": {
            "table_number": "Table 3",
            "caption": "Table 3 Values of kₚ determined for the polished and shot-peened surface variants of the alloy under isothermal oxidation conditions at temperature shown.",
            "data": {
                "columns": [
                    "Temp / °C",
                    "Polished (kₚ / mg²·cm⁻⁴·s⁻¹)",
                    "Shot-peened (kₚ / mg²·cm⁻⁴·s⁻¹)"
                ],
                "rows": [
                    {
                        "Temp / °C": 700,
                        "Polished (kₚ / mg²·cm⁻⁴·s⁻¹)": "0.66 × 10⁻⁹",
                        "Shot-peened (kₚ / mg²·cm⁻⁴·s⁻¹)": "0.58 × 10⁻⁹"
                    },
                    {
                        "Temp / °C": 750,
                        "Polished (kₚ / mg²·cm⁻⁴·s⁻¹)": "11.0 × 10⁻⁹",
                        "Shot-peened (kₚ / mg²·cm⁻⁴·s⁻¹)": "11.0 × 10⁻⁹"
                    },
                    {
                        "Temp / °C": 800,
                        "Polished (kₚ / mg²·cm⁻⁴·s⁻¹)": "48.0 × 10⁻⁹",
                        "Shot-peened (kₚ / mg²·cm⁻⁴·s⁻¹)": "39.0 × 10⁻⁹"
                    },
                    {
                        "Temp / °C": 850,
                        "Polished (kₚ / mg²·cm⁻⁴·s⁻¹)": "550 × 10⁻⁹",
                        "Shot-peened (kₚ / mg²·cm⁻⁴·s⁻¹)": "1700 × 10⁻⁹"
                    }
                ]
            },
            "table_url": "https://github.com/pch-pokemon/knowledge_base/raw/main/94/Table3.png"
        }
    },
    {
        "metadata": {
            "source": "D:/knowledge_base/Data/94.json",
            "tables_num": "Table 4"
        },
        "page_content": {
            "table_number": "Table 4",
            "caption": "Table 4 Mass change / surface area (Δm/SA) of polished variant of alloy following 150 h exposure at the temperatures shown.",
            "data": {
                "columns": [
                    "Temp / °C",
                    "Δm/SA / mg cm⁻²",
                    "kₚ / mg²·cm⁻⁴·s⁻¹"
                ],
                "rows": [
                    {
                        "Temp / °C": "800°C",
                        "Δm/SA / mg cm⁻²": "0.1610",
                        "kₚ / mg²·cm⁻⁴·s⁻¹": "48.0 × 10⁻⁹"
                    },
                    {
                        "Temp / °C": "810°C",
                        "Δm/SA / mg cm⁻²": "0.2182",
                        "kₚ / mg²·cm⁻⁴·s⁻¹": "88.2 × 10⁻⁹"
                    },
                    {
                        "Temp / °C": "820°C",
                        "Δm/SA / mg cm⁻²": "0.1630",
                        "kₚ / mg²·cm⁻⁴·s⁻¹": "49.2 × 10⁻⁹"
                    },
                    {
                        "Temp / °C": "830°C",
                        "Δm/SA / mg cm⁻²": "0.2610",
                        "kₚ / mg²·cm⁻⁴·s⁻¹": "126.2 × 10⁻⁹"
                    },
                    {
                        "Temp / °C": "840°C",
                        "Δm/SA / mg cm⁻²": "0.2970",
                        "kₚ / mg²·cm⁻⁴·s⁻¹": "163.3 × 10⁻⁹"
                    },
                    {
                        "Temp / °C": "850°C",
                        "Δm/SA / mg cm⁻²": "0.3330",
                        "kₚ / mg²·cm⁻⁴·s⁻¹": "205.4 × 10⁻⁹"
                    }
                ]
            },
            "table_url": "https://github.com/pch-pokemon/knowledge_base/raw/main/94/Table4.png"
        }
    },
    {
        "metadata": {
            "source": "D:/knowledge_base/Data/94.json",
            "figures_num": "Fig. 1"
        },
        "page_content": {
            "figure_number": "Fig. 1",
            "caption": "Fig. 1 Plots of mass change / surface area against time in hours for each temperature under isothermal oxidation conditions showing the similarity in the values obtained for the (a) polished and (b) shot-peened surfaces. The data obtained at 850 °C departed from the trend observed in the oxidation kinetics at the lower temperatures and demonstrated greater sample-to-sample variation.",
            "data": [
                {
                    "subfigure_label": "(a)",
                    "columns": [
                        "Time(h)",
                        "Mass change/surface area(mg/cm²)"
                    ],
                    "surface_condition": "polished",
                    "temperature_type": [
                        {
                            "temperature": "850 °C",
                            "values": [
                                [
                                    150,
                                    0.343
                                ],
                                [
                                    500,
                                    1.361
                                ],
                                [
                                    1000,
                                    2.171
                                ],
                                [
                                    2500,
                                    1.922
                                ]
                            ]
                        },
                        {
                            "temperature": "800 °C",
                            "values": [
                                [
                                    150,
                                    0.164
                                ],
                                [
                                    500,
                                    0.323
                                ],
                                [
                                    1000,
                                    0.442
                                ],
                                [
                                    1500,
                                    0.487
                                ],
                                [
                                    2000,
                                    0.606
                                ]
                            ]
                        },
                        {
                            "temperature": "750 °C",
                            "values": [
                                [
                                    200,
                                    0.129
                                ],
                                [
                                    1000,
                                    0.219
                                ],
                                [
                                    1500,
                                    0.238
                                ],
                                [
                                    2000,
                                    0.273
                                ]
                            ]
                        },
                        {
                            "temperature": "700 °C",
                            "values": [
                                [
                                    500,
                                    0.05
                                ],
                                [
                                    1000,
                                    0.084
                                ],
                                [
                                    2500,
                                    0.085
                                ]
                            ]
                        }
                    ],
                    "image_url": "https://github.com/pch-pokemon/knowledge_base/raw/main/94/Fig.1(a).png"
                },
                {
                    "subfigure_label": "(b)",
                    "columns": [
                        "Time(h)",
                        "Mass change/surface area(mg/cm²)"
                    ],
                    "surface_condition": "shot-peened",
                    "temperature_type": [
                        {
                            "temperature": "850 °C",
                            "values": [
                                [
                                    150,
                                    0.35
                                ],
                                [
                                    500,
                                    1.784
                                ],
                                [
                                    2500,
                                    2.737
                                ]
                            ]
                        },
                        {
                            "temperature": "800 °C",
                            "values": [
                                [
                                    150,
                                    0.17
                                ],
                                [
                                    500,
                                    0.316
                                ],
                                [
                                    1000,
                                    0.413
                                ],
                                [
                                    2000,
                                    0.53
                                ]
                            ]
                        },
                        {
                            "temperature": "750 °C",
                            "values": [
                                [
                                    500,
                                    0.156
                                ],
                                [
                                    1000,
                                    0.224
                                ],
                                [
                                    2000,
                                    0.277
                                ]
                            ]
                        },
                        {
                            "temperature": "700 °C",
                            "values": [
                                [
                                    500,
                                    0.063
                                ],
                                [
                                    1000,
                                    0.078
                                ],
                                [
                                    2500,
                                    0.079
                                ]
                            ]
                        }
                    ],
                    "image_url": "https://github.com/pch-pokemon/knowledge_base/raw/main/94/Fig.1(b).png"
                }
            ]
        }
    },
    {
        "metadata": {
            "source": "D:/knowledge_base/Data/94.json",
            "figures_num": "Fig. 2"
        },
        "page_content": {
            "figure_number": "Fig. 2",
            "caption": "Fig. 2 Plots of mass change / surface area against time in hours for each polished sample exposed under 100 h thermal cycling conditions showing the range of data collected at each temperature and the influence of temperature on the oxidation process.",
            "data": [
                {
                    "columns": [
                        "Time(h)",
                        "Mass change/surface area(mg/cm²)"
                    ],
                    "temperature_type": [
                        {
                            "temperature": "800 °C",
                            "values": [
                                [
                                    36.0,
                                    0.062
                                ],
                                [
                                    95.7,
                                    0.143
                                ],
                                [
                                    189.0,
                                    0.228
                                ],
                                [
                                    330.1,
                                    0.297
                                ],
                                [
                                    512.0,
                                    0.362
                                ],
                                [
                                    741.6,
                                    0.412
                                ],
                                [
                                    992.8,
                                    0.459
                                ],
                                [
                                    1287.1,
                                    0.497
                                ],
                                [
                                    1535.9,
                                    0.53
                                ],
                                [
                                    1779.9,
                                    0.563
                                ],
                                [
                                    2000.0,
                                    0.582
                                ]
                            ]
                        },
                        {
                            "temperature": "750 °C",
                            "values": [
                                [
                                    76.6,
                                    0.048
                                ],
                                [
                                    212.9,
                                    0.092
                                ],
                                [
                                    425.8,
                                    0.129
                                ],
                                [
                                    638.8,
                                    0.158
                                ],
                                [
                                    839.7,
                                    0.188
                                ],
                                [
                                    1079.0,
                                    0.213
                                ],
                                [
                                    1334.9,
                                    0.228
                                ],
                                [
                                    1588.5,
                                    0.244
