Repository: pch-pokemon/Multi_agent_for_alloy_oxidation

# High-Temperature Alloy Oxidation Multi-Agent System V1.0

This software is a knowledge-guided multi-agent system designed for intelligent prediction, mechanistic interpretation, thermodynamic analysis, and literature-grounded reasoning of oxidation behavior in high-temperature superalloys.

Unlike conventional tool-based frameworks, the system organizes the oxidation research process into a structured multi-agent workflow, enabling the transformation of fragmented mechanistic knowledge into design-relevant insights.

File: rag_core/data/1_100_chart.json (part 64 of 70)
[
                                ],
                                [
                                    1796.7,
                                    0.25
                                ],
                                [
                                    2000.0,
                                    0.257
                                ]
                            ]
                        },
                        {
                            "temperature": "700 °C",
                            "values": [
                                [
                                    72.0,
                                    0.018
                                ],
                                [
                                    208.1,
                                    0.034
                                ],
                                [
                                    435.4,
                                    0.049
                                ],
                                [
                                    643.5,
                                    0.062
                                ],
                                [
                                    897.1,
                                    0.074
                                ],
                                [
                                    1191.4,
                                    0.083
                                ],
                                [
                                    1447.4,
                                    0.092
                                ],
                                [
                                    1655.5,
                                    0.099
                                ],
                                [
                                    2000.0,
                                    0.103
                                ]
                            ]
                        }
                    ]
                }
            ],
            "image_url": "https://github.com/pch-pokemon/knowledge_base/raw/main/94/Fig.2.png"
        }
    },
    {
        "metadata": {
            "source": "D:/knowledge_base/Data/94.json",
            "figures_num": "Fig. 3"
        },
        "page_content": {
            "figure_number": "Fig. 3",
            "caption": "Fig. 3 Plots of the 100 h thermal cycled data as (a) (mass change / surface area)ⁿ against time in seconds, using the values of n presented in Table 2, and (b) (mass change / surface area)² against time in seconds, for each temperature. The time in hours is also shown. The gradients of these plots provided the rate constants, kₙ and kₚ, (a) and (b), respectively. Values are given in Table 3. As can be seen the data fits well to parabolic behaviour especially at the lower temperatures.",
            "data": [
                {
                    "subfigure_label": "(a)",
                    "fitting equation": "(mass change / surface area)ⁿ = kₙ ⋅ t",
                    "columns": [
                        "temperature(°C)",
                        "n value",
                        "kₙ"
                    ],
                    "values": [
                        [
                            "700 °C",
                            "n = 2.06 ",
                            "kₙ = 1.513 × 10⁻⁹"
                        ],
                        [
                            "750 °C",
                            "n = 2.2",
                            "kₙ = 7.127 × 10⁻⁹"
                        ],
                        [
                            "800 °C",
                            "n = 2.4",
                            "kₙ = 41.6 × 10⁻⁹"
                        ]
                    ],
                    "image_url": "https://github.com/pch-pokemon/knowledge_base/raw/main/94/Fig.3(a).png"
                },
                {
                    "subfigure_label": "(b)",
                    "fitting equation": "(mass change / surface area)² = kₚ ⋅ t",
                    "columns": [
                        "temperature(°C)",
                        "kₚ"
                    ],
                    "values": [
                        [
                            "700 °C",
                            "kₚ = 1.513 × 10⁻⁹"
                        ],
                        [
                            "750 °C",
                            "kₚ = 9.66 × 10⁻⁹"
                        ],
                        [
                            "800 °C",
                            "kₚ = 33.3 × 10⁻⁹"
                        ]
                    ],
                    "image_url": "https://github.com/pch-pokemon/knowledge_base/raw/main/94/Fig.3(b).png"
                }
            ]
        }
    },
    {
        "metadata": {
            "source": "D:/knowledge_base/Data/94.json",
            "figures_num": "Fig. 4"
        },
        "page_content": {
            "figure_number": "Fig. 4",
            "caption": "Fig. 4 (a) SEM image in back scatter mode of a cross-section through a sample of the polished variant of the alloy exposed at 800 °C for 2000 h under isothermal conditions showing the formation of a surface layer of oxide with internal dark contrast changes to the alloy in the sub-surface region, and (b) EDS elemental profiles of alloying elements from site indicated by solid line in (a), with the interface between the oxide and the alloy set as zero, showing depletion of aluminium but an enhancement of titanium in the sub-surface region of the alloy.",
            "image_url": "https://github.com/pch-pokemon/knowledge_base/raw/main/94/Fig.4.png"
        }
    },
    {
        "metadata": {
            "source": "D:/knowledge_base/Data/94.json",
            "figures_num": "Fig. 5"
        },
        "page_content": {
            "figure_number": "Fig. 5",
            "caption": "Fig. 5 (a) SEM image in back scattered mode of a cross-section through a sample with a shot-peened surface finish exposed at 800 °C for 1025 h under isothermal conditions, and (b) EDS elemental profiles, with the interface between the oxide and the alloy set as zero, showing a chromium-rich surface oxide with depletion of aluminium but little change in the profiles of the other minor elements present in the sub-surface region of the alloy.",
            "image_url": "https://github.com/pch-pokemon/knowledge_base/raw/main/94/Fig.5.png"
        }
    },
    {
        "metadata": {
            "source": "D:/knowledge_base/Data/94.json",
            "figures_num": "Fig. 6"
        },
        "page_content": {
            "figure_number": "Fig. 6",
            "caption": "Fig. 6 Montage of STEM images of: (a) a polished variant of the alloy exposed to 800 ºC for 2000 h showing, from left to right, modification to the microstructure due to elemental depletion of the alloy beneath the surface oxide (not shown), internal Al₂O₃ in light contrast, a planar interface between the oxidation affected region and the unaffected alloy, and (b) a shot-peened variant exposed to 800 °C for 1025 h showing, from left to right, the surface oxide, internal Al₂O₃, recrystallisation of the alloy grains adjacent to the surface oxide and an undulating interface with the unaffected alloy. Also shown are precipitates indicted by arrows. Boxes indicate the sites from which higher magnification and EDS maps were taken (Figs. 7 and 8).",
            "image_url": "https://github.com/pch-pokemon/knowledge_base/raw/main/94/Fig.6.png"
        }
    },
    {
        "metadata": {
            "source": "D:/knowledge_base/Data/94.json",
            "figures_num": "Fig. 7"
        },
        "page_content": {
            "figure_number": "Fig. 7",
            "caption": "Fig. 7 TEM images with EDS maps taken from the sample with a shot-peened surface finish exposed under isothermal conditions for 1025 h at 800 °C showing compositional and morphology details of two types of precipitates distributed throughout the alloy: a cubic shaped phase with a zirconium oxide centre surrounded by layers of Nb, Ta and Ti and a high aspect ratio phase of Nb and Ti aligned along dislocations pile-ups, higher nitrogen, carbon and boron signal compared to the matrix show these to be a mixture of nitrides, carbides and borides. See modified Fig. 8 below.",
            "image_url": "https://github.com/pch-pokemon/knowledge_base/raw/main/94/Fig.7.png"
        }
    },
    {
        "metadata": {
            "source": "D:/knowledge_base/Data/94.json",
            "figures_num": "Fig. 8"
        },
        "page_content": {
            "figure_number": "Fig. 8",
            "caption": "Fig. 8 TEM image with selected EDS maps taken from the sample with a polished surface exposed under isothermal conditions for 2000 h at 800 °C showing the interface between the unaffected γ/γ' region (right-hand side) and the oxidation affected region (left-hand side of images). The distribution of the elements demonstrates that the nitrogen containing precipitates in the oxidation affected region have grown.",
            "image_url": "https://github.com/pch-pokemon/knowledge_base/raw/main/94/Fig.8.png"
        }
    },
    {
        "metadata": {
            "source": "D:/knowledge_base/Data/94.json",
            "figures_num": "Fig. 9"
        },
        "page_content": {
            "figure_number": "Fig. 9",
            "caption": "Fig. 9 Transmission image of foil taken from the as-received alloy with selected EDS maps showing the distribution of elements in the matrix associated with the γ / γ' structure and the presence of titanium, tantalum and niobium associated with the carbon.",
            "image_url": "https://github.com/pch-pokemon/knowledge_base/raw/main/94/Fig.9.png"
        }
    },
    {
        "metadata": {
            "source": "D:/knowledge_base/Data/94.json",
            "figures_num": "Fig. 10"
        },
        "page_content": {
            "figure_number": "Fig. 10",
            "caption": "Fig. 10 Arrhenius plot of ln kₚ against the inverse of the temperature in K for all samples, see legend for testing details. The hashed region shows the range of data for comparable alloys [5–19] with the lower boundary corresponding the formation of pure Cr₂O₃ [20–23]. The data up to 840°C lies towards the lower bound and the gradient gave a value of 269 kJ mol⁻¹ for the activation energy for the oxidation process for the development alloy. Over 840 °C the kinetics move towards the upper boundary.",
            "image_url": "https://github.com/pch-pokemon/knowledge_base/raw/main/94/Fig.10.png"
        }
    },
    {
        "metadata": {
            "source": "D:/knowledge_base/Data/95.json",
            "tables_num": "Table 1"
        },
        "page_content": {
            "table_number": "Table 1",
            "caption": "Table 1 The nominal composition and measured composition of alloys.",
            "data": {
                "columns": [
                    "Alloys",
                    "Nominal composition (at%)",
                    "Measured composition (at%)",
                    "Ni",
                    "Al",
                    "Ta",
                    "Cr",
                    "Co"
                ],
                "rows": [
                    {
                        "Alloys": "PX",
                        "Nominal composition (at%)": "Co-30Ni-12Al-4Ta-12Cr",
                        "Ni": "29.32",
                        "Al": "12.41",
                        "Ta": "4.15",
                        "Cr": "11.83",
                        "Co": "Bal."
                    },
                    {
                        "Alloys": "SX",
                        "Nominal composition (at%)": "Co-30Ni-12Al-4Ta-12Cr",
                        "Ni": "29.40",
                        "Al": "12.12",
                        "Ta": "4.09",
                        "Cr": "11.84",
                        "Co": "Bal."
                    }
                ]
            },
            "table_url": "https://github.com/pch-pokemon/knowledge_base/raw/main/95/Table1.png"
        }
    },
    {
        "metadata": {
            "source": "D:/knowledge_base/Data/95.json",
            "tables_num": "Table 2"
        },
        "page_content": {
            "table_number": "Table 2",
            "caption": "Table 2 The value of 1/n and n for both alloys exposed at 800°C, 900°C and 1000°C.",
            "data": {
                "columns": [
                    "Alloys",
                    "1/n 800°C (Fast regime)",
                    "1/n 800°C (Slow regime)",
                    "1/n 900°C",
                    "1/n 1000°C",
                    "n 800°C (Fast regime)",
                    "n 800°C (Slow regime)",
                    "n 900°C",
                    "n 1000°C"
                ],
                "rows": [
                    {
                        "Alloys": "PX",
                        "1/n 800°C (Fast regime)": "0.46",
                        "1/n 800°C (Slow regime)": "0.25",
                        "1/n 900°C": "0.34",
                        "1/n 1000°C": "0.43",
                        "n 800°C (Fast regime)": "2.2",
                        "n 800°C (Slow regime)": "4.0",
                        "n 900°C": "2.9",
                        "n 1000°C": "2.3"
                    },
                    {
                        "Alloys": "SX",
                        "1/n 800°C (Fast regime)": "0.50",
                        "1/n 800°C (Slow regime)": "0.18",
                        "1/n 900°C": "0.33",
                        "1/n 1000°C": "0.48",
                        "n 800°C (Fast regime)": "2.0",
                        "n 800°C (Slow regime)": "5.6",
                        "n 900°C": "3.0",
                        "n 1000°C": "2.1"
                    }
                ]
            },
            "table_url": "https://github.com/pch-pokemon/knowledge_base/raw/main/95/Table2.png"
        }
    },
    {
        "metadata": {
            "source": "D:/knowledge_base/Data/95.json",
            "tables_num": "Table 3"
        },
        "page_content": {
            "table_number": "Table 3",
            "caption": "Table 3 The oxidation rate constants of PX alloy and SX alloy at 800-1000°C.",
            "data": {
                "columns": [
                    "Alloys",
                    "k_l at 800°C (mg·cm⁻²·(ln s)⁻¹)",
                    "k_c at 900°C (mg⁻³·cm⁻⁶·s⁻¹)",
                    "kₚ at 1000°C (mg⁻²·cm⁻⁴·s⁻¹)"
                ],
                "rows": [
                    {
                        "Alloys": "PX",
                        "k_l at 800°C (mg·cm⁻²·(ln s)⁻¹)": "0.0313",
                        "k_c at 900°C (mg⁻³·cm⁻⁶·s⁻¹)": "2.63 × 10⁻⁸",
                        "kₚ at 1000°C (mg⁻²·cm⁻⁴·s⁻¹)": "1.01 × 10⁻⁶"
                    },
                    {
                        "Alloys": "SX",
                        "k_l at 800°C (mg·cm⁻²·(ln s)⁻¹)": "0.0384",
                        "k_c at 900°C (mg⁻³·cm⁻⁶·s⁻¹)": "7.79 × 10⁻⁸",
                        "kₚ at 1000°C (mg⁻²·cm⁻⁴·s⁻¹)": "1.57 × 10⁻⁶"
                    }
                ]
            },
            "table_url": "https://github.com/pch-pokemon/knowledge_base/raw/main/95/Table3.png"
        }
    },
    {
        "metadata": {
            "source": "D:/knowledge_base/Data/95.json",
            "tables_num": "Table 4"
        },
        "page_content": {
            "table_number": "Table 4",
            "caption": "Table 4 EDS point analysis results (at%) for the areas in the above SEM figures.",
            "data": {
                "columns": [
                    "Point",
                    "O",
                    "Co",
                    "Ni",
                    "Al",
                    "Cr",
                    "Ta",
                    "N"
                ],
                "rows": [
                    {
                        "Point": "P1",
                        "O": "35.38",
                        "Co": "18.71",
                        "Ni": "34.33",
                        "Al": "6.55",
                        "Cr": "3.77",
                        "Ta": "1.27",
                        "N": "-"
                    },
                    {
                        "Point": "P2",
                        "O": "41.59",
                        "Co": "12.62",
                        "Ni": "16.84",
                        "Al": "23.29",
                        "Cr": "4.77",
                        "Ta": "0.89",
                        "N": "-"
                    },
                    {
                        "Point": "P3",
                        "O": "38.37",
                        "Co": "18.08",
                        "Ni": "15.24",
                        "Al": "18.30",
                        "Cr": "6.91",
                        "Ta": "3.10",
                        "N": "-"
                    },
                    {
                        "Point": "P4",
                        "O": "37.41",
                        "Co": "14.49",
                        "Ni": "15.90",
                        "Al": "22.66",
                        "Cr": "9.03",
                        "Ta": "0.51",
                        "N": "-"
                    },
                    {
                        "Point": "P5",
                        "O": "36.58",
                        "Co": "14.79",
                        "Ni": "9.77",
                        "Al": "29.21",
                        "Cr": "8.78",
                        "Ta": "0.87",
                        "N": "-"
                    },
                    {
                        "Point": "P6",
                        "O": "43.52",
                        "Co": "8.27",
                        "Ni": "8.34",
                        "Al": "32.83",
                        "Cr": "6.70",
                        "Ta": "0.34",
                        "N": "-"
                    },
                    {
                        "Point": "P7",
                        "O": "48.24",
                        "Co": "6.50",
                        "Ni": "4.23",
                        "Al": "13.65",
                        "Cr": "14.52",
                        "Ta": "12.86",
                        "N": "14.31"
                    },
                    {
                        "Point": "P8",
                        "O": "16.35",
                        "Co": "11.77",
                        "Ni": "7.52",
                        "Al": "46.73",
                        "Cr": "0.00",
                        "Ta": "3.32",
                        "N": "-"
                    },
                    {
                        "Point": "P9",
                        "O": "46.02",
                        "Co": "10.47",
                        "Ni": "13.85",
                        "Al": "21.37",
                        "Cr": "7.17",
                        "Ta": "1.12",
                        "N": "-"
                    },
                    {
                        "Point": "P10",
                        "O": "50.44",
                        "Co": "9.43",
                        "Ni": "11.20",
                        "Al": "6.19",
                        "Cr": "20.56",
                        "Ta": "2.18",
                        "N": "-"
                    },
                    {
                        "Point": "P11",
                        "O": "44.51",
                        "Co": "11.18",
                        "Ni": "16.25",
                        "Al": "24.46",
                        "Cr": "3.12",
                        "Ta": "0.48",
                        "N": "-"
                    },
                    {
                        "Point": "P12",
                        "O": "49.17",
                        "Co": "3.27",
                        "Ni": "1.90",
                        "Al": "38.86",
                        "Cr": "33.86",
                        "Ta": "0.95",
                        "N": "-"
                    }
                ]
            },
            "table_url": "https://github.com/pch-pokemon/knowledge_base/raw/main/95/Table4.png"
        }
    },
    {
        "metadata": {
            "source": "D:/knowledge_base/Data/95.json",
            "tables_num": "Table 5"
        },
        "page_content": {
            "table_number": "Table 5",
            "caption": "Table 5 Diffusion data on Ni-based alloys from the literature. Diffusion coefficients were determined at 800-1000°C.",
            "data": {
                "columns": [
                    "Elements",
                    "Refs.",
                    "D₀ (cm²/s)",
                    "Q (kJ/mol)",
                    "D at 800°C (cm²/s)",
                    "D at 900°C (cm²/s)",
                    "D at 1000°C (cm²/s)"
                ],
                "rows": [
                    {
                        "Elements": "Al in Ni (volume)",
                        "Refs.": "[52]",
                        "D₀ (cm²/s)": "2.5 × 10⁻³",
                        "Q (kJ/mol)": "151.5",
                        "D at 800°C (cm²/s)": "1.05 × 10⁻¹⁰",
                        "D at 900°C (cm²/s)": "4.48 × 10⁻¹⁰",
                        "D at 1000°C (cm²/s)": "1.52 × 10⁻⁹"
                    },
                    {
                        "Elements": "Al in Ni (GB)",
                        "Refs.": "[53]",
                        "D₀ (cm²/s)": "7.1 × 10⁻²",
                        "Q (kJ/mol)": "119.8",
                        "D at 800°C (cm²/s)": "1.04 × 10⁻⁷",
                        "D at 900°C (cm²/s)": "3.28 × 10⁻⁷",
                        "D at 1000°C (cm²/s)": "8.62 × 10⁻⁷"
                    }
                ]
            },
            "table_url": "https://github.com/pch-pokemon/knowledge_base/raw/main/95/Table5.png"
        }
    },
    {
        "metadata": {
            "source": "D:/knowledge_base/Data/95.json",
            "figures_num": "Fig. 1"
        },
        "page_content": {
            "figure_number": "Fig. 1",
            "caption": "Fig. 1 The (a) XRD patterns and the secondary electron micrographs of (b) (c) (d) PX alloy, (e) (f) (g) SX alloy after heat treatment.",
            "image_url": "https://github.com/pch-pokemon/knowledge_base/raw/main/95/Fig.1.png"
        }
    },
    {
        "metadata": {
            "source": "D:/knowledge_base/Data/95.json",
            "figures_num": "Fig. 2"
        },
        "page_content": {
            "figure_number": "Fig. 2",
            "caption": "Fig. 2 Mass gain per unit area vs. oxidation time for the SX and PX alloys at 800 ℃, 900 ℃ and 1000 ℃ for 100 h.",
            "data": [
                {
                    "columns": [
                        "Time(h)",
                        "Mass gain(mg/cm²)"
                    ],
                    "alloy": "PX",
                    "temperature_type": [
                        {
                            "temperature": "800 ℃",
                            "values": [
                                [
                                    5,
                                    0.054
                                ],
                                [
                                    15,
                                    0.091
                                ],
                                [
                                    25,
                                    0.095
                                ],
                                [
                                    50,
                                    0.125
                                ],
                                [
                                    75,
                                    0.139
                                ],
                                [
                                    100,
                                    0.15
                                ]
                            ]
                        },
                        {
                            "temperature": "900 ℃",
                            "values": [
                                [
                                    5,
                                    0.071
                                ],
                                [
                                    15,
                                    0.121
                                ],
                                [
                                    25,
                                    0.141
                                ],
                                [
                                    50,
                                    0.183
                                ],
                                [
                                    75,
                                    0.195
                                ],
                                [
                                    100,
                                    0.209
                                ]
                            ]
                        },
                        {
                            "temperature": "1000 ℃",
                            "values": [
                                [
                                    5,
                                    0.165
                                ],
                                [
                                    15,
                                    0.252
                                ],
                                [
                                    25,
                                    0.344
                                ],
                                [
                                    50,
                                    0.398
                                ],
                                [
                                    75,
                                    0.548
                                ],
                                [
                                    100,
                                    0.601
                                ]
                            ]
                        }
                    ]
                },
                {
                    "columns": [
                        "Time(h)",
                        "Mass gain(mg/cm²)"
                    ],
                    "alloy": "SX",
                    "temperature_type": [
                        {
                            "temperature": "800 ℃",
                            "values": [
                                [
                                    5,
                                    0.08
                                ],
                                [
                                    15,
                                    0.139
                                ],
                                [
                                    25,
                                    0.156
                                ],
                                [
                                    50,
                                    0.177
                                ],
                                [
                                    75,
                                    0.184
                                ],
                                [
                                    100,
                                    0.199
                                ]
                            ]
                        },
                        {
                            "temperature": "900 ℃",
                            "values": [
                                [
                                    5,
                                    0.112
                                ],
                                [
                                    15,
                                    0.162
                                ],
                                [
                                    25,
                                    0.195
                                ],
                                [
                                    50,
                                    0.231
                                ],
                                [
                                    75,
                                    0.269
                                ],
                                [
                                    100,
                                    0.306
                                ]
                            ]
                        },
                        {
                            "temperature": "1000 ℃",
                            "values": [
                                [
                                    5,
                                    0.166
                                ],
                                [
                                    15,
                                    0.321
                                ],
                                [
                                    25,
                                    0.417
                                ],
                                [
                                    50,
                                    0.464
                                ],
                                [
                                    75,
                                    0.687
                                ],
                                [
                                    100,
                                    0.749
                                ]
                            ]
                        }
                    ]
                }
            ],
            "image_url": "https://github.com/pch-pokemon/knowledge_base/raw/main/95/Fig.2.png"
        }
    },
    {
        "metadata": {
            "source": "D:/knowledge_base/Data/95.json",
            "figures_num": "Fig. 3"
        },
        "page_content": {
            "figure_number": "Fig. 3",
            "caption": "Fig. 3 The fitting curves of the oxidation data for both alloys at (a) 800 ℃, (b) 900 ℃, (c) 1000 ℃.",
            "data": [
                {
                    "subfigure_label": "(a)",
                    "columns": [
                        "alloys",
                        "fitting curve",
                        "R²"
                    ],
                    "temperature": "800 ℃",
                    "unit": {
                        "x": "time (s)",
                        "y": "Mass gain (mg/cm²)"
                    },
                    "values": [
                        [
                            "SX",
                            "y = 0.0384 lnx - 0.285",
                            "0.992"
                        ],
                        [
                            "PX",
                            "y = 0.0313 lnx - 0.252",
                            "0.994"
                        ]
                    ],
                    "image_url": "https://github.com/pch-pokemon/knowledge_base/raw/main/95/Fig.3(a).png"
                },
                {
                    "subfigure_label": "(b)",
                    "columns": [
                        "alloys",
                        "fitting curve",
                        "R²"
                    ],
                    "temperature": "900 ℃",
                    "unit": {
                        "x": "time (s)",
                        "y": "Cube of Mass gain (mg³/cm⁶)"
                    },
                    "values": [
                        [
                            "SX",
                            "y = 7.79 × 10⁻⁸x - 1.86 × 10⁻⁴",
                            "0.990"
                        ],
                        [
                            "PX",
                            "y = 2.63 × 10⁻⁸x + 3.90 × 10⁻⁴",
                            "0.968"
                        ]
                    ],
                    "image_url": "https://github.com/pch-pokemon/knowledge_base/raw/main/95/Fig.3(b).png"
                },
                {
                    "subfigure_label": "(c)",
                    "columns": [
                        "alloys",
                        "fitting curve",
                        "R²"
                    ],
                    "temperature": "1000 ℃",
                    "unit": {
                        "x": "time (s)",
                        "y": "Squar of Mass gain (mg²/cm⁴)"
                    },
                    "values": [
                        [
                            "SX",
                            "y = 1.576 × 10⁻⁶x + 0.00461",
                            "0.971"
                        ],
                        [
                            "PX",
                            "y = 1.013 × 10⁻⁶x + 0.00783",
                            "0.983"
                        ]
                    ],
                    "image_url": "https://github.com/pch-pokemon/knowledge_base/raw/main/95/Fig.3(c).png"
                }
            ]
        }
    },
    {
        "metadata": {
            "source": "D:/knowledge_base/Data/95.json",
            "figures_num": "Fig. 4"
        },
        "page_content": {
            "figure_number": "Fig. 4",
            "caption": "Fig. 4 Macrophotographs of samples after 1 h, 12 h and 100 h of oxidation at 800 ℃, 900℃ and 1000 ℃.",
            "image_url": "https://github.com/pch-pokemon/knowledge_base/raw/main/95/Fig.4.png"
        }
    },
    {
        "metadata": {
            "source": "D:/knowledge_base/Data/95.json",
            "figures_num": "Fig. 5"
        },
        "page_content": {
            "figure_number": "Fig. 5",
            "caption": "Fig. 5 The XRD patterns for both alloys after oxidation for (a) 1 h and (b) 100 h at 800 °C.",
            "image_url": "https://github.com/pch-pokemon/knowledge_base/raw/main/95/Fig.5.png"
        }
    },
    {
        "metadata": {
            "source": "D:/knowledge_base/Data/95.json",
            "figures_num": "Fig. 6"
        },
        "page_content": {
            "figure_number": "Fig. 6",
            "caption": "Fig. 6 The SEM micrographs and EDS elemental mappings for the oxide layers in the PX alloy after oxidation at 800 °C for (a) 1 h, (b) 12 h, (c) 100 h.",
            "image_url": "https://github.com/pch-pokemon/knowledge_base/raw/main/95/Fig.6.png"
        }
    },
    {
        "metadata": {
            "source": "D:/knowledge_base/Data/95.json",
            "figures_num": "Fig. 7"
        },
        "page_content": {
            "figure_number": "Fig. 7",
            "caption": "Fig. 7 The SEM micrographs and EDS elemental mappings for the oxides layers in the SX alloy after oxidation at 800 ℃ for (a) 1 h, (b) 12 h, (c) 100 h.",
            "image_url": "https://github.com/pch-pokemon/knowledge_base/raw/main/95/Fig.7.png"
        }
    },
    {
        "metadata": {
            "source": "D:/knowledge_base/Data/95.json",
            "figures_num": "Fig. 8"
        },
        "page_content": {
            "figure_number": "Fig. 8",
            "caption": "Fig. 8 The XRD patterns of the oxide layers on PX alloy and SX alloy after oxidation at 900 °C for (a) 1 h and (b) 100 h.",
            "image_url": "https://github.com/pch-pokemon/knowledge_base/raw/main/95/Fig.8.png"
        }
    },
    {
        "metadata": {
            "source": "D:/knowledge_base/Data/95.json",
            "figures_num": "Fig. 9"
        },
        "page_content": {
            "figure_number": "Fig. 9",
            "caption": "Fig. 9 The SEM micrographs and EDS elemental mappings for the oxide layers in the PX alloy after oxidation at 900 °C for (a) 1 h, (b) 12 h, (c) 100 h.",
            "image_url": "https://github.com/pch-pokemon/knowledge_base/raw/main/95/Fig.9.png"
        }
    },
    {
        "metadata": {
            "source": "D:/knowledge_base/Data/95.json",
            "figures_num": "Fig. 10"
        },
        "page_content": {
            "figure_number": "Fig. 10",
            "caption": "Fig. 10 The SEM micrographs and EDS elemental mappings for the oxide layers in the SX alloy after oxidation at 900 °C for (a) 1 h, (b) 12 h, (c) 100 h.",
            "image_url": "https://github.com/pch-pokemon/knowledge_base/raw/main/95/Fig.10.png"
        }
    },
    {
        "metadata": {
            "source": "D:/knowledge_base/Data/95.json",
            "figures_num": "Fig. 11"
        },
        "page_content": {
            "figure_number": "Fig. 11",
            "caption": "Fig. 11 (a) STEM-HADDF image and EDS mappings of the phases formed on the surface of the PX alloy after oxidation at 900 ℃ for 100 h, (b-d) selected area diffraction patterns (SADPs) of the 'Phase 1-3' in (a), (e-g) HRTEM image and FFT diffraction patterns of the 'Phase 4' and 'Phase 5' in (a).",
            "image_url": "https://github.com/pch-pokemon/knowledge_base/raw/main/95/Fig.11.png"
        }
    },
    {
        "metadata": {
            "source": "D:/knowledge_base/Data/95.json",
            "figures_num": "Fig. 12"
        },
        "page_content": {
            "figure_number": "Fig. 12",
            "caption": "Fig. 12 The XRD patterns of the oxide layers on PX alloy and SX alloy after oxidation at 1000 °C for (a) 1 h and (b) 100 h.",
            "image_url": "https://github.com/pch-pokemon/knowledge_base/raw/main/95/Fig.12.png"
        }
    },
    {
        "metadata": {
            "source": "D:/knowledge_base/Data/95.json",
            "figures_num": "Fig. 13"
        },
        "page_content": {
            "figure_number": "Fig. 13",
            "caption": "Fig. 13 The SEM micrographs and EDS elemental mappings for the oxides layer in the PX alloy after oxidation at 1000 °C for (a) 1 h, (b) 12 h, (c) 100 h.",
            "image_url": "https://github.com/pch-pokemon/knowledge_base/raw/main/95/Fig.13.png"
        }
    },
    {
        "metadata": {
            "source": "D:/knowledge_base/Data/95.json",
            "figures_num": "Fig. 14"
        },
        "page_content": {
            "figure_number": "Fig. 14",
            "caption": "Fig. 14 The SEM micrographs and EDS elemental mappings for the oxides layer in the SX alloy after oxidation at 1000 ℃ for (a) 1 h, (b) 12 h, (c) 100 h.",
            "image_url": "https://github.com/pch-pokemon/knowledge_base/raw/main/95/Fig.14.png"
        }
    },
    {
        "metadata": {
            "source": "D:/knowledge_base/Data/95.json",
            "figures_num": "Fig. 15"
        },
        "page_content": {
            "figure_number": "Fig. 15",
            "caption": "Fig. 15 (a) STEM-HADDF image and EDS mappings of the phases formed on the surface of the PX alloy after oxidation at 1000 °C for 100 h, (b-c) selected area diffraction patterns (SADPs) of the 'Phase 4' and 'Phase 5' in (a), (d-k) HRTEM image and FFT diffraction patterns of the 'Phase 1-3' and 'Phase 6' in (a).",
            "image_url": "https://github.com/pch-pokemon/knowledge_base/raw/main/95/Fig.15.png"
        }
    },
    {
        "metadata": {
            "source": "D:/knowledge_base/Data/95.json",
            "figures_num": "Fig. 16"
        },
        "page_content": {
            "figure_number": "Fig. 16",
            "caption": "Fig. 16 (a) The mass gain of some Co-based alloys and commercial Ni-base superalloys after oxidation at 700–1000 ℃ for 100 h and (b) the partial enlarged views of the red dashed square in (a) [11,12,15,16,18,24,25,35–37].",
            "data": [
                {
                    "alloy": "Co-30Ni-10A1-5Mo-2Ta [15]",
                    "columns": [
                        "temperature(℃)",
                        "Mass gain(mg/cm²)"
                    ],
                    "oxidation time": "100 h",
                    "values": [
                        [
                            700,
                            3.901
