Repository: pch-pokemon/Multi_agent_for_alloy_oxidation

# High-Temperature Alloy Oxidation Multi-Agent System V1.0

This software is a knowledge-guided multi-agent system designed for intelligent prediction, mechanistic interpretation, thermodynamic analysis, and literature-grounded reasoning of oxidation behavior in high-temperature superalloys.

Unlike conventional tool-based frameworks, the system organizes the oxidation research process into a structured multi-agent workflow, enabling the transformation of fragmented mechanistic knowledge into design-relevant insights.

File: rag_core/data/1_100_chart.json (part 65 of 70)
[
                        ],
                        [
                            800,
                            9.003
                        ]
                    ]
                },
                {
                    "alloy": "Co-9Al-9W-0.12B(SX) [24]",
                    "columns": [
                        "temperature(℃)",
                        "Mass gain(mg/cm²)"
                    ],
                    "oxidation time": "100 h",
                    "values": [
                        [
                            800,
                            6.893
                        ],
                        [
                            1000,
                            27.961
                        ]
                    ]
                },
                {
                    "alloy": "Co-9Al-9W-0.12B [12]",
                    "columns": [
                        "temperature(℃)",
                        "Mass gain(mg/cm²)"
                    ],
                    "oxidation time": "100 h",
                    "values": [
                        [
                            800,
                            2.913
                        ],
                        [
                            900,
                            7.961
                        ],
                        [
                            1000,
                            31.893
                        ]
                    ]
                },
                {
                    "alloy": "Co-20Ni-9A1-9W [31]",
                    "columns": [
                        "temperature(℃)",
                        "Mass gain(mg/cm²)"
                    ],
                    "oxidation time": "100 h",
                    "values": [
                        [
                            900,
                            15.874
                        ]
                    ]
                },
                {
                    "alloy": "Co-20Ni-9Al-9W-0.5Y [31]",
                    "columns": [
                        "temperature(℃)",
                        "Mass gain(mg/cm²)"
                    ],
                    "oxidation time": "100 h",
                    "values": [
                        [
                            900,
                            11.99
                        ]
                    ]
                },
                {
                    "alloy": "Co-9A1-9W(SX) [25]",
                    "columns": [
                        "temperature(℃)",
                        "Mass gain(mg/cm²)"
                    ],
                    "oxidation time": "100 h",
                    "values": [
                        [
                            900,
                            7.718
                        ]
                    ]
                },
                {
                    "alloy": "Co-30Ni-10Al-5Mo-2Ta-2Ti [30]",
                    "columns": [
                        "temperature(℃)",
                        "Mass gain(mg/cm²)"
                    ],
                    "oxidation time": "100 h",
                    "values": [
                        [
                            800,
                            1.99
                        ],
                        [
                            900,
                            6.019
                        ],
                        [
                            950,
                            2.913
                        ]
                    ]
                },
                {
                    "alloy": "Co-30Ni-10Al-5Mo-2Ta-2Ti-5Cr [16]",
                    "columns": [
                        "temperature(℃)",
                        "Mass gain(mg/cm²)"
                    ],
                    "oxidation time": "100 h",
                    "values": [
                        [
                            800,
                            1.203
                        ],
                        [
                            900,
                            1.802
                        ]
                    ]
                },
                {
                    "alloy": "Udimet 720(Ni-based) [32]",
                    "columns": [
                        "temperature(℃)",
                        "Mass gain(mg/cm²)"
                    ],
                    "oxidation time": "100 h",
                    "values": [
                        [
                            900,
                            0.901
                        ],
                        [
                            950,
                            1.605
                        ],
                        [
                            1000,
                            2.496
                        ]
                    ]
                },
                {
                    "alloy": "Waspaloy(Ni-based) [32]",
                    "columns": [
                        "temperature(℃)",
                        "Mass gain(mg/cm²)"
                    ],
                    "oxidation time": "100 h",
                    "values": [
                        [
                            900,
                            0.856
                        ],
                        [
                            950,
                            1.6
                        ],
                        [
                            1000,
                            3.306
                        ]
                    ]
                },
                {
                    "alloy": "Co-30Ni-10Al-2Ta-5Cr-4Ti [30]",
                    "columns": [
                        "temperature(℃)",
                        "Mass gain(mg/cm²)"
                    ],
                    "oxidation time": "100 h",
                    "values": [
                        [
                            800,
                            0.433
                        ],
                        [
                            900,
                            0.639
                        ],
                        [
                            950,
                            1.052
                        ]
                    ]
                },
                {
                    "alloy": "MAR-M 509 [11]",
                    "columns": [
                        "temperature(℃)",
                        "Mass gain(mg/cm²)"
                    ],
                    "oxidation time": "100 h",
                    "values": [
                        [
                            800,
                            1.002
                        ]
                    ]
                },
                {
                    "alloy": "Co-30Ni-12Al-4Ta-12Cr(SX)",
                    "columns": [
                        "temperature(℃)",
                        "Mass gain(mg/cm²)"
                    ],
                    "oxidation time": "100 h",
                    "values": [
                        [
                            800,
                            0.207
                        ],
                        [
                            900,
                            0.298
                        ],
                        [
                            1000,
                            0.746
                        ]
                    ]
                },
                {
                    "alloy": "Co-30Ni-12Al-4Ta-12Cr(PX)",
                    "columns": [
                        "temperature(℃)",
                        "Mass gain(mg/cm²)"
                    ],
                    "oxidation time": "100 h",
                    "values": [
                        [
                            800,
                            0.135
                        ],
                        [
                            900,
                            0.209
                        ],
                        [
                            1000,
                            0.596
                        ]
                    ]
                },
                {
                    "alloy": "Co-30Ni-10A1-5Mo-2Ta-2Ti-8Cr [16]",
                    "columns": [
                        "temperature(℃)",
                        "Mass gain(mg/cm²)"
                    ],
                    "oxidation time": "100 h",
                    "values": [
                        [
                            800,
                            0.1
                        ],
                        [
                            900,
                            0.698
                        ]
                    ]
                },
                {
                    "alloy": "Co-20Cr-10Al-2.4Hf-0.15Y₂O₃ [18]",
                    "columns": [
                        "temperature(℃)",
                        "Mass gain(mg/cm²)"
                    ],
                    "oxidation time": "100 h",
                    "values": [
                        [
                            900,
                            0.538
                        ]
                    ]
                },
                {
                    "alloy": "Co-20Cr-10Al-2.4Hf [18]",
                    "columns": [
                        "temperature(℃)",
                        "Mass gain(mg/cm²)"
                    ],
                    "oxidation time": "100 h",
                    "values": [
                        [
                            900,
                            0.357
                        ]
                    ]
                }
            ],
            "image_url": "https://github.com/pch-pokemon/knowledge_base/raw/main/95/Fig.16.png"
        }
    },
    {
        "metadata": {
            "source": "D:/knowledge_base/Data/95.json",
            "figures_num": "Fig. 17"
        },
        "page_content": {
            "figure_number": "Fig. 17",
            "caption": "Fig. 17 Schematic diagram for oxidation mechanisms of the PX alloy at different temperatures.",
            "image_url": "https://github.com/pch-pokemon/knowledge_base/raw/main/95/Fig.17.png"
        }
    },
    {
        "metadata": {
            "source": "D:/knowledge_base/Data/95.json",
            "figures_num": "Fig. 18"
        },
        "page_content": {
            "figure_number": "Fig. 18",
            "caption": "Fig. 18 Schematic diagram for oxidation mechanisms of the SX alloy at different temperatures.",
            "image_url": "https://github.com/pch-pokemon/knowledge_base/raw/main/95/Fig.18.png"
        }
    },
    {
        "metadata": {
            "source": "D:/knowledge_base/Data/95.json",
            "figures_num": "Fig. 19"
        },
        "page_content": {
            "figure_number": "Fig. 19",
            "caption": "Fig. 19 The surface(a) and cross-sectional(b) morphologies for the area near the grain boundary in PX alloy after oxidation at 1000 ℃ for 100 h and the partial enlarged views of the 'Area 1' (c) and 'Area 2' (d).",
            "image_url": "https://github.com/pch-pokemon/knowledge_base/raw/main/95/Fig.19.png"
        }
    },
    {
        "metadata": {
            "source": "D:/knowledge_base/Data/95.json",
            "figures_num": "Fig. 20"
        },
        "page_content": {
            "figure_number": "Fig. 20",
            "caption": "Fig. 20 The spallation processes diagram of (a) PX alloy and (b) SX alloy.",
            "image_url": "https://github.com/pch-pokemon/knowledge_base/raw/main/95/Fig.20.png"
        }
    },
    {
        "metadata": {
            "source": "D:/knowledge_base/Data/96.json",
            "tables_num": "Table 1"
        },
        "page_content": {
            "table_number": "Table 1",
            "caption": "Table 1 Nominal and measured chemical compositions (mean ± standard deviation, σ) of the seven model superalloys investigated. Measurements obtained using SEM-EDS on alloys in the homogenised condition were within ±1 at.% of their nominal composition.",
            "data": {
                "columns": [
                    "Alloy",
                    "Nominal composition (at.%)",
                    "Measured composition (at.%)",
                    "Ni",
                    "Co",
                    "Al",
                    "Ti",
                    "Cr",
                    "Ni ±σ",
                    "Co ±σ",
                    "Al ±σ",
                    "Ti ±σ",
                    "Cr ±σ"
                ],
                "rows": [
                    {
                        "Alloy": "0Co",
                        "Ni": "75.0",
                        "Co": "0.0",
                        "Al": "5.0",
                        "Ti": "5.0",
                        "Cr": "15.0",
                        "Ni ±σ": "74.96 ± 0.09",
                        "Co ±σ": "-",
                        "Al ±σ": "5.01 ± 0.04",
                        "Ti ±σ": "5.16 ± 0.02",
                        "Cr ±σ": "14.87 ± 0.06"
                    },
                    {
                        "Alloy": "9Co",
                        "Ni": "65.6",
                        "Co": "9.4",
                        "Al": "5.0",
                        "Ti": "5.0",
                        "Cr": "15.0",
                        "Ni ±σ": "65.55 ± 0.05",
                        "Co ±σ": "9.60 ± 0.03",
                        "Al ±σ": "4.97 ± 0.04",
                        "Ti ±σ": "5.13 ± 0.03",
                        "Cr ±σ": "14.76 ± 0.09"
                    },
                    {
                        "Alloy": "19Co",
                        "Ni": "56.3",
                        "Co": "18.8",
                        "Al": "5.0",
                        "Ti": "5.0",
                        "Cr": "15.0",
                        "Ni ±σ": "56.2 ± 0.1",
                        "Co ±σ": "19.08 ± 0.04",
                        "Al ±σ": "4.82 ± 0.07",
                        "Ti ±σ": "5.25 ± 0.04",
                        "Cr ±σ": "14.65 ± 0.10"
                    },
                    {
                        "Alloy": "28Co",
                        "Ni": "46.9",
                        "Co": "28.1",
                        "Al": "5.0",
                        "Ti": "5.0",
                        "Cr": "15.0",
                        "Ni ±σ": "46.52 ± 0.10",
                        "Co ±σ": "28.9 ± 0.1",
                        "Al ±σ": "4.80 ± 0.09",
                        "Ti ±σ": "5.27 ± 0.03",
                        "Cr ±σ": "14.55 ± 0.05"
                    },
                    {
                        "Alloy": "38Co",
                        "Ni": "37.5",
                        "Co": "37.5",
                        "Al": "5.0",
                        "Ti": "5.0",
                        "Cr": "15.0",
                        "Ni ±σ": "37.42 ± 0.06",
                        "Co ±σ": "38.33 ± 0.11",
                        "Al ±σ": "4.83 ± 0.06",
                        "Ti ±σ": "4.92 ± 0.04",
                        "Cr ±σ": "14.50 ± 0.05"
                    },
                    {
                        "Alloy": "47Co",
                        "Ni": "28.1",
                        "Co": "46.9",
                        "Al": "5.0",
                        "Ti": "5.0",
                        "Cr": "15.0",
                        "Ni ±σ": "28.11 ± 0.13",
                        "Co ±σ": "47.24 ± 0.10",
                        "Al ±σ": "4.83 ± 0.12",
                        "Ti ±σ": "5.19 ± 0.18",
                        "Cr ±σ": "14.63 ± 0.15"
                    },
                    {
                        "Alloy": "56Co",
                        "Ni": "18.8",
                        "Co": "56.3",
                        "Al": "5.0",
                        "Ti": "5.0",
                        "Cr": "15.0",
                        "Ni ±σ": "18.69 ± 0.16",
                        "Co ±σ": "56.81 ± 0.05",
                        "Al ±σ": "4.8 ± 0.1",
                        "Ti ±σ": "5.21 ± 0.08",
                        "Cr ±σ": "14.5 ± 0.1"
                    }
                ]
            },
            "table_url": "https://github.com/pch-pokemon/knowledge_base/raw/main/96/Table1.png"
        }
    },
    {
        "metadata": {
            "source": "D:/knowledge_base/Data/96.json",
            "tables_num": "Table 2"
        },
        "page_content": {
            "table_number": "Table 2",
            "caption": "Table 2 Value of n for each alloy composition derived for the TGA data shown in Fig. 2, as determined from Eq. 1 using Igor Pro software.",
            "data": {
                "columns": [
                    "Alloy",
                    "0Co",
                    "9Co",
                    "19Co",
                    "28Co",
                    "38Co",
                    "47Co",
                    "56Co"
                ],
                "rows": [
                    {
                        "n value": {
                            "0Co": "1.59",
                            "9Co": "2.06",
                            "19Co": "2.33",
                            "28Co": "2.66",
                            "38Co": "2.64",
                            "47Co": "2.85",
                            "56Co": "2.98"
                        }
                    }
                ]
            },
            "table_url": "https://github.com/pch-pokemon/knowledge_base/raw/main/96/Table2.png"
        }
    },
    {
        "metadata": {
            "source": "D:/knowledge_base/Data/96.json",
            "tables_num": "Table 3"
        },
        "page_content": {
            "table_number": "Table 3",
            "caption": "Table 3 Alloy surface oxide phases following 100-h TGA at 800°C, as indicated by XRD data. For each of the seven alloy compositions, the underlying γ-Ni/Co matrix phase was also detected.",
            "data": {
                "columns": [
                    "Alloy",
                    "Phases identified by XRD after TGA oxidation (800°C, 100 h)"
                ],
                "rows": [
                    {
                        "Alloy": "0Co",
                        "Phases identified by XRD": [
                            "Cr₂O₃",
                            "TiO₂",
                            "-",
                            "-",
                            "-",
                            "-"
                        ]
                    },
                    {
                        "Alloy": "9Co",
                        "Phases identified by XRD": [
                            "Cr₂O₃",
                            "TiO₂",
                            "-",
                            "-",
                            "NiCr₂O₄/CoCr₂O₄",
                            "NiTiO₃/CoTiO₃"
                        ]
                    },
                    {
                        "Alloy": "19Co",
                        "Phases identified by XRD": [
                            "Cr₂O₃",
                            "TiO₂",
                            "(Ni,Co)O",
                            "-",
                            "NiCr₂O₄/CoCr₂O₄",
                            "NiTiO₃/CoTiO₃"
                        ]
                    },
                    {
                        "Alloy": "28Co",
                        "Phases identified by XRD": [
                            "Cr₂O₃",
                            "TiO₂",
                            "(Ni,Co)O",
                            "-",
                            "NiCr₂O₄/CoCr₂O₄",
                            "NiTiO₃/CoTiO₃"
                        ]
                    },
                    {
                        "Alloy": "38Co",
                        "Phases identified by XRD": [
                            "Cr₂O₃",
                            "TiO₂",
                            "(Ni,Co)O",
                            "-",
                            "NiCr₂O₄/CoCr₂O₄",
                            "NiTiO₃/CoTiO₃"
                        ]
                    },
                    {
                        "Alloy": "47Co",
                        "Phases identified by XRD": [
                            "Cr₂O₃",
                            "TiO₂",
                            "(Ni,Co)O",
                            "Co₃O₄",
                            "NiCr₂O₄/CoCr₂O₄",
                            "NiTiO₃/CoTiO₃"
                        ]
                    },
                    {
                        "Alloy": "56Co",
                        "Phases identified by XRD": [
                            "Cr₂O₃",
                            "-",
                            "(Ni,Co)O",
                            "Co₃O₄",
                            "NiCr₂O₄/CoCr₂O₄",
                            "NiTiO₃/CoTiO₃"
                        ]
                    }
                ]
            },
            "table_url": "https://github.com/pch-pokemon/knowledge_base/raw/main/96/Table3.png"
        }
    },
    {
        "metadata": {
            "source": "D:/knowledge_base/Data/96.json",
            "figures_num": "Fig. 1"
        },
        "page_content": {
            "figure_number": "Fig. 1",
            "caption": "Fig. 1 Representative SE images of the microstructures of all seven alloys following homogenisation heat treatment at 1250 °C for 24 h. All alloys exhibited γ' precipitates embedded in a γ matrix with no other phases apparent.",
            "image_url": "https://github.com/pch-pokemon/knowledge_base/raw/main/96/Fig.1.png"
        }
    },
    {
        "metadata": {
            "source": "D:/knowledge_base/Data/96.json",
            "figures_num": "Fig. 2"
        },
        "page_content": {
            "figure_number": "Fig. 2",
            "caption": "Fig. 2 TGA data obtained during 100 -h isothermal oxidation at 800 °C for alloys 0Co, 9Co, 19Co, 28Co, 38Co, 47Co and 56Co. The graph shows specific mass gain vs. exposure time.",
            "data": [
                {
                    "columns": [
                        "Time(h)",
                        "Specific mass gain(mg/cm²)"
                    ],
                    "alloy": "0Co",
                    "values": [
                        [
                            2.88,
                            0.042
                        ],
                        [
                            5.76,
                            0.069
                        ],
                        [
                            9.99,
                            0.102
                        ],
                        [
                            15.56,
                            0.14
                        ],
                        [
                            21.42,
                            0.171
                        ],
                        [
                            27.19,
                            0.202
                        ],
                        [
                            33.91,
                            0.234
                        ],
                        [
                            41.69,
                            0.267
                        ],
                        [
                            48.32,
                            0.294
                        ],
                        [
                            55.81,
                            0.322
                        ],
                        [
                            64.27,
                            0.352
                        ],
                        [
                            73.29,
                            0.381
                        ],
                        [
                            80.02,
                            0.401
                        ],
                        [
                            88.38,
                            0.424
                        ],
                        [
                            100,
                            0.45
                        ]
                    ]
                },
                {
                    "columns": [
                        "Time(h)",
                        "Specific mass gain(mg/cm²)"
                    ],
                    "alloy": "9Co",
                    "values": [
                        [
                            1.44,
                            0.041
                        ],
                        [
                            3.75,
                            0.081
                        ],
                        [
                            6.15,
                            0.113
                        ],
                        [
                            9.8,
                            0.15
                        ],
                        [
                            14.6,
                            0.19
                        ],
                        [
                            22.09,
                            0.231
                        ],
                        [
                            30.26,
                            0.271
                        ],
                        [
                            40.06,
                            0.309
                        ],
                        [
                            48.7,
                            0.34
                        ],
                        [
                            59.27,
                            0.373
                        ],
                        [
                            70.22,
                            0.403
                        ],
                        [
                            82.13,
                            0.432
                        ],
                        [
                            92.03,
                            0.454
                        ],
                        [
                            100,
                            0.47
                        ]
                    ]
                },
                {
                    "columns": [
                        "Time(h)",
                        "Specific mass gain(mg/cm²)"
                    ],
                    "alloy": "19Co",
                    "values": [
                        [
                            1.06,
                            0.048
                        ],
                        [
                            2.21,
                            0.081
                        ],
                        [
                            5.86,
                            0.124
                        ],
                        [
                            10.85,
                            0.164
                        ],
                        [
                            17.77,
                            0.205
                        ],
                        [
                            25.55,
                            0.239
                        ],
                        [
                            35.54,
                            0.276
                        ],
                        [
                            43.71,
                            0.304
                        ],
                        [
                            55.04,
                            0.335
                        ],
                        [
                            64.65,
                            0.359
                        ],
                        [
                            75.41,
                            0.38
                        ],
                        [
                            87.13,
                            0.403
                        ],
                        [
                            100,
                            0.426
                        ]
                    ]
                },
                {
                    "columns": [
                        "Time(h)",
                        "Specific mass gain(mg/cm²)"
                    ],
                    "alloy": "28Co",
                    "values": [
                        [
                            0.96,
                            0.065
                        ],
                        [
                            3.75,
                            0.125
                        ],
                        [
                            6.82,
                            0.164
                        ],
                        [
                            11.53,
                            0.21
                        ],
                        [
                            18.06,
                            0.253
                        ],
                        [
                            26.03,
                            0.294
                        ],
                        [
                            36.12,
                            0.331
                        ],
                        [
                            47.26,
                            0.364
                        ],
                        [
                            59.08,
                            0.395
                        ],
                        [
                            69.55,
                            0.418
                        ],
                        [
                            84.25,
                            0.448
                        ],
                        [
                            100,
                            0.473
                        ]
                    ]
                },
                {
                    "columns": [
                        "Time(h)",
                        "Specific mass gain(mg/cm²)"
                    ],
                    "alloy": "38Co",
                    "values": [
                        [
                            0.58,
                            0.056
                        ],
                        [
                            2.21,
                            0.1
                        ],
                        [
                            5.67,
                            0.145
                        ],
                        [
                            10.66,
                            0.189
                        ],
                        [
                            16.14,
                            0.227
                        ],
                        [
                            23.92,
                            0.266
                        ],
                        [
                            32.18,
                            0.299
                        ],
                        [
                            41.5,
                            0.329
                        ],
                        [
                            51.39,
                            0.354
                        ],
                        [
                            60.9,
                            0.377
                        ],
                        [
                            68.78,
                            0.393
                        ],
                        [
                            79.15,
                            0.412
                        ],
                        [
                            89.05,
                            0.431
                        ],
                        [
                            100,
                            0.447
                        ]
                    ]
                },
                {
                    "columns": [
                        "Time(h)",
                        "Specific mass gain(mg/cm²)"
                    ],
                    "alloy": "47Co",
                    "values": [
                        [
                            0.58,
                            0.081
                        ],
                        [
                            3.65,
                            0.117
                        ],
                        [
                            8.17,
                            0.16
                        ],
                        [
                            13.74,
                            0.2
                        ],
                        [
                            20.65,
                            0.236
                        ],
                        [
                            28.72,
                            0.268
                        ],
                        [
                            35.73,
                            0.29
                        ],
                        [
                            44,
                            0.313
                        ],
                        [
                            52.55,
                            0.331
                        ],
                        [
                            61.1,
                            0.347
                        ],
                        [
                            69.16,
                            0.36
                        ],
                        [
                            79.25,
                            0.377
                        ],
                        [
                            88.86,
                            0.39
                        ],
                        [
                            100,
                            0.404
                        ]
                    ]
                },
                {
                    "columns": [
                        "Time(h)",
                        "Specific mass gain(mg/cm²)"
                    ],
                    "alloy": "56Co",
                    "values": [
                        [
                            0.58,
                            0.047
                        ],
                        [
                            2.31,
                            0.095
                        ],
                        [
                            4.42,
                            0.144
                        ],
                        [
                            7.11,
                            0.189
                        ],
                        [
                            9.8,
                            0.225
                        ],
                        [
                            14.79,
                            0.268
                        ],
                        [
                            21.71,
                            0.307
                        ],
                        [
                            29.3,
                            0.34
                        ],
                        [
                            38.52,
                            0.368
                        ],
                        [
                            48.41,
                            0.394
                        ],
                        [
                            56.87,
                            0.414
                        ],
                        [
                            66.67,
                            0.433
                        ],
                        [
                            76.85,
                            0.452
                        ],
                        [
                            88.66,
                            0.471
                        ],
                        [
                            100,
                            0.487
                        ]
                    ]
                }
            ],
            "image_url": "https://github.com/pch-pokemon/knowledge_base/raw/main/96/Fig.2.png"
        }
    },
    {
        "metadata": {
            "source": "D:/knowledge_base/Data/96.json",
            "figures_num": "Fig. 3"
        },
        "page_content": {
            "figure_number": "Fig. 3",
            "caption": "Fig. 3 Representative SE micrographs of oxidised alloy specimen surfaces following 100-h TGA at 800°C. Alloys 19Co, 28Co, 38Co and 47Co exhibited pale areas of morphology and contrasting darker areas of apparently smaller grains.",
            "image_url": "https://github.com/pch-pokemon/knowledge_base/raw/main/96/Fig.3.png"
        }
    },
    {
        "metadata": {
            "source": "D:/knowledge_base/Data/96.json",
            "figures_num": "Fig. 4"
        },
        "page_content": {
            "figure_number": "Fig. 4",
            "caption": "Fig. 4 Cross-sectional SEM-BSE micrographs showing typical oxide morphologies following isothermal oxidation at 800 °C: a) 100-h TGA; b) 1000-h box-furnace exposure using 5 × 5 × 1 mm alloy specimens. The scale bar applies to (a) and (b).",
            "image_url": "https://github.com/pch-pokemon/knowledge_base/raw/main/96/Fig.4.png"
        }
    },
    {
        "metadata": {
            "source": "D:/knowledge_base/Data/96.json",
            "figures_num": "Fig. 5"
        },
        "page_content": {
            "figure_number": "Fig. 5",
            "caption": "Fig. 5 Cross-sectional SEM-BSE micrographs and corresponding EDS elemental concentration maps for alloys containing 0, 9, 19 and 28 at.% Co following isothermal box-furnace oxidation at 800 °C for 1000 h (5 × 5 × 1 mm specimens). Note the differing scale bars.",
            "image_url": "https://github.com/pch-pokemon/knowledge_base/raw/main/96/Fig.5.png"
        }
    },
    {
        "metadata": {
            "source": "D:/knowledge_base/Data/96.json",
            "figures_num": "Fig. 6"
        },
        "page_content": {
            "figure_number": "Fig. 6",
            "caption": "Fig. 6 Cross-sectional SEM-BSE micrographs and corresponding EDS elemental concentration maps for alloys containing 38, 47 and 56 at.% Co following isothermal box-furnace oxidation at 800 °C for 1000 h (5 × 5 × 1 mm specimens). Note the differing scale bars.",
            "image_url": "https://github.com/pch-pokemon/knowledge_base/raw/main/96/Fig.6.png"
        }
    },
    {
        "metadata": {
            "source": "D:/knowledge_base/Data/96.json",
            "figures_num": "Fig. 7"
        },
        "page_content": {
            "figure_number": "Fig. 7",
            "caption": "Fig. 7 Measurements derived using ImageJ software from cross-sectional micrographs of alloy specimens (5 × 5 × 1 mm) following 1000 h oxidation at 800 °C: a) external oxide scale thickness; b) depth of internal oxidation/nitridation products.",
            "data": [
                {
                    "subfigure_label": "(a)",
                    "columns": [
                        "Nominal Co content(at.%)",
                        "Oxide scale thickness(μm)"
                    ],
                    "classify": [
                        {
                            "type": "Type I",
                            "values": [
                                [
                                    38,
                                    4.023
                                ],
                                [
                                    47,
                                    3.697
                                ],
                                [
                                    56,
                                    5.656
                                ]
                            ]
                        },
                        {
                            "type": "Type II",
                            "values": [
                                [
                                    0,
                                    8.804
                                ],
                                [
                                    9,
                                    9.175
                                ],
                                [
                                    19,
                                    10.17
