Repository: pch-pokemon/Multi_agent_for_alloy_oxidation

# High-Temperature Alloy Oxidation Multi-Agent System V1.0

This software is a knowledge-guided multi-agent system designed for intelligent prediction, mechanistic interpretation, thermodynamic analysis, and literature-grounded reasoning of oxidation behavior in high-temperature superalloys.

Unlike conventional tool-based frameworks, the system organizes the oxidation research process into a structured multi-agent workflow, enabling the transformation of fragmented mechanistic knowledge into design-relevant insights.

File: rag_core/data/1_100_chart.json (part 66 of 70)
[
                                ],
                                [
                                    28,
                                    11.298
                                ],
                                [
                                    47,
                                    9.962
                                ]
                            ]
                        }
                    ],
                    "image_url": "https://github.com/pch-pokemon/knowledge_base/raw/main/96/Fig.7(a).png"
                },
                {
                    "subfigure_label": "(b)",
                    "columns": [
                        "Nominal Co content(at.%)",
                        "internal oxidation/nitridation product depth(μm)"
                    ],
                    "type": "Type I",
                    "values": [
                        [
                            0,
                            26.272
                        ],
                        [
                            9,
                            27.348
                        ],
                        [
                            19,
                            26.153
                        ],
                        [
                            28,
                            19.056
                        ],
                        [
                            38,
                            12.987
                        ],
                        [
                            47,
                            13.297
                        ],
                        [
                            56,
                            18.483
                        ]
                    ],
                    "image_url": "https://github.com/pch-pokemon/knowledge_base/raw/main/96/Fig.7(b).png"
                }
            ]
        }
    },
    {
        "metadata": {
            "source": "D:/knowledge_base/Data/96.json",
            "figures_num": "Fig. 8"
        },
        "page_content": {
            "figure_number": "Fig. 8",
            "caption": "Fig. 8 Representative SEM-BSE micrographs and corresponding EDS linescans following alloy oxidation at 800°C for 1000 h: a) 0Co showing abundance of internal oxidation products; b) 47Co Type II morphology showing a high intensity Al peak and few internal oxidation products (5 × 5 × 1 mm specimens).",
            "image_url": "https://github.com/pch-pokemon/knowledge_base/raw/main/96/Fig.8.png"
        }
    },
    {
        "metadata": {
            "source": "D:/knowledge_base/Data/96.json",
            "figures_num": "Fig. 9"
        },
        "page_content": {
            "figure_number": "Fig. 9",
            "caption": "Fig. 9 XRD traces for alloys containing 28, 38, 47 and 56 at.% Co following 1000 -h isothermal box-furnace oxidation at 800 °C (5 × 5 × 1 mm specimens). The key indicates phases (peak identification: 20° < 2θ < 120°). Insets show SE images of the oxidised specimen surfaces.",
            "image_url": "https://github.com/pch-pokemon/knowledge_base/raw/main/96/Fig.9.png"
        }
    },
    {
        "metadata": {
            "source": "D:/knowledge_base/Data/96.json",
            "figures_num": "Fig. 10"
        },
        "page_content": {
            "figure_number": "Fig. 10",
            "caption": "Fig. 10 Representative SEM-BSE micrographs and corresponding EDS linescans following alloy oxidation at 800 ◦C for 1000 h: a) 47Co Type II morphology showing dense Al- and O-rich sub-scale; b) 47Co Type I morphology; c) 38Co alloy (10 × 6 × 1 mm specimens).",
            "image_url": "https://github.com/pch-pokemon/knowledge_base/raw/main/96/Fig.10.png"
        }
    },
    {
        "metadata": {
            "source": "D:/knowledge_base/Data/96.json",
            "figures_num": "Fig. 11"
        },
        "page_content": {
            "figure_number": "Fig. 11",
            "caption": "Fig. 11 SIMS for the 38Co alloy oxidised at 800 °C for 1000 h: a) elemental count vs. time profiles; b) SE micrograph (tilt 45°) showing crater produced following sputtering of the oxidised surface to obtain (a). Pillars in (b) may correspond to regions of Al₂O₃ sub-scale (10 × 6 × 1 mm specimen).",
            "image_url": "https://github.com/pch-pokemon/knowledge_base/raw/main/96/Fig.11.png"
        }
    },
    {
        "metadata": {
            "source": "D:/knowledge_base/Data/96.json",
            "figures_num": "Fig. 12"
        },
        "page_content": {
            "figure_number": "Fig. 12",
            "caption": "Fig. 12 SE micrographs and SIMS elemental concentration maps for O, Ti, Cr and Al following alloy oxidation at 800 °C for 1000 h: a) 38Co; b) 19Co (10 × 6 × 1 mm specimens). The rectangular troughs seen in Fig. 12a indicate areas where SIMS depth profiles (not shown) had been acquired.",
            "image_url": "https://github.com/pch-pokemon/knowledge_base/raw/main/96/Fig.12.png"
        }
    },
    {
        "metadata": {
            "source": "D:/knowledge_base/Data/97.json",
            "tables_num": "Table 1"
        },
        "page_content": {
            "table_number": "Table 1",
            "caption": "Table 1 Chemical composition of Ti-6Al-4V (wt%).",
            "data": {
                "columns": [
                    "Al",
                    "V",
                    "Fe",
                    "Si",
                    "C",
                    "N",
                    "H",
                    "O",
                    "Ti"
                ],
                "rows": [
                    {
                        "Al": "5.5–6.8",
                        "V": "3.5–4.5",
                        "Fe": "≤0.30",
                        "Si": "≤0.15",
                        "C": "≤0.10",
                        "N": "≤0.05",
                        "H": "≤0.015",
                        "O": "≤0.20",
                        "Ti": "Bal."
                    }
                ]
            },
            "table_url": "https://github.com/pch-pokemon/knowledge_base/raw/main/97/Table1.png"
        }
    },
    {
        "metadata": {
            "source": "D:/knowledge_base/Data/97.json",
            "tables_num": "Table 2"
        },
        "page_content": {
            "table_number": "Table 2",
            "caption": "Table 2 Composition of alloy powder and coatings (atomic ratio).",
            "data": {
                "columns": [
                    "Coating",
                    "Alloying powder composition",
                    "Coating composition"
                ],
                "rows": [
                    {
                        "Coating": "Al-Co-Cr₀-Ni-Ti",
                        "Alloying powder composition": "33.30: 33.30: 0: 33.30: 0",
                        "Coating composition": "32.0: 29.8: 0: 31.5: 6.8"
                    },
                    {
                        "Coating": "Al-Co-Cr₀.₂-Ni-Ti",
                        "Alloying powder composition": "31.25: 31.25: 6.25: 31.25: 0",
                        "Coating composition": "31.2: 26.6: 5.3: 29.4: 7.5"
                    },
                    {
                        "Coating": "Al-Co-Cr₀.₅-Ni-Ti",
                        "Alloying powder composition": "28.57: 28.57: 14.29: 28.57: 0",
                        "Coating composition": "27.5: 25.0: 12.3: 26.1: 9.0"
                    },
                    {
                        "Coating": "Al-Co-Cr-Ni-Ti",
                        "Alloying powder composition": "25.00: 25.00: 25.00: 25.00: 0",
                        "Coating composition": "26.6: 21.8: 21.9: 23.6: 6.0"
                    },
                    {
                        "Coating": "Al-Co-Cr₁.₅-Ni-Ti",
                        "Alloying powder composition": "22.22: 22.22: 33.33: 22.22: 0",
                        "Coating composition": "22.3: 20.2: 29.8: 21.4: 6.3"
                    }
                ]
            },
            "table_url": "https://github.com/pch-pokemon/knowledge_base/raw/main/97/Table2.png"
        }
    },
    {
        "metadata": {
            "source": "D:/knowledge_base/Data/97.json",
            "tables_num": "Table 3"
        },
        "page_content": {
            "table_number": "Table 3",
            "caption": "Table 3 Chemical composition of corresponding regions in Fig. 2.",
            "data": {
                "columns": [
                    "Coating",
                    "Site",
                    "Al (at%)",
                    "Co (at%)",
                    "Cr (at%)",
                    "Ni (at%)",
                    "Ti (at%)"
                ],
                "rows": [
                    {
                        "Coating": "Cr0",
                        "Site": 1,
                        "Al (at%)": 35.47,
                        "Co (at%)": 27.54,
                        "Cr (at%)": "-",
                        "Ni (at%)": 31.54,
                        "Ti (at%)": 5.45
                    },
                    {
                        "Coating": "Cr0",
                        "Site": 2,
                        "Al (at%)": 28.51,
                        "Co (at%)": 31.16,
                        "Cr (at%)": "-",
                        "Ni (at%)": 31.97,
                        "Ti (at%)": 8.36
                    },
                    {
                        "Coating": "Cr0.2",
                        "Site": 3,
                        "Al (at%)": 34.4,
                        "Co (at%)": 25.3,
                        "Cr (at%)": 2.7,
                        "Ni (at%)": 31.4,
                        "Ti (at%)": 6.1
                    },
                    {
                        "Coating": "Cr0.2",
                        "Site": 4,
                        "Al (at%)": 21.8,
                        "Co (at%)": 31.1,
                        "Cr (at%)": 6.5,
                        "Ni (at%)": 31.3,
                        "Ti (at%)": 9.3
                    },
                    {
                        "Coating": "Cr0.2",
                        "Site": 5,
                        "Al (at%)": 5.9,
                        "Co (at%)": 39.9,
                        "Cr (at%)": 15.8,
                        "Ni (at%)": 30.3,
                        "Ti (at%)": 8.0
                    },
                    {
                        "Coating": "Cr0.5",
                        "Site": 6,
                        "Al (at%)": 29.7,
                        "Co (at%)": 26.0,
                        "Cr (at%)": 7.5,
                        "Ni (at%)": 28.8,
                        "Ti (at%)": 8.0
                    },
                    {
                        "Coating": "Cr0.5",
                        "Site": 7,
                        "Al (at%)": 5.4,
                        "Co (at%)": 31.3,
                        "Cr (at%)": 41.8,
                        "Ni (at%)": 17.6,
                        "Ti (at%)": 3.9
                    },
                    {
                        "Coating": "Cr1",
                        "Site": 8,
                        "Al (at%)": 30.4,
                        "Co (at%)": 23.1,
                        "Cr (at%)": 10.8,
                        "Ni (at%)": 29.7,
                        "Ti (at%)": 5.9
                    },
                    {
                        "Coating": "Cr1",
                        "Site": 9,
                        "Al (at%)": 12.8,
                        "Co (at%)": 19.2,
                        "Cr (at%)": 53.8,
                        "Ni (at%)": 10.7,
                        "Ti (at%)": 3.5
                    },
                    {
                        "Coating": "Cr1",
                        "Site": 10,
                        "Al (at%)": 15.4,
                        "Co (at%)": 16.6,
                        "Cr (at%)": 17.2,
                        "Ni (at%)": 14.1,
                        "Ti (at%)": 36.6
                    },
                    {
                        "Coating": "Cr1.5",
                        "Site": 11,
                        "Al (at%)": 28.1,
                        "Co (at%)": 21.4,
                        "Cr (at%)": 18.8,
                        "Ni (at%)": 26.6,
                        "Ti (at%)": 5.1
                    },
                    {
                        "Coating": "Cr1.5",
                        "Site": 12,
                        "Al (at%)": 16.8,
                        "Co (at%)": 17,
                        "Cr (at%)": 51.5,
                        "Ni (at%)": 11.4,
                        "Ti (at%)": 3.4
                    },
                    {
                        "Coating": "Cr1.5",
                        "Site": 13,
                        "Al (at%)": 14,
                        "Co (at%)": 13.6,
                        "Cr (at%)": 25.5,
                        "Ni (at%)": 11.7,
                        "Ti (at%)": 35.2
                    }
                ]
            },
            "table_url": "https://github.com/pch-pokemon/knowledge_base/raw/main/97/Table3.png"
        }
    },
    {
        "metadata": {
            "source": "D:/knowledge_base/Data/97.json",
            "tables_num": "Table 4"
        },
        "page_content": {
            "table_number": "Table 4",
            "caption": "Table 4 Chemical composition of the corresponding regions in Fig. 6.",
            "data": {
                "columns": [
                    "Coating",
                    "Site",
                    "Al (at%)",
                    "Co (at%)",
                    "Cr (at%)",
                    "Ni (at%)",
                    "Ti (at%)",
                    "O (at%)"
                ],
                "rows": [
                    {
                        "Coating": "Cr0",
                        "Site": 1,
                        "Al (at%)": 9.3,
                        "Co (at%)": 1.3,
                        "Cr (at%)": "-",
                        "Ni (at%)": 1.3,
                        "Ti (at%)": 20.6,
                        "O (at%)": 67.4
                    },
                    {
                        "Coating": "Cr0",
                        "Site": 2,
                        "Al (at%)": 32.4,
                        "Co (at%)": 8.7,
                        "Cr (at%)": "-",
                        "Ni (at%)": 2.6,
                        "Ti (at%)": 0.4,
                        "O (at%)": 55.9
                    },
                    {
                        "Coating": "Cr0",
                        "Site": 3,
                        "Al (at%)": 40.9,
                        "Co (at%)": 2.1,
                        "Cr (at%)": "-",
                        "Ni (at%)": 0.8,
                        "Ti (at%)": 0.2,
                        "O (at%)": 56.0
                    },
                    {
                        "Coating": "Cr0.2",
                        "Site": 4,
                        "Al (at%)": 7.0,
                        "Co (at%)": 0.6,
                        "Cr (at%)": 0.6,
                        "Ni (at%)": 0.5,
                        "Ti (at%)": 20.6,
                        "O (at%)": 70.6
                    },
                    {
                        "Coating": "Cr0.2",
                        "Site": 5,
                        "Al (at%)": 32.4,
                        "Co (at%)": 5.8,
                        "Cr (at%)": 1.9,
                        "Ni (at%)": 2.6,
                        "Ti (at%)": 2.1,
                        "O (at%)": 55.2
                    },
                    {
                        "Coating": "Cr0.2",
                        "Site": 6,
                        "Al (at%)": 36.0,
                        "Co (at%)": 1.4,
                        "Cr (at%)": 0.8,
                        "Ni (at%)": 0.7,
                        "Ti (at%)": 2.0,
                        "O (at%)": 59.2
                    },
                    {
                        "Coating": "Cr0.5",
                        "Site": 7,
                        "Al (at%)": 2.9,
                        "Co (at%)": 0.5,
                        "Cr (at%)": 1.1,
                        "Ni (at%)": 0.5,
                        "Ti (at%)": 23.5,
                        "O (at%)": 71.5
                    },
                    {
                        "Coating": "Cr0.5",
                        "Site": 8,
                        "Al (at%)": 25.6,
                        "Co (at%)": 8.3,
                        "Cr (at%)": 8.0,
                        "Ni (at%)": 4.1,
                        "Ti (at%)": 3.5,
                        "O (at%)": 50.4
                    },
                    {
                        "Coating": "Cr0.5",
                        "Site": 9,
                        "Al (at%)": 33.8,
                        "Co (at%)": 1.3,
                        "Cr (at%)": 2.2,
                        "Ni (at%)": 0.8,
                        "Ti (at%)": 1.4,
                        "O (at%)": 60.5
                    },
                    {
                        "Coating": "Cr1",
                        "Site": 10,
                        "Al (at%)": 7.7,
                        "Co (at%)": 1.6,
                        "Cr (at%)": 8.8,
                        "Ni (at%)": 0.0,
                        "Ti (at%)": 17.0,
                        "O (at%)": 64.8
                    },
                    {
                        "Coating": "Cr1",
                        "Site": 11,
                        "Al (at%)": 24.7,
                        "Co (at%)": 8.1,
                        "Cr (at%)": 8.3,
                        "Ni (at%)": 2.5,
                        "Ti (at%)": 1.1,
                        "O (at%)": 55.2
                    },
                    {
                        "Coating": "Cr1",
                        "Site": 12,
                        "Al (at%)": 32.2,
                        "Co (at%)": 3.5,
                        "Cr (at%)": 9.7,
                        "Ni (at%)": 1.9,
                        "Ti (at%)": 0.8,
                        "O (at%)": 51.9
                    },
                    {
                        "Coating": "Cr1.5",
                        "Site": 13,
                        "Al (at%)": 1.8,
                        "Co (at%)": 0.6,
                        "Cr (at%)": 3.1,
                        "Ni (at%)": 0.6,
                        "Ti (at%)": 22.4,
                        "O (at%)": 71.4
                    },
                    {
                        "Coating": "Cr1.5",
                        "Site": 14,
                        "Al (at%)": 21.7,
                        "Co (at%)": 4.5,
                        "Cr (at%)": 20.3,
                        "Ni (at%)": 0.3,
                        "Ti (at%)": 4.1,
                        "O (at%)": 49.2
                    }
                ]
            },
            "table_url": "https://github.com/pch-pokemon/knowledge_base/raw/main/97/Table4.png"
        }
    },
    {
        "metadata": {
            "source": "D:/knowledge_base/Data/97.json",
            "tables_num": "Table 5"
        },
        "page_content": {
            "table_number": "Table 5",
            "caption": "Table 5 Chemical composition of the corresponding regions in Fig. 7 and Fig. 8.",
            "data": {
                "columns": [
                    "Coating",
                    "Site",
                    "Al (at%)",
                    "Co (at%)",
                    "Cr (at%)",
                    "Ni (at%)",
                    "Ti (at%)",
                    "O (at%)"
                ],
                "rows": [
                    {
                        "Coating": "Cr0",
                        "Site": "c",
                        "Al (at%)": 31.76,
                        "Co (at%)": 3.95,
                        "Cr (at%)": "-",
                        "Ni (at%)": 0.5,
                        "Ti (at%)": 3.67,
                        "O (at%)": 60.12
                    },
                    {
                        "Coating": "Cr0",
                        "Site": "d",
                        "Al (at%)": 26.82,
                        "Co (at%)": 12.33,
                        "Cr (at%)": "-",
                        "Ni (at%)": 2.23,
                        "Ti (at%)": 0.09,
                        "O (at%)": 58.44
                    },
                    {
                        "Coating": "Cr0",
                        "Site": "e",
                        "Al (at%)": 39.21,
                        "Co (at%)": 0.17,
                        "Cr (at%)": "-",
                        "Ni (at%)": 0.4,
                        "Ti (at%)": 0.13,
                        "O (at%)": 60.09
                    },
                    {
                        "Coating": "Cr0.5",
                        "Site": "f",
                        "Al (at%)": 32.76,
                        "Co (at%)": 4.13,
                        "Cr (at%)": 3.01,
                        "Ni (at%)": 3.73,
                        "Ti (at%)": 1.86,
                        "O (at%)": 54.49
                    },
                    {
                        "Coating": "Cr0.5",
                        "Site": "g",
                        "Al (at%)": 39.0,
                        "Co (at%)": 0.63,
                        "Cr (at%)": 0.9,
                        "Ni (at%)": 1.37,
                        "Ti (at%)": 1.39,
                        "O (at%)": 56.72
                    },
                    {
                        "Coating": "Cr0.5",
                        "Site": "h",
                        "Al (at%)": 35.36,
                        "Co (at%)": 0.0,
                        "Cr (at%)": 0.0,
                        "Ni (at%)": 0.02,
                        "Ti (at%)": 0.0,
                        "O (at%)": 64.62
                    }
                ]
            },
            "table_url": "https://github.com/pch-pokemon/knowledge_base/raw/main/97/Table5.png"
        }
    },
    {
        "metadata": {
            "source": "D:/knowledge_base/Data/97.json",
            "tables_num": "Table 6"
        },
        "page_content": {
            "table_number": "Table 6",
            "caption": "Table 6 Fitted parabolic rate constants of alloys.",
            "data": {
                "columns": [
                    "Coating",
                    "kₚ1 (g²·cm⁻⁴·s⁻¹) 0–60 h",
                    "kₚ2 (g²·cm⁻⁴·s⁻¹) 80–240 h"
                ],
                "rows": [
                    {
                        "Coating": "Al-Co-Cr0-Ni-Ti",
                        "kₚ1 (g²·cm⁻⁴·s⁻¹) 0–60 h": "4.44 × 10⁻¹³",
                        "kₚ2 (g²·cm⁻⁴·s⁻¹) 80–240 h": "1.36 × 10⁻¹⁴"
                    },
                    {
                        "Coating": "Al-Co-Cr0.2-Ni-Ti",
                        "kₚ1 (g²·cm⁻⁴·s⁻¹) 0–60 h": "6.53 × 10⁻¹³",
                        "kₚ2 (g²·cm⁻⁴·s⁻¹) 80–240 h": "3.36 × 10⁻¹⁴"
                    },
                    {
                        "Coating": "Al-Co-Cr0.5-Ni-Ti",
                        "kₚ1 (g²·cm⁻⁴·s⁻¹) 0–60 h": "5.20 × 10⁻¹³",
                        "kₚ2 (g²·cm⁻⁴·s⁻¹) 80–240 h": "1.36 × 10⁻¹⁴"
                    },
                    {
                        "Coating": "Al-Co-Cr-Ni-Ti",
                        "kₚ1 (g²·cm⁻⁴·s⁻¹) 0–60 h": "7.51 × 10⁻¹³",
                        "kₚ2 (g²·cm⁻⁴·s⁻¹) 80–240 h": "5.27 × 10⁻¹⁴"
                    },
                    {
                        "Coating": "Al-Co-Cr1.5-Ni-Ti",
                        "kₚ1 (g²·cm⁻⁴·s⁻¹) 0–60 h": "8.24 × 10⁻¹³",
                        "kₚ2 (g²·cm⁻⁴·s⁻¹) 80–240 h": "4.99 × 10⁻¹⁴"
                    }
                ]
            },
            "table_url": "https://github.com/pch-pokemon/knowledge_base/raw/main/97/Table6.png"
        }
    },
    {
        "metadata": {
            "source": "D:/knowledge_base/Data/97.json",
            "figures_num": "Fig. 1"
        },
        "page_content": {
            "figure_number": "Fig. 1",
            "caption": "Fig. 1 XRD patterns of AlCoCrxNiTi alloy.",
            "image_url": "https://github.com/pch-pokemon/knowledge_base/raw/main/97/Fig.1.png"
        }
    },
    {
        "metadata": {
            "source": "D:/knowledge_base/Data/97.json",
            "figures_num": "Fig. 2"
        },
        "page_content": {
            "figure_number": "Fig. 2",
            "caption": "Fig. 2 SEM-BSE micrograph of the microstructure of several laser-cladding alloy coatings: (a, b) Cr0-AlCoNiTi, (c, d) Cr0.2-AlCoCr0.2NiTi, (e, f) Cr0.5-AlCoCr0.5NiTi, (g, h) Cr1-AlCoCrNiTi, and (i, j) Cr1.5-AlCoCr1.5NiTi.",
            "image_url": "https://github.com/pch-pokemon/knowledge_base/raw/main/97/Fig.2.png"
        }
    },
    {
        "metadata": {
            "source": "D:/knowledge_base/Data/97.json",
            "figures_num": "Fig. 3"
        },
        "page_content": {
            "figure_number": "Fig. 3",
            "caption": "Fig. 3 Electron-backscattered diffraction: inverse pole figure maps and grain size distribution: (a) Cr0-AlCoNiTi, (b) Cr0.2-AlCoCr0.2NiTi, (c) Cr0.5-AlCoCr0.5NiTi, and (d) Cr1-AlCoCrNiTi.",
            "image_url": "https://github.com/pch-pokemon/knowledge_base/raw/main/97/Fig.3.png"
        }
    },
    {
        "metadata": {
            "source": "D:/knowledge_base/Data/97.json",
            "figures_num": "Fig. 4"
        },
        "page_content": {
            "figure_number": "Fig. 4",
            "caption": "Fig. 4 Microhardness of the surface of various alloy coatings.",
            "data": [
                {
                    "columns": [
                        "alloy",
                        "Microhardness(HV)"
                    ],
                    "values": [
                        [
                            "Cr0",
                            568.329
                        ],
                        [
                            "Cr0.2",
                            568.329
                        ],
                        [
                            "Cr0.5",
                            647.574
                        ],
                        [
                            "Cr1",
                            741.914
                        ],
                        [
                            "Cr1.5",
                            743.801
                        ]
                    ]
                }
            ],
            "image_url": "https://github.com/pch-pokemon/knowledge_base/raw/main/97/Fig.4.png"
        }
    },
    {
        "metadata": {
            "source": "D:/knowledge_base/Data/97.json",
            "figures_num": "Fig. 5"
        },
        "page_content": {
            "figure_number": "Fig. 5",
            "caption": "Fig. 5 XRD patterns of AlCoCrxNiTi alloy after isothermal oxidation at 800 °C for 10 h.",
            "image_url": "https://github.com/pch-pokemon/knowledge_base/raw/main/97/Fig.5.png"
        }
    },
    {
        "metadata": {
            "source": "D:/knowledge_base/Data/97.json",
            "figures_num": "Fig. 6"
        },
        "page_content": {
            "figure_number": "Fig. 6",
            "caption": "Fig. 6 SEM-BSE micrograph of the surface of laser-cladding alloy coatings after oxidation at 800 °C for 10 h.",
            "image_url": "https://github.com/pch-pokemon/knowledge_base/raw/main/97/Fig.6.png"
        }
    },
    {
        "metadata": {
            "source": "D:/knowledge_base/Data/97.json",
            "figures_num": "Fig. 7"
        },
        "page_content": {
            "figure_number": "Fig. 7",
            "caption": "Fig. 7 Cross-sectional STEM-bright field images of the oxide layer formed on the Cr0-AlCoNiTi coating (a, a1) along with elemental distribution of (b) after the cyclic oxidation test at 800 °C for 10 h, as well as the HRTEM patterns and Fast-Fourier Transform (FFT) patterns of the regions c, d, and e.",
            "image_url": "https://github.com/pch-pokemon/knowledge_base/raw/main/97/Fig.7.png"
        }
    },
    {
        "metadata": {
            "source": "D:/knowledge_base/Data/97.json",
            "figures_num": "Fig. 8"
        },
        "page_content": {
            "figure_number": "Fig. 8",
            "caption": "Fig. 8 Cross-sectional STEM bright field images of the oxide layer formed on the Cr0.5-AlCoCr0.5NiTi coating (a) along with elemental distribution of (b) after the cyclic oxidation test at 800 °C for 10 h, as well as the HRTEM patterns and Fast Fourier Transform (FFT) patterns of the regions f, g, and h.",
            "image_url": "https://github.com/pch-pokemon/knowledge_base/raw/main/97/Fig.8.png"
        }
    },
    {
        "metadata": {
            "source": "D:/knowledge_base/Data/97.json",
            "figures_num": "Fig. 9"
        },
        "page_content": {
            "figure_number": "Fig. 9",
            "caption": "Fig. 9 Mass gain curves of several alloys oxidized at 800 °C for 240 h.",
            "data": [
                {
                    "columns": [
                        "Time(h)",
                        "Mass gain(mg/cm²)"
                    ],
                    "temperature": "800 °C",
                    "alloy": "Cr0",
                    "values": [
                        [
                            10,
                            0.101
                        ],
                        [
                            20,
                            0.178
                        ],
                        [
                            30,
                            0.226
                        ],
                        [
                            40,
                            0.257
                        ],
                        [
                            50,
                            0.283
                        ],
                        [
                            60,
                            0.301
                        ],
                        [
                            80,
                            0.327
                        ],
                        [
                            100,
                            0.349
                        ],
                        [
                            120,
                            0.363
                        ],
                        [
                            140,
                            0.369
                        ],
                        [
                            160,
                            0.378
                        ],
                        [
                            180,
                            0.383
                        ],
                        [
                            200,
                            0.386
                        ],
                        [
                            220,
                            0.389
                        ],
                        [
                            240,
                            0.392
                        ]
                    ]
                },
                {
                    "columns": [
                        "Time(h)",
                        "Mass gain(mg/cm²)"
                    ],
                    "temperature": "800 °C",
                    "alloy": "Cr0.2",
                    "values": [
                        [
                            10,
                            0.119
                        ],
                        [
                            20,
                            0.207
                        ],
                        [
                            30,
                            0.266
                        ],
                        [
                            40,
                            0.302
                        ],
                        [
                            50,
                            0.336
                        ],
                        [
                            60,
                            0.357
                        ],
                        [
                            80,
                            0.386
                        ],
                        [
                            100,
                            0.406
                        ],
                        [
                            120,
                            0.425
                        ],
                        [
                            140,
                            0.432
                        ],
                        [
                            160,
                            0.447
                        ],
                        [
                            180,
                            0.455
                        ],
                        [
                            200,
                            0.463
                        ],
                        [
                            220,
                            0.464
                        ],
                        [
                            240,
                            0.467
                        ]
                    ]
                },
                {
                    "columns": [
                        "Time(h)",
                        "Mass gain(mg/cm²)"
                    ],
                    "temperature": "800 °C",
                    "alloy": "Cr0.5",
                    "values": [
                        [
                            10,
                            0.096
                        ],
                        [
                            20,
                            0.187
                        ],
                        [
                            30,
                            0.232
                        ],
                        [
                            40,
                            0.267
                        ],
                        [
                            50,
                            0.299
                        ],
                        [
                            60,
                            0.318
                        ],
                        [
                            80,
                            0.348
                        ],
                        [
                            100,
                            0.367
                        ],
                        [
                            120,
                            0.378
                        ],
                        [
                            140,
                            0.387
                        ],
                        [
                            160,
                            0.395
                        ],
                        [
                            180,
                            0.397
                        ],
                        [
                            200,
                            0.403
                        ],
                        [
                            220,
                            0.405
                        ],
                        [
                            240,
                            0.407
                        ]
                    ]
                },
                {
                    "columns": [
                        "Time(h)",
                        "Mass gain(mg/cm²)"
                    ],
                    "temperature": "800 °C",
                    "alloy": "Cr1",
                    "values": [
                        [
                            10,
                            0.107
                        ],
                        [
                            20,
                            0.197
                        ],
                        [
                            30,
                            0.27
                        ],
                        [
                            40,
                            0.318
                        ],
                        [
                            50,
                            0.356
                        ],
                        [
                            60,
                            0.375
                        ],
                        [
                            80,
                            0.412
                        ],
                        [
                            100,
                            0.441
                        ],
                        [
                            120,
                            0.457
                        ],
                        [
                            140,
                            0.478
                        ],
                        [
                            160,
                            0.49
                        ],
                        [
                            180,
                            0.501
                        ],
                        [
                            200,
                            0.507
                        ],
                        [
                            220,
                            0.512
                        ],
                        [
                            240,
                            0.516
                        ]
                    ]
                },
                {
                    "columns": [
                        "Time(h)",
                        "Mass gain(mg/cm²)"
                    ],
                    "temperature": "800 °C",
                    "alloy": "Cr1.5",
                    "values": [
                        [
                            10,
                            0.118
                        ],
                        [
                            20,
                            0.218
                        ],
                        [
                            30,
                            0.296
                        ],
                        [
                            40,
                            0.34
                        ],
                        [
                            50,
                            0.373
                        ],
                        [
                            60,
                            0.393
                        ],
                        [
                            80,
                            0.427
                        ],
                        [
                            100,
                            0.458
                        ],
                        [
                            120,
                            0.477
                        ],
                        [
                            140,
                            0.492
                        ],
                        [
                            160,
                            0.502
                        ],
                        [
                            180,
                            0.514
                        ],
                        [
                            200,
                            0.522
                        ],
                        [
                            220,
                            0.527
                        ],
                        [
                            240,
                            0.532
                        ]
                    ]
                }
            ],
            "image_url": "https://github.com/pch-pokemon/knowledge_base/raw/main/97/Fig.9.png"
        }
    },
    {
        "metadata": {
            "source": "D:/knowledge_base/Data/97.json",
            "figures_num": "Fig. 10"
        },
        "page_content": {
            "figure_number": "Fig. 10",
