Repository: pch-pokemon/Multi_agent_for_alloy_oxidation

# High-Temperature Alloy Oxidation Multi-Agent System V1.0

This software is a knowledge-guided multi-agent system designed for intelligent prediction, mechanistic interpretation, thermodynamic analysis, and literature-grounded reasoning of oxidation behavior in high-temperature superalloys.

Unlike conventional tool-based frameworks, the system organizes the oxidation research process into a structured multi-agent workflow, enabling the transformation of fragmented mechanistic knowledge into design-relevant insights.

File: rag_core/data/1_100_chart.json (part 67 of 70)
[
            "caption": "Fig. 10 XRD patterns of AlCoCrxNiTi alloy after isothermal oxidation at 800 °C for 240 h.",
            "image_url": "https://github.com/pch-pokemon/knowledge_base/raw/main/97/Fig.10.png"
        }
    },
    {
        "metadata": {
            "source": "D:/knowledge_base/Data/97.json",
            "figures_num": "Fig. 11"
        },
        "page_content": {
            "figure_number": "Fig. 11",
            "caption": "Fig. 11 Cross-sectional morphology of several laser cladding alloy coatings oxidized at a constant temperature of 800 °C for 240 h: (a) Cr0-AlCoNiTi, (b) Cr0.2-AlCoCr0.2NiTi, (c) Cr0.5-AlCoCr0.5NiTi, (d) Cr1-AlCoCrNiTi and (e) Cr1.5-AlCoCr1.5NiTi.",
            "image_url": "https://github.com/pch-pokemon/knowledge_base/raw/main/97/Fig.11.png"
        }
    },
    {
        "metadata": {
            "source": "D:/knowledge_base/Data/97.json",
            "figures_num": "Fig. 12"
        },
        "page_content": {
            "figure_number": "Fig. 12",
            "caption": "Fig. 12 Elemental distribution of cross-section of AlCoNiTi alloy coating after isothermal oxidation at 800 °C for 240 h.",
            "image_url": "https://github.com/pch-pokemon/knowledge_base/raw/main/97/Fig.12.png"
        }
    },
    {
        "metadata": {
            "source": "D:/knowledge_base/Data/97.json",
            "figures_num": "Fig. 13"
        },
        "page_content": {
            "figure_number": "Fig. 13",
            "caption": "Fig. 13 Elemental distribution of cross-section of AlCoCr0.2NiTi alloy coating after isothermal oxidation at 800 °C for 240 h.",
            "image_url": "https://github.com/pch-pokemon/knowledge_base/raw/main/97/Fig.13.png"
        }
    },
    {
        "metadata": {
            "source": "D:/knowledge_base/Data/97.json",
            "figures_num": "Fig. 14"
        },
        "page_content": {
            "figure_number": "Fig. 14",
            "caption": "Fig. 14 Elemental distribution of cross-section of AlCoCr0.5NiTi alloy coating after isothermal oxidation at 800 °C for 240 h.",
            "image_url": "https://github.com/pch-pokemon/knowledge_base/raw/main/97/Fig.14.png"
        }
    },
    {
        "metadata": {
            "source": "D:/knowledge_base/Data/97.json",
            "figures_num": "Fig. 15"
        },
        "page_content": {
            "figure_number": "Fig. 15",
            "caption": "Fig. 15 Elemental distribution of cross-section of AlCoCrNiTi alloy coating after isothermal oxidation at 800 °C for 240 h.",
            "image_url": "https://github.com/pch-pokemon/knowledge_base/raw/main/97/Fig.15.png"
        }
    },
    {
        "metadata": {
            "source": "D:/knowledge_base/Data/98.json",
            "tables_num": "Table 1"
        },
        "page_content": {
            "table_number": "Table 1",
            "caption": "Table 1 Nominal and measured compositions, and solvus of the alloys.",
            "data": {
                "columns": [
                    "Alloy",
                    "Nominal Composition (in at.%)",
                    "Measured Composition (in at.%)",
                    "γ' Solvus (°C)"
                ],
                "rows": [
                    {
                        "Alloy": "Cr-0",
                        "Nominal Composition (in at.%)": "51Co-30Ni-10Al-5Mo-2Ta-2Ti",
                        "Measured Composition (in at.%)": "Co-29.5 ± 0.5 Ni-9.8 ± 0.4 Al-4.6 ± 0.2 Mo-2.1 ± 0.2 Ta-2.0 ± 0.3 Ti",
                        "γ' Solvus (°C)": "1066"
                    },
                    {
                        "Alloy": "Cr-5",
                        "Nominal Composition (in at.%)": "46Co-30Ni-10Al-5Mo-2Ta-2Ti-5Cr",
                        "Measured Composition (in at.%)": "Co-30.1 ± 0.3 Ni-9.4 ± 0.5 Al-4.9 ± 0.1 Mo-1.8 ± 0.3 Ta-1.9 ± 0.2 Ti-4.7 ± 0.4 Cr",
                        "γ' Solvus (°C)": "1105"
                    },
                    {
                        "Alloy": "Cr-8",
                        "Nominal Composition (in at.%)": "43Co-30Ni-10Al-5Mo-2Ta-2Ti-8Cr",
                        "Measured Composition (in at.%)": "Co-29.7 ± 0.4 Ni-9.5 ± 0.4 Al-4.9 ± 0.2 Mo-1.9 ± 0.2 Ta-2.1 ± 0.1 Ti-7.9 ± 0.3 Cr",
                        "γ' Solvus (°C)": "1095"
                    }
                ]
            },
            "table_url": "https://github.com/pch-pokemon/knowledge_base/raw/main/98/Table1.png"
        }
    },
    {
        "metadata": {
            "source": "D:/knowledge_base/Data/98.json",
            "tables_num": "Table 2"
        },
        "page_content": {
            "table_number": "Table 2",
            "caption": "Table 2 Parabolic rate constant (kₚ) for all the alloys at 800 °C and 900 °C.",
            "data": {
                "units": "kₚ (×10⁻¹⁰ g²·cm⁻⁴·s⁻¹)",
                "columns": [
                    "Alloy",
                    "Fast growth regime",
                    "Slow growth regime"
                ],
                "subcolumns": {
                    "Fast growth regime": [
                        "800 °C",
                        "900 °C"
                    ],
                    "Slow growth regime": [
                        "800 °C",
                        "900 °C"
                    ]
                },
                "rows": [
                    {
                        "Alloy": "Cr-0",
                        "Fast growth regime": {
                            "800 °C": 1.73,
                            "900 °C": 3.52
                        },
                        "Slow growth regime": {
                            "800 °C": "Not reached",
                            "900 °C": "Not reached"
                        }
                    },
                    {
                        "Alloy": "Cr-5",
                        "Fast growth regime": {
                            "800 °C": 0.36,
                            "900 °C": 0.86
                        },
                        "Slow growth regime": {
                            "800 °C": 0.036,
                            "900 °C": 0.086
                        }
                    },
                    {
                        "Alloy": "Cr-8",
                        "Fast growth regime": {
                            "800 °C": 0.012,
                            "900 °C": 0.086
                        },
                        "Slow growth regime": {
                            "800 °C": 0.00036,
                            "900 °C": 0.011
                        }
                    }
                ]
            },
            "table_url": "https://github.com/pch-pokemon/knowledge_base/raw/main/98/Table2.png"
        }
    },
    {
        "metadata": {
            "source": "D:/knowledge_base/Data/98.json",
            "figures_num": "Fig. 1"
        },
        "page_content": {
            "figure_number": "Fig. 1",
            "caption": "Fig. 1 Secondary electron micrographs of (a) Co-30Ni-10Al-5Mo-2Ta-2Ti (Cr-0), (b) Co-30Ni-10Al-5Mo-2Ta-2Ti-5Cr (Cr-5), and (c) Co-30Ni-10Al-5Mo-2Ta-2Ti-8Cr (Cr-8) at.% alloys, sevolved mophologies of γ'(L1₂)-precipitates, peak aged at 900 °C for 50 h.",
            "image_url": "https://github.com/pch-pokemon/knowledge_base/raw/main/98/Fig.1.png"
        }
    },
    {
        "metadata": {
            "source": "D:/knowledge_base/Data/98.json",
            "figures_num": "Fig. 2"
        },
        "page_content": {
            "figure_number": "Fig. 2",
            "caption": "Fig. 2 Mass change per unit surface area values plotted against time of (a) Co-30Ni-10Al-5Mo-2Ta-2Ti alloy (Cr-0), (b) Co-30Ni-10Al-5Mo-2Ta-2Ti-5Cr (Cr-5) and Co-30Ni-10Al-5Mo-2Ta-2Ti-8Cr (Cr-8) alloys at 800 °C and 900 °C after 100 h of exposure, and (c) A bar chart demonstrating values of mass change per unit surface area after 1000 h of exposure at 800 °C and 900 °C, for Cr-5 and Cr-8alloys.",
            "data": [
                {
                    "subfigure_label": "(a)",
                    "columns": [
                        "Time(h)",
                        "Mass change(unit area)(mg/cm²)"
                    ],
                    "alloy": "Cr-0",
                    "temperature_type": [
                        {
                            "temperature": "800 °C",
                            "values": [
                                [
                                    1,
                                    0.956
                                ],
                                [
                                    3,
                                    1.717
                                ],
                                [
                                    5,
                                    2.248
                                ],
                                [
                                    10,
                                    3.062
                                ],
                                [
                                    25,
                                    4.283
                                ],
                                [
                                    50,
                                    6
                                ],
                                [
                                    100,
                                    7.894
                                ]
                            ]
                        },
                        {
                            "temperature": "900 °C",
                            "values": [
                                [
                                    1,
                                    1.646
                                ],
                                [
                                    3,
                                    2.513
                                ],
                                [
                                    5,
                                    3.593
                                ],
                                [
                                    10,
                                    4.46
                                ],
                                [
                                    25,
                                    6.903
                                ],
                                [
                                    50,
                                    8.354
                                ],
                                [
                                    100,
                                    11.097
                                ]
                            ]
                        }
                    ],
                    "image_url": "https://github.com/pch-pokemon/knowledge_base/raw/main/98/Fig.2(a).png"
                },
                {
                    "subfigure_label": "(b)",
                    "columns": [
                        "Time(h)",
                        "Mass change(unit area)(mg/cm²)"
                    ],
                    "alloy_name": [
                        {
                            "alloy": "Cr-5",
                            "temperature_type": [
                                {
                                    "temperature": "800 °C",
                                    "values": [
                                        [
                                            0.95,
                                            0.22
                                        ],
                                        [
                                            1.27,
                                            0.348
                                        ],
                                        [
                                            2.85,
                                            0.481
                                        ],
                                        [
                                            8.4,
                                            0.588
                                        ],
                                        [
                                            19.49,
                                            0.708
                                        ],
                                        [
                                            31.85,
                                            0.816
                                        ],
                                        [
                                            44.85,
                                            0.915
                                        ],
                                        [
                                            58.95,
                                            0.999
                                        ],
                                        [
                                            74.17,
                                            1.09
                                        ],
                                        [
                                            100,
                                            1.224
                                        ]
                                    ]
                                },
                                {
                                    "temperature": "900 °C",
                                    "values": [
                                        [
                                            1.58,
                                            0.421
                                        ],
                                        [
                                            2.38,
                                            0.567
                                        ],
                                        [
                                            7.92,
                                            0.714
                                        ],
                                        [
                                            15.21,
                                            0.86
                                        ],
                                        [
                                            23.61,
                                            1.001
                                        ],
                                        [
                                            35.82,
                                            1.205
                                        ],
                                        [
                                            49.45,
                                            1.386
                                        ],
                                        [
                                            64.66,
                                            1.54
                                        ],
                                        [
                                            77.97,
                                            1.658
                                        ],
                                        [
                                            100,
                                            1.791
                                        ]
                                    ]
                                }
                            ]
                        },
                        {
                            "alloy": "Cr-8",
                            "temperature_type": [
                                {
                                    "temperature": "800 °C",
                                    "values": [
                                        [
                                            1.11,
                                            0.068
                                        ],
                                        [
                                            4.75,
                                            0.097
                                        ],
                                        [
                                            13.63,
                                            0.107
                                        ],
                                        [
                                            24.09,
                                            0.115
                                        ],
                                        [
                                            36.61,
                                            0.128
                                        ],
                                        [
                                            52.61,
                                            0.136
                                        ],
                                        [
                                            70.36,
                                            0.144
                                        ],
                                        [
                                            88.27,
                                            0.149
                                        ],
                                        [
                                            100,
                                            0.162
                                        ]
                                    ]
                                },
                                {
                                    "temperature": "900 °C",
                                    "values": [
                                        [
                                            1.58,
                                            0.162
                                        ],
                                        [
                                            4.75,
                                            0.267
                                        ],
                                        [
                                            10.78,
                                            0.34
                                        ],
                                        [
                                            18.54,
                                            0.403
                                        ],
                                        [
                                            30.59,
                                            0.471
                                        ],
                                        [
                                            44.85,
                                            0.525
                                        ],
                                        [
                                            58.8,
                                            0.58
                                        ],
                                        [
                                            75.28,
                                            0.63
                                        ],
                                        [
                                            100,
                                            0.706
                                        ]
                                    ]
                                }
                            ]
                        }
                    ],
                    "image_url": "https://github.com/pch-pokemon/knowledge_base/raw/main/98/Fig.2(b).png"
                },
                {
                    "subfigure_label": "(c)",
                    "columns": [
                        "Temperature(°C)",
                        "Mass change(unit area)(mg/cm²)"
                    ],
                    "oxidation_time": "1000 h",
                    "alloy_name": [
                        {
                            "alloy": "Cr-5",
                            "vlaues": [
                                [
                                    "800 °C",
                                    3.807
                                ],
                                [
                                    "900 °C",
                                    6.223
                                ]
                            ]
                        },
                        {
                            "alloy": "Cr-8",
                            "vlaues": [
                                [
                                    "800 °C",
                                    0.376
                                ],
                                [
                                    "900 °C",
                                    1.482
                                ]
                            ]
                        }
                    ],
                    "image_url": "https://github.com/pch-pokemon/knowledge_base/raw/main/98/Fig.2(c).png"
                }
            ]
        }
    },
    {
        "metadata": {
            "source": "D:/knowledge_base/Data/98.json",
            "figures_num": "Fig. 3"
        },
        "page_content": {
            "figure_number": "Fig. 3",
            "caption": "Fig. 3 X-ray diffraction patterns indexed to the oxide phases grown at 900 °C for (a) Co-30Ni-10Al-5Mo-2Ta-2Ti (Cr-0) alloy after exposure of 100 h and in inset pattern indexed to Co₁₋ₓNiₓO grown after 3 h exposure, (b) Co-30Ni-10Al-5Mo-2Ta-2Ti-5Cr (Cr-5) alloy after exposure of 1000 h and (c) Co-30Ni-10Al-5Mo-2Ta-2Ti-8Cr (Cr-8) alloy after exposure of 1000 h.",
            "image_url": "https://github.com/pch-pokemon/knowledge_base/raw/main/98/Fig.3.png"
        }
    },
    {
        "metadata": {
            "source": "D:/knowledge_base/Data/98.json",
            "figures_num": "Fig. 4"
        },
        "page_content": {
            "figure_number": "Fig. 4",
            "caption": "Fig. 4 Back-scattered electron micrograph of Co-30Ni-10Al-5Mo-2Ta-2Ti (Cr-0) alloy showing the formation of outermost Co₁₋ₓNiₓO layer followed by mixed oxides regime and inner layer after 10 h of exposure at 900 °C, (b) Inner layer remained after the spallation of outer oxide scales during cooling after exposure of 100 h at 900 °C (c) WDS compositional profile across oxide-matrix interface for 100 h of exposed sample.",
            "image_url": "https://github.com/pch-pokemon/knowledge_base/raw/main/98/Fig.4.png"
        }
    },
    {
        "metadata": {
            "source": "D:/knowledge_base/Data/98.json",
            "figures_num": "Fig. 5"
        },
        "page_content": {
            "figure_number": "Fig. 5",
            "caption": "Fig. 5 (a) TEM bright field micrograph showing top and intermediate layer oxides and selected area diffraction pattern (SADP) taken along [001] zone axis from the top layer of oxide grain (Co₁₋ₓNiₓO) (b) STEM-HAADF image shows the formation of different oxide phases and their corresponding STEM-EDS elemental mapping with the distribution of Ta, Mo, Ni, Ti and Al in the intermediate oxide layer. (c) TEM dark field micrograph of oxide-matrix interface shows the formation of Co, Ni rich solid solution regime and a growing alumina towards the matrix.",
            "image_url": "https://github.com/pch-pokemon/knowledge_base/raw/main/98/Fig.5.png"
        }
    },
    {
        "metadata": {
            "source": "D:/knowledge_base/Data/98.json",
            "figures_num": "Fig. 6"
        },
        "page_content": {
            "figure_number": "Fig. 6",
            "caption": "Fig. 6 Back scattered electron micrograph shows the formation of an outermost Co₁₋ₓNiₓO layer followed by mixed oxides regimes and a continuous α-Al₂O₃ oxide phase at oxide-matrix interface in Co-30Ni-10Al-5Mo-2Ta-2Ti-5Cr (Cr-5) alloy after 1000 h of exposure at 900 °C, in air.",
            "image_url": "https://github.com/pch-pokemon/knowledge_base/raw/main/98/Fig.6.png"
        }
    },
    {
        "metadata": {
            "source": "D:/knowledge_base/Data/98.json",
            "figures_num": "Fig. 7"
        },
        "page_content": {
            "figure_number": "Fig. 7",
            "caption": "Fig. 7 (a) STEM-HAADF image indicating the different phases formed in Co-30Ni-10Al-5Mo-2Ta-2Ti-5Cr (Cr-5) alloy after 1000 h of exposure at 900 °C. (b) STEM-EDS elemental distribution of Cr, Al, Ti, Ni and Co. (c) Selected area diffraction pattern from (i) α-Al₂O₃ along [541] zone axis,(ii) Ni, Co rich solid solution along [011] zone axis and (iii) [001] zone axis of substrate showing double diffraction spots from TiN phase.",
            "image_url": "https://github.com/pch-pokemon/knowledge_base/raw/main/98/Fig.7.png"
        }
    },
    {
        "metadata": {
            "source": "D:/knowledge_base/Data/98.json",
            "figures_num": "Fig. 8"
        },
        "page_content": {
            "figure_number": "Fig. 8",
            "caption": "Fig. 8 Back-scattered electron micrograph showing the formation of an outermost Co₁₋ₓNiₓO layer followed by mixed oxides regimes, continuous α-Al₂O₃ oxide phase at oxide-matrix interface, along with a γ'(L1₂)-precipitate free zone is also observed below oxide scales in Co-30Ni-10Al-5Mo-2Ta-2Ti-8Cr (Cr-8) alloy after 1000 h of exposure at 900 °C in air.",
            "image_url": "https://github.com/pch-pokemon/knowledge_base/raw/main/98/Fig.8.png"
        }
    },
    {
        "metadata": {
            "source": "D:/knowledge_base/Data/98.json",
            "figures_num": "Fig. 9"
        },
        "page_content": {
            "figure_number": "Fig. 9",
            "caption": "Fig. 9 (a) STEM-HAADF image indicates the different phases formed in Co-30Ni-10Al-5Mo-2Ta-2Ti-8Cr alloy after 1000 h of exposure at 900 °C. Selected area diffraction patterns (SADPs) from the indicated phases confirms their crystal structure (b) STEM-EDS elemental shows the distribution of Cr and Al in oxide scales.",
            "image_url": "https://github.com/pch-pokemon/knowledge_base/raw/main/98/Fig.9.png"
        }
    },
    {
        "metadata": {
            "source": "D:/knowledge_base/Data/98.json",
            "figures_num": "Fig. 10"
        },
        "page_content": {
            "figure_number": "Fig. 10",
            "caption": "Fig. 10 (a) Mass change per unit surface area plotted against number of cycles for Cr-5 and Cr-8 alloys at 900 °C after 230 h of cyclic exposure and (b) Surface morphology of Cr-5 alloy after 36 cycles.",
            "data": [
                {
                    "subfigure_label": "(a)",
                    "temperature": "900 °C",
                    "columns": [
                        "Number of cycles",
                        "Mass change(unit area)(mg/cm²)"
                    ],
                    "alloy_name": [
                        {
                            "alloy": "Cr-5",
                            "values": [
                                [
                                    2,
                                    0.771
                                ],
                                [
                                    4,
                                    1.047
                                ],
                                [
                                    9,
                                    1.488
                                ],
                                [
                                    14,
                                    1.737
                                ],
                                [
                                    18,
                                    1.641
                                ],
                                [
                                    20,
                                    1.453
                                ],
                                [
                                    25,
                                    1.174
                                ],
                                [
                                    30,
                                    0.238
                                ],
                                [
                                    35,
                                    -1.047
                                ],
                                [
                                    36,
                                    -1.274
                                ]
                            ]
                        },
                        {
                            "alloy": "Cr-5",
                            "values": [
                                [
                                    1,
                                    0.278
                                ],
                                [
                                    4,
                                    0.431
                                ],
                                [
                                    9,
                                    0.57
                                ],
                                [
                                    14,
                                    0.68
                                ],
                                [
                                    20,
                                    0.785
                                ],
                                [
                                    25,
                                    0.82
                                ],
                                [
                                    30,
                                    0.889
                                ],
                                [
                                    35,
                                    0.946
                                ],
                                [
                                    36,
                                    0.968
                                ]
                            ]
                        }
                    ],
                    "note": "36 cycles: 230 hours"
                }
            ],
            "image_url": "https://github.com/pch-pokemon/knowledge_base/raw/main/98/Fig.10.png"
        }
    },
    {
        "metadata": {
            "source": "D:/knowledge_base/Data/98.json",
            "figures_num": "Fig. 11"
        },
        "page_content": {
            "figure_number": "Fig. 11",
            "caption": "Fig. 11 Schematic illustration of oxidation mechanism in all the three alloys during isothermal exposure at 900 °C in air. (a) Oxidation mechanism of Co-30Ni-10Al-5Mo-2Ta-2Ti (Cr-0) alloy is compared with Co-Al-W alloy system and (b) oxidation mechanism after addition of Cr in Co-30Ni-10Al-5Mo-2Ta-2Ti (Cr-0) alloy.",
            "image_url": "https://github.com/pch-pokemon/knowledge_base/raw/main/98/Fig.11.png"
        }
    },
    {
        "metadata": {
            "source": "D:/knowledge_base/Data/98.json",
            "figures_num": "Fig. S1"
        },
        "page_content": {
            "figure_number": "Fig. S1",
            "caption": "Fig. S1 Square of mass change vs time plot for (a) Co-30Ni-10Al-5Mo-2Ta-2Ti-5Cr (Cr-5) and (b) Co-30Ni-10Al-5Mo-2Ta-2Ti-8Cr (Cr-8) alloys showing two different (fast and slow growth) kinetic regimes at 800 °C .",
            "data": [
                {
                    "subfigure_label": "(a)",
                    "alloy": "Cr-5",
                    "temperature": "800 °C",
                    "type_growth kinetic": {
                        "fast growth kinetic": "0.36 × 10⁻¹⁰ g²·cm⁻⁴·s⁻¹",
                        "slow growth kinetic": "0.036 × 10⁻¹⁰ g²·cm⁻⁴·s⁻¹"
                    },
                    "image_url": "https://github.com/pch-pokemon/knowledge_base/raw/main/98/Fig.S1(a).png"
                },
                {
                    "subfigure_label": "(b)",
                    "alloy": "Cr-8",
                    "temperature": "800 °C",
                    "type_growth kinetic": {
                        "fast growth kinetic": "0.012 × 10⁻¹⁰ g²·cm⁻⁴·s⁻¹",
                        "slow growth kinetic": "0.00036 × 10⁻¹⁰ g²·cm⁻⁴·s⁻¹"
                    },
                    "image_url": "https://github.com/pch-pokemon/knowledge_base/raw/main/98/Fig.S1(b).png"
                }
            ]
        }
    },
    {
        "metadata": {
            "source": "D:/knowledge_base/Data/98.json",
            "figures_num": "Fig. S2"
        },
        "page_content": {
            "figure_number": "Fig. S2",
            "caption": "Fig. S2 WDS elemental mapping of the third oxide layer (next to matrix) remained after spallation of first two oxide layers during air cooling of Co-30Ni-10Al-5Mo-2Ta-2Ti (Cr-0) alloy after exposure of 100 hours at 900°C.",
            "image_url": "https://github.com/pch-pokemon/knowledge_base/raw/main/98/Fig.S2.png"
        }
    },
    {
        "metadata": {
            "source": "D:/knowledge_base/Data/98.json",
            "figures_num": "Fig. S3"
        },
        "page_content": {
            "figure_number": "Fig. S3",
            "caption": "Fig. S3 STEM-EDS elemental map of O, Ta and Mo in Co-30Ni-10Al-5Mo-2Ta-2Ti-5Cr Cr-5 alloy after exposure at 900°C for 1000 hours.",
            "image_url": "https://github.com/pch-pokemon/knowledge_base/raw/main/98/Fig.S3.png"
        }
    },
    {
        "metadata": {
            "source": "D:/knowledge_base/Data/98.json",
            "figures_num": "Fig. S4"
        },
        "page_content": {
            "figure_number": "Fig. S4",
            "caption": "Fig. S4 (a) Overlapping of elemental map of Ni, Al and O on back scattered electron micrograph showing the cross-sectional view of oxide scales grown in Cr-8 alloy after 1000 hours of exposure at 900°C (b) WDS compositional profile across oxide-matrix interface.",
            "data": [
                {
                    "subfigure_label": "(a)",
                    "image_url": "https://github.com/pch-pokemon/knowledge_base/raw/main/98/Fig.S4(a).png"
                },
                {
                    "subfigure_label": "(b)",
                    "image_url": "https://github.com/pch-pokemon/knowledge_base/raw/main/98/Fig.S4(b).png"
                }
            ]
        }
    },
    {
        "metadata": {
            "source": "D:/knowledge_base/Data/98.json",
            "figures_num": "Fig. S5"
        },
        "page_content": {
            "figure_number": "Fig. S5",
            "caption": "Fig. S5 STEM-EDS elemental map of O, Ni, Co, Ti, Mo and Ta in Cr-8 alloy after 1000 hours of exposure at 900°C.",
            "image_url": "https://github.com/pch-pokemon/knowledge_base/raw/main/98/Fig.S5.png"
        }
    },
    {
        "metadata": {
            "source": "D:/knowledge_base/Data/99.json",
            "tables_num": "Table 1"
        },
        "page_content": {
            "table_number": "Table 1",
            "caption": "Table 1 Volume fractions of γ phase and β phase in three alloys. (The volume fraction is the average value taken from five EBSD maps with a magnification of 500X).",
            "data": {
                "units": "%",
                "columns": [
                    "Alloy",
                    "γ phase fraction",
                    "β phase fraction"
                ],
                "rows": [
                    {
                        "Alloy": "Ni44 Al16",
                        "γ phase fraction": "81.6 ± 1.5",
                        "β phase fraction": "17.3 ± 1.6"
                    },
                    {
                        "Alloy": "Ni42 Al18",
                        "γ phase fraction": "68.5 ± 2.1",
                        "β phase fraction": "31 ± 1.7"
                    },
                    {
                        "Alloy": "Ni40 Al20",
                        "γ phase fraction": "34.5 ± 2.5",
                        "β phase fraction": "65.2 ± 2.3"
                    }
                ]
            },
            "table_url": "https://github.com/pch-pokemon/knowledge_base/raw/main/99/Table1.png"
        }
    },
    {
        "metadata": {
            "source": "D:/knowledge_base/Data/99.json",
            "tables_num": "Table 2"
        },
        "page_content": {
            "table_number": "Table 2",
            "caption": "Table 2 Chemical compositions (at%) of β and γ in each alloy (The chemical composition is the average value taken from EDS analysis in five different points).",
            "data": {
                "columns": [
                    "Elements",
                    "Ni44Al16",
                    "Ni42Al18",
                    "Ni40Al20",
                    ""
                ],
                "subcolumns": {
                    "Ni44Al16": [
                        "β",
                        "γ"
                    ],
                    "Ni42Al18": [
                        "β",
                        "γ"
                    ],
                    "Ni40Al20": [
                        "β",
                        "γ"
                    ]
                },
                "rows": [
                    {
                        "Elements": "Ni",
                        "Ni44Al16": {
                            "β": 46.8,
                            "γ": 42.1
                        },
                        "Ni42Al18": {
                            "β": 43.3,
                            "γ": 36.4
                        },
                        "Ni40Al20": {
                            "β": 40.4,
                            "γ": 37.4
                        }
                    },
                    {
                        "Elements": "Co",
                        "Ni44Al16": {
                            "β": 14.5,
                            "γ": 21.9
                        },
                        "Ni42Al18": {
                            "β": 13.8,
                            "γ": 24.7
                        },
                        "Ni40Al20": {
                            "β": 16.3,
                            "γ": 24.2
                        }
                    },
                    {
                        "Elements": "Cr",
                        "Ni44Al16": {
                            "β": 8.5,
                            "γ": 23.2
                        },
                        "Ni42Al18": {
                            "β": 10.5,
                            "γ": 27.2
                        },
                        "Ni40Al20": {
                            "β": 15.4,
                            "γ": 25.5
                        }
                    },
                    {
                        "Elements": "Al",
                        "Ni44Al16": {
                            "β": 33.2,
                            "γ": 12.8
                        },
                        "Ni42Al18": {
                            "β": 32.4,
                            "γ": 11.7
                        },
                        "Ni40Al20": {
                            "β": 27.9,
                            "γ": 12.9
                        }
                    }
                ]
            },
            "table_url": "https://github.com/pch-pokemon/knowledge_base/raw/main/99/Table2.png"
        }
    },
    {
        "metadata": {
            "source": "D:/knowledge_base/Data/99.json",
            "tables_num": "Table 3"
        },
        "page_content": {
            "table_number": "Table 3",
            "caption": "Table 3 The calculated Al diffusion coefficient of γ phase in each alloy at 1100 °C by the TC.",
            "data": {
                "units": "cm²/s",
                "columns": [
                    "Alloys",
                    "Al diffusion coefficient of γ phase"
                ],
                "rows": [
                    {
                        "Alloys": "Ni44 Al16",
                        "Al diffusion coefficient of γ phase": "9.44 × 10⁻¹⁴"
                    },
