Repository: pch-pokemon/Multi_agent_for_alloy_oxidation

# High-Temperature Alloy Oxidation Multi-Agent System V1.0

This software is a knowledge-guided multi-agent system designed for intelligent prediction, mechanistic interpretation, thermodynamic analysis, and literature-grounded reasoning of oxidation behavior in high-temperature superalloys.

Unlike conventional tool-based frameworks, the system organizes the oxidation research process into a structured multi-agent workflow, enabling the transformation of fragmented mechanistic knowledge into design-relevant insights.

File: rag_core/data/1_100_chart.json (part 68 of 70)
[
                    {
                        "Alloys": "Ni42 Al18",
                        "Al diffusion coefficient of γ phase": "9.56 × 10⁻¹⁴"
                    },
                    {
                        "Alloys": "Ni40 Al20",
                        "Al diffusion coefficient of γ phase": "9.67 × 10⁻¹⁴"
                    }
                ]
            },
            "table_url": "https://github.com/pch-pokemon/knowledge_base/raw/main/99/Table3.png"
        }
    },
    {
        "metadata": {
            "source": "D:/knowledge_base/Data/99.json",
            "tables_num": "Table 4"
        },
        "page_content": {
            "table_number": "Table 4",
            "caption": "Table 4 Calculated content of θ-Al₂O₃ in the whole oxide scale in each alloy after 5 min oxidation at 1100 °C.",
            "data": {
                "columns": [
                    "Alloy",
                    "θ-Al₂O₃ content in the whole oxide scale (wt%)"
                ],
                "rows": [
                    {
                        "Alloy": "Ni44Al16",
                        "θ-Al₂O₃ content in the whole oxide scale (wt%)": "2.1%"
                    },
                    {
                        "Alloy": "Ni42Al18",
                        "θ-Al₂O₃ content in the whole oxide scale (wt%)": "3.5%"
                    },
                    {
                        "Alloy": "Ni40Al20",
                        "θ-Al₂O₃ content in the whole oxide scale (wt%)": "6.4%"
                    }
                ]
            },
            "table_url": "https://github.com/pch-pokemon/knowledge_base/raw/main/99/Table4.png"
        }
    },
    {
        "metadata": {
            "source": "D:/knowledge_base/Data/99.json",
            "tables_num": "Table 5"
        },
        "page_content": {
            "table_number": "Table 5",
            "caption": "Table 5 Chemical compositions (at%) of Al-depleted layer in each alloy after 500 h oxidation at 1100 °C. (The chemical composition is the average value taken from EDS analysis in five different points).",
            "data": {
                "units": "at%",
                "columns": [
                    "Elements",
                    "Ni44Al16",
                    "Ni42Al18",
                    "Ni40Al20"
                ],
                "rows": [
                    {
                        "Elements": "Ni",
                        "Ni44Al16": "42.0 ± 1.4",
                        "Ni42Al18": "37.2 ± 1.5",
                        "Ni40Al20": "34.9 ± 1.6"
                    },
                    {
                        "Elements": "Co",
                        "Ni44Al16": "22.1 ± 1.3",
                        "Ni42Al18": "24.1 ± 1.4",
                        "Ni40Al20": "25.6 ± 1.2"
                    },
                    {
                        "Elements": "Cr",
                        "Ni44Al16": "23.3 ± 1.5",
                        "Ni42Al18": "27.2 ± 1.6",
                        "Ni40Al20": "28.8 ± 1.5"
                    },
                    {
                        "Elements": "Al",
                        "Ni44Al16": "12.6 ± 1.2",
                        "Ni42Al18": "11.5 ± 1.1",
                        "Ni40Al20": "10.7 ± 0.9"
                    }
                ]
            },
            "table_url": "https://github.com/pch-pokemon/knowledge_base/raw/main/99/Table5.png"
        }
    },
    {
        "metadata": {
            "source": "D:/knowledge_base/Data/99.json",
            "tables_num": "Table 6"
        },
        "page_content": {
            "table_number": "Table 6",
            "caption": "Table 6 Calculated Al diffusion coefficient of Al-depleted layer in each alloy at 1100 °C by the TC.",
            "data": {
                "columns": [
                    "Alloy",
                    "D_Al (cm²/s)"
                ],
                "rows": [
                    {
                        "Alloy": "Ni44Al16",
                        "D_Al (cm²/s)": "1.39 × 10⁻¹³"
                    },
                    {
                        "Alloy": "Ni42Al18",
                        "D_Al (cm²/s)": "1.53 × 10⁻¹³"
                    },
                    {
                        "Alloy": "Ni40Al20",
                        "D_Al (cm²/s)": "1.60 × 10⁻¹³"
                    }
                ]
            },
            "table_url": "https://github.com/pch-pokemon/knowledge_base/raw/main/99/Table6.png"
        }
    },
    {
        "metadata": {
            "source": "D:/knowledge_base/Data/99.json",
            "tables_num": "Table 7"
        },
        "page_content": {
            "table_number": "Table 7",
            "caption": "Table 7 Calculated Y and Hf solubility (at%) of β and γ in each alloy at 1100 °C.",
            "data": {
                "units": "at.%",
                "columns": [
                    "Alloy",
                    "Y solubility in γ phase",
                    "Y solubility in β phase",
                    "Hf solubility in γ phase",
                    "Hf solubility in β phase"
                ],
                "rows": [
                    {
                        "Alloy": "Ni44 Al16",
                        "Y solubility in γ phase": 0.009,
                        "Y solubility in β phase": 0.019,
                        "Hf solubility in γ phase": 0.017,
                        "Hf solubility in β phase": 0.037
                    },
                    {
                        "Alloy": "Ni42 Al18",
                        "Y solubility in γ phase": 0.005,
                        "Y solubility in β phase": 0.023,
                        "Hf solubility in γ phase": 0.013,
                        "Hf solubility in β phase": 0.041
                    },
                    {
                        "Alloy": "Ni40 Al20",
                        "Y solubility in γ phase": 0.004,
                        "Y solubility in β phase": 0.031,
                        "Hf solubility in γ phase": 0.01,
                        "Hf solubility in β phase": 0.043
                    }
                ]
            },
            "table_url": "https://github.com/pch-pokemon/knowledge_base/raw/main/99/Table7.png"
        }
    },
    {
        "metadata": {
            "source": "D:/knowledge_base/Data/99.json",
            "figures_num": "Fig. 1"
        },
        "page_content": {
            "figure_number": "Fig. 1",
            "caption": "Fig. 1 Thermodynamic calculations of the Ni60-xCo20Cr20Alx system: a) the pseudo-quaternary phase diagram; b) the enlarged view of the black frame in a). The three alloy compositions are marked on the diagram. c-e) the phase fractions of Ni44Al16, Ni42Al18 and Ni40Al20 alloys, respectively, as a function of temperature (A2-β means disordered BCC crystal structure). The black dash lines represent the oxidation temperature (1100 °C) used in this work.",
            "image_url": "https://github.com/pch-pokemon/knowledge_base/raw/main/99/Fig.1.png"
        }
    },
    {
        "metadata": {
            "source": "D:/knowledge_base/Data/99.json",
            "figures_num": "Fig. 2"
        },
        "page_content": {
            "figure_number": "Fig. 2",
            "caption": "Fig. 2 XRD patterns of Ni44Al16, Ni42Al18 and Ni40Al20.",
            "image_url": "https://github.com/pch-pokemon/knowledge_base/raw/main/99/Fig.2.png"
        }
    },
    {
        "metadata": {
            "source": "D:/knowledge_base/Data/99.json",
            "figures_num": "Fig. 3"
        },
        "page_content": {
            "figure_number": "Fig. 3",
            "caption": "Fig. 3 Microstructural analysis of a, d) Ni44Al16, b,e) Ni42Al18 and c, f) Ni40Al20. For each column, the top is a BSE image (black arrows indicates the distribution of Y/Hf-rich precipitates) and the bottom is an EBSD phase map.",
            "image_url": "https://github.com/pch-pokemon/knowledge_base/raw/main/99/Fig.3.png"
        }
    },
    {
        "metadata": {
            "source": "D:/knowledge_base/Data/99.json",
            "figures_num": "Fig. 4"
        },
        "page_content": {
            "figure_number": "Fig. 4",
            "caption": "Fig. 4 Surface morphology of a, d) Ni44Al16, b, e) Ni42Al18 and c,f) Ni40Al20 after 500 h oxidation at 1100 ℃. The micrographs in the top a, b and c) and bottom d, e and f) rows are low and high magnification BSE images, respectively.",
            "image_url": "https://github.com/pch-pokemon/knowledge_base/raw/main/99/Fig.4.png"
        }
    },
    {
        "metadata": {
            "source": "D:/knowledge_base/Data/99.json",
            "figures_num": "Fig. 5"
        },
        "page_content": {
            "figure_number": "Fig. 5",
            "caption": "Fig. 5 Cross-sectional morphology and elemental distribution of (a) Ni44Al16, (b) Ni42Al18 and (c) Ni40Al20 after 500 h oxidation at 1100 °C.",
            "image_url": "https://github.com/pch-pokemon/knowledge_base/raw/main/99/Fig.5.png"
        }
    },
    {
        "metadata": {
            "source": "D:/knowledge_base/Data/99.json",
            "figures_num": "Fig. 6"
        },
        "page_content": {
            "figure_number": "Fig. 6",
            "caption": "Fig. 6 Microstructural analysis of the oxide scales on a, d, g) Ni44Al16, b, e, h) Ni42Al18 and c, f, i) Ni40Al20 after 500 h oxidation at 1100 °C. The micrographs in the left column a-c) are fractured cross-sectional microstructures of the oxide scales (the black dash lines delineate the boundaries between the equiaxed grains and columnar grains). The micrographs in the middle column d-f) show the imprints left on the substrates by the columnar α-Al₂O₃ grains. The plots in the right column g-i) show the distribution of widths of columnar grains quantified from their imprints (based on at least 50 grains for each alloy). The fractured cross-sectional microstructures of the oxide scales are obtained by mechanical fracture test.",
            "image_url": "https://github.com/pch-pokemon/knowledge_base/raw/main/99/Fig.6.png"
        }
    },
    {
        "metadata": {
            "source": "D:/knowledge_base/Data/99.json",
            "figures_num": "Fig. 7"
        },
        "page_content": {
            "figure_number": "Fig. 7",
            "caption": "Fig. 7 Oxidation kinetics of the YHf co-doped NiCoCrAl alloys: a) thickness of the oxide scales as a function of oxidation time; b) thickness of the oxide scales on as a function of the square root of oxidation time, showing the parabolic law.",
            "data": [
                {
                    "subfigure_label": "(a)",
                    "columns": [
                        "Oxidation time(h)",
                        "Thickness(μm)"
                    ],
                    "alloy_name": [
                        {
                            "alloy": "Ni44Al16",
                            "values": [
                                [
                                    24,
                                    1.133
                                ],
                                [
                                    100,
                                    2.186
                                ],
                                [
                                    250,
                                    3.348
                                ],
                                [
                                    500,
                                    4.561
                                ]
                            ]
                        },
                        {
                            "alloy": "Ni42Al18",
                            "values": [
                                [
                                    24,
                                    0.994
                                ],
                                [
                                    100,
                                    1.762
                                ],
                                [
                                    250,
                                    2.661
                                ],
                                [
                                    500,
                                    3.64
                                ]
                            ]
                        },
                        {
                            "alloy": "Ni40Al20",
                            "values": [
                                [
                                    24,
                                    0.724
                                ],
                                [
                                    100,
                                    1.396
                                ],
                                [
                                    250,
                                    2.061
                                ],
                                [
                                    500,
                                    2.792
                                ]
                            ]
                        }
                    ],
                    "image_url": "https://github.com/pch-pokemon/knowledge_base/raw/main/99/Fig.7(a).png"
                },
                {
                    "subfigure_label": "(b)",
                    "columns": [
                        "(Oxidation time)¹/²(h¹/²)",
                        "Thickness(μm)"
                    ],
                    "alloy_name": [
                        {
                            "alloy": "",
                            "values": [
                                [
                                    4.9,
                                    1.133
                                ],
                                [
                                    10.0,
                                    2.186
                                ],
                                [
                                    15.81,
                                    3.348
                                ],
                                [
                                    22.36,
                                    4.561
                                ]
                            ],
                            "linear fit k_h": "9.0 x 10⁻¹⁴ cm²/s"
                        },
                        {
                            "alloy": "",
                            "values": [
                                [
                                    4.9,
                                    0.994
                                ],
                                [
                                    10.0,
                                    1.762
                                ],
                                [
                                    15.81,
                                    2.661
                                ],
                                [
                                    22.36,
                                    3.64
                                ]
                            ],
                            "linear fit k_h": "6.5 x 10⁻¹⁴ cm²/s"
                        },
                        {
                            "alloy": "",
                            "values": [
                                [
                                    4.9,
                                    0.724
                                ],
                                [
                                    10.0,
                                    1.396
                                ],
                                [
                                    15.81,
                                    2.061
                                ],
                                [
                                    22.36,
                                    2.792
                                ]
                            ],
                            "linear fit k_h": "3.9 x 10⁻¹⁴ cm²/s"
                        }
                    ],
                    "image_url": "https://github.com/pch-pokemon/knowledge_base/raw/main/99/Fig.7(b).png"
                }
            ]
        }
    },
    {
        "metadata": {
            "source": "D:/knowledge_base/Data/99.json",
            "figures_num": "Fig. 8"
        },
        "page_content": {
            "figure_number": "Fig. 8",
            "caption": "Fig. 8 The relationship between the parabolic rate constant kp and Al content (the data of CoNiCrAlYRe coatings are from the reference [41]).",
            "image_url": "https://github.com/pch-pokemon/knowledge_base/raw/main/99/Fig.8.png"
        }
    },
    {
        "metadata": {
            "source": "D:/knowledge_base/Data/99.json",
            "figures_num": "Fig. 9"
        },
        "page_content": {
            "figure_number": "Fig. 9",
            "caption": "Fig. 9 Calculated the minimum Al concentration for the γ-Ni phase to develop the external Al₂O₃ scale N^γ_{Al(min)} in Ni44Al16/ Ni42Al18/Ni40Al20 alloy at 1100 ℃.",
            "image_url": "https://github.com/pch-pokemon/knowledge_base/raw/main/99/Fig.9.png"
        }
    },
    {
        "metadata": {
            "source": "D:/knowledge_base/Data/99.json",
            "figures_num": "Fig. 10"
        },
        "page_content": {
            "figure_number": "Fig. 10",
            "caption": "Fig. 10 Evolution of (a) equiaxed zone thickness, (b) columnar zone thickness, (c) thickness ratio (h_equiaxed grain/h_total) and (d) widths of columnar Al₂O₃ grains as a function of oxidation time of the YHf co-doped Ni60-xCo20Cr20Alx alloys at 1100 ℃.",
            "data": [
                {
                    "subfigure_label": "(a)",
                    "columns": [
                        "Oxidation time(h)",
                        "Equiaxed grain thickness(μm)"
                    ],
                    "alloy_name": [
                        {
                            "alloy": "Ni44Al16",
                            "values": [
                                [
                                    24,
                                    0.352
                                ],
                                [
                                    100,
                                    0.363
                                ],
                                [
                                    250,
                                    0.374
                                ],
                                [
                                    500,
                                    0.383
                                ]
                            ]
                        },
                        {
                            "alloy": "Ni42Al18",
                            "values": [
                                [
                                    24,
                                    0.385
                                ],
                                [
                                    100,
                                    0.394
                                ],
                                [
                                    250,
                                    0.408
                                ],
                                [
                                    500,
                                    0.42
                                ]
                            ]
                        },
                        {
                            "alloy": "Ni40Al20",
                            "values": [
                                [
                                    24,
                                    0.5
                                ],
                                [
                                    100,
                                    0.51
                                ],
                                [
                                    250,
                                    0.518
                                ],
                                [
                                    500,
                                    0.525
                                ]
                            ]
                        }
                    ],
                    "image_url": "https://github.com/pch-pokemon/knowledge_base/raw/main/99/Fig.10(a).png"
                },
                {
                    "subfigure_label": "(b)",
                    "columns": [
                        "Oxidation time(h)",
                        "Columnar grain thickness(μm)"
                    ],
                    "alloy_name": [
                        {
                            "alloy": "Ni44Al16",
                            "values": [
                                [
                                    24,
                                    0.656
                                ],
                                [
                                    100,
                                    1.701
                                ],
                                [
                                    250,
                                    2.849
                                ],
                                [
                                    500,
                                    4.034
                                ]
                            ]
                        },
                        {
                            "alloy": "Ni42Al18",
                            "values": [
                                [
                                    24,
                                    0.377
                                ],
                                [
                                    100,
                                    1.057
                                ],
                                [
                                    250,
                                    1.719
                                ],
                                [
                                    500,
                                    2.418
                                ]
                            ]
                        },
                        {
                            "alloy": "Ni40Al20",
                            "values": [
                                [
                                    24,
                                    0.486
                                ],
                                [
                                    100,
                                    0.936
                                ],
                                [
                                    250,
                                    1.458
                                ],
                                [
                                    500,
                                    2.072
                                ]
                            ]
                        }
                    ],
                    "image_url": "https://github.com/pch-pokemon/knowledge_base/raw/main/99/Fig.10(b).png"
                },
                {
                    "subfigure_label": "(c)",
                    "columns": [
                        "Oxidation time(h)",
                        "Thickness ratio (h_equiaxed grain/h_total)"
                    ],
                    "alloy_name": [
                        {
                            "alloy": "Ni44Al16",
                            "values": [
                                [
                                    24,
                                    0.313
                                ],
                                [
                                    100,
                                    0.166
                                ],
                                [
                                    250,
                                    0.114
                                ],
                                [
                                    500,
                                    0.084
                                ]
                            ]
                        },
                        {
                            "alloy": "Ni42Al18",
                            "values": [
                                [
                                    24,
                                    0.39
                                ],
                                [
                                    100,
                                    0.225
                                ],
                                [
                                    250,
                                    0.156
                                ],
                                [
                                    500,
                                    0.118
                                ]
                            ]
                        },
                        {
                            "alloy": "Ni40Al20",
                            "values": [
                                [
                                    24,
                                    0.682
                                ],
                                [
                                    100,
                                    0.362
                                ],
                                [
                                    250,
                                    0.247
                                ],
                                [
                                    500,
                                    0.19
                                ]
                            ]
                        }
                    ],
                    "image_url": "https://github.com/pch-pokemon/knowledge_base/raw/main/99/Fig.10(c).png"
                },
                {
                    "subfigure_label": "(d)",
                    "columns": [
                        "Oxidation time(h)",
                        "Widths of columnar grain(μm)"
                    ],
                    "alloy_name": [
                        {
                            "alloy": "Ni44Al16",
                            "values": [
                                [
                                    24,
                                    0.146
                                ],
                                [
                                    100,
                                    0.296
                                ],
                                [
                                    250,
                                    0.445
                                ],
                                [
                                    500,
                                    0.594
                                ]
                            ]
                        },
                        {
                            "alloy": "Ni42Al18",
                            "values": [
                                [
                                    24,
                                    0.227
                                ],
                                [
                                    100,
                                    0.354
                                ],
                                [
                                    250,
                                    0.526
                                ],
                                [
                                    500,
                                    0.675
                                ]
                            ]
                        },
                        {
                            "alloy": "Ni40Al20",
                            "values": [
                                [
                                    24,
                                    0.293
                                ],
                                [
                                    100,
                                    0.393
                                ],
                                [
                                    250,
                                    0.595
                                ],
                                [
                                    500,
                                    0.797
                                ]
                            ]
                        }
                    ],
                    "image_url": "https://github.com/pch-pokemon/knowledge_base/raw/main/99/Fig.10(d).png"
                }
            ]
        }
    },
    {
        "metadata": {
            "source": "D:/knowledge_base/Data/99.json",
            "figures_num": "Fig. 11"
        },
        "page_content": {
            "figure_number": "Fig. 11",
            "caption": "Fig. 11 PLPS spectra and microstructure analysis of Al₂O₃ scale formed on the (a, d, g) Ni44Al16, (b, e, h) Ni42Al18 and (c, f, i) Ni40Al20 after 5 min oxidation at 1100 ℃. The micrographs in the middle (d, e and f) are low magnification SE images, showing the overview of surface morphology. The bottom (g, h and i) rows are high magnification SE images, showing the surface morphology of θ-Al₂O₃ formed on the β phase.",
            "image_url": "https://github.com/pch-pokemon/knowledge_base/raw/main/99/Fig.11.png"
        }
    },
    {
        "metadata": {
            "source": "D:/knowledge_base/Data/99.json",
            "figures_num": "Fig. 12"
        },
        "page_content": {
            "figure_number": "Fig. 12",
            "caption": "Fig. 12 Calculated Y/Hf solubility of γ and β phase in Ni₆₀₋ₓCo₂₀Cr₂₀Alₓ alloys at 1000-1200 ℃: a) Y solubility and b) Hf solubility in the γ phase; c) Y solubility and d) Hf solubility in the β phase.",
            "data": [
                {
                    "subfigure_label": "(a)",
                    "label": "Y solubility in the γ phase",
                    "columns": [
                        "Temperature(℃)",
                        "Mole fraction(at.%)"
                    ],
                    "alloy_name": [
                        {
                            "alloy": "Ni44Al16",
                            "values": [
                                [
                                    1000,
                                    0.0023
                                ],
                                [
                                    1020,
                                    0.0032
                                ],
                                [
                                    1050,
                                    0.0048
                                ],
                                [
                                    1080,
                                    0.007
                                ],
                                [
                                    1100,
                                    0.009
                                ],
                                [
                                    1120,
                                    0.0116
                                ],
                                [
                                    1140,
                                    0.0146
                                ],
                                [
                                    1150,
                                    0.0161
                                ],
                                [
                                    1170,
                                    0.0169
                                ],
                                [
                                    1200,
                                    0.0176
                                ]
                            ]
                        },
                        {
                            "alloy": "Ni42Al18",
                            "values": [
                                [
                                    1000,
                                    0.0014
                                ],
                                [
                                    1020,
                                    0.0019
                                ],
                                [
                                    1050,
                                    0.003
                                ],
                                [
                                    1080,
                                    0.0046
                                ],
                                [
                                    1100,
                                    0.0053
                                ],
                                [
                                    1120,
                                    0.0068
                                ],
                                [
                                    1140,
                                    0.0087
                                ],
                                [
                                    1150,
                                    0.0098
                                ],
                                [
                                    1170,
                                    0.0109
                                ],
                                [
                                    1200,
                                    0.0115
                                ]
                            ]
                        },
                        {
                            "alloy": "Ni40Al20",
                            "values": [
                                [
                                    1000,
                                    0.0009
                                ],
                                [
                                    1020,
                                    0.0013
                                ],
                                [
                                    1050,
                                    0.002
                                ],
                                [
                                    1080,
                                    0.0033
                                ],
                                [
                                    1100,
                                    0.0042
                                ],
                                [
                                    1120,
                                    0.0053
                                ],
                                [
                                    1140,
                                    0.0068
                                ],
                                [
                                    1150,
                                    0.0076
                                ],
                                [
                                    1170,
                                    0.0083
                                ],
                                [
                                    1200,
                                    0.0086
                                ]
                            ]
                        }
                    ],
                    "image_url": "https://github.com/pch-pokemon/knowledge_base/raw/main/99/Fig.12(a).png"
                },
                {
                    "subfigure_label": "(b)",
                    "label": "Hf solubility in the γ phase",
                    "columns": [
                        "Temperature(℃)",
                        "Mole fraction(at.%)"
                    ],
                    "alloy_name": [
                        {
                            "alloy": "Ni44Al16",
                            "values": [
                                [
                                    1000,
                                    0.0137
                                ],
                                [
                                    1030,
                                    0.0147
                                ],
                                [
                                    1060,
                                    0.0157
                                ],
                                [
                                    1090,
                                    0.0169
                                ],
                                [
                                    1120,
                                    0.0179
                                ],
                                [
                                    1150,
                                    0.0189
                                ],
                                [
                                    1160,
                                    0.0185
                                ],
                                [
                                    1180,
                                    0.019
                                ],
                                [
                                    1200,
                                    0.0194
                                ]
                            ]
                        },
                        {
                            "alloy": "Ni42Al18",
                            "values": [
                                [
                                    1000,
                                    0.0102
                                ],
                                [
                                    1030,
                                    0.011
                                ],
                                [
                                    1060,
                                    0.012
                                ],
                                [
                                    1090,
                                    0.0131
                                ],
                                [
                                    1120,
                                    0.0141
                                ],
                                [
                                    1140,
                                    0.0148
                                ],
                                [
                                    1150,
                                    0.0148
                                ],
                                [
                                    1170,
                                    0.0153
                                ],
                                [
                                    1200,
                                    0.0162
                                ]
                            ]
                        },
                        {
                            "alloy": "Ni40Al20",
                            "values": [
                                [
                                    1000,
                                    0.0063
                                ],
                                [
                                    1030,
                                    0.007
                                ],
                                [
                                    1060,
                                    0.0078
                                ],
                                [
                                    1090,
                                    0.0086
                                ],
                                [
                                    1120,
                                    0.0095
                                ],
                                [
                                    1140,
                                    0.0101
                                ],
