Repository: pch-pokemon/Multi_agent_for_alloy_oxidation

# High-Temperature Alloy Oxidation Multi-Agent System V1.0

This software is a knowledge-guided multi-agent system designed for intelligent prediction, mechanistic interpretation, thermodynamic analysis, and literature-grounded reasoning of oxidation behavior in high-temperature superalloys.

Unlike conventional tool-based frameworks, the system organizes the oxidation research process into a structured multi-agent workflow, enabling the transformation of fragmented mechanistic knowledge into design-relevant insights.

File: rag_core/data/1_100_chart.json (part 69 of 70)
[
                                [
                                    1150,
                                    0.0102
                                ],
                                [
                                    1170,
                                    0.0109
                                ],
                                [
                                    1200,
                                    0.0118
                                ]
                            ]
                        }
                    ],
                    "image_url": "https://github.com/pch-pokemon/knowledge_base/raw/main/99/Fig.12(b).png"
                },
                {
                    "subfigure_label": "(c)",
                    "label": "Y solubility in the β phase",
                    "columns": [
                        "Temperature(℃)",
                        "Mole fraction(at.%)"
                    ],
                    "alloy_name": [
                        {
                            "alloy": "Ni44Al16",
                            "values": [
                                [
                                    1000,
                                    0.0074
                                ],
                                [
                                    1020,
                                    0.0092
                                ],
                                [
                                    1050,
                                    0.0123
                                ],
                                [
                                    1080,
                                    0.0167
                                ],
                                [
                                    1090,
                                    0.0169
                                ],
                                [
                                    1110,
                                    0.0204
                                ],
                                [
                                    1129,
                                    0.0239
                                ],
                                [
                                    1150,
                                    0.0284
                                ],
                                [
                                    1160,
                                    0.0308
                                ],
                                [
                                    1170,
                                    0.0316
                                ],
                                [
                                    1190,
                                    0.031
                                ],
                                [
                                    1200,
                                    0.0302
                                ]
                            ]
                        },
                        {
                            "alloy": "Ni42Al18",
                            "values": [
                                [
                                    1000,
                                    0.0084
                                ],
                                [
                                    1020,
                                    0.0104
                                ],
                                [
                                    1050,
                                    0.0139
                                ],
                                [
                                    1080,
                                    0.0195
                                ],
                                [
                                    1100,
                                    0.0234
                                ],
                                [
                                    1119,
                                    0.028
                                ],
                                [
                                    1140,
                                    0.0333
                                ],
                                [
                                    1150,
                                    0.0348
                                ],
                                [
                                    1170,
                                    0.0344
                                ],
                                [
                                    1191,
                                    0.0336
                                ],
                                [
                                    1200,
                                    0.0331
                                ]
                            ]
                        },
                        {
                            "alloy": "Ni40Al20",
                            "values": [
                                [
                                    1000,
                                    0.0097
                                ],
                                [
                                    1019,
                                    0.012
                                ],
                                [
                                    1050,
                                    0.016
                                ],
                                [
                                    1080,
                                    0.0216
                                ],
                                [
                                    1100,
                                    0.0257
                                ],
                                [
                                    1120,
                                    0.031
                                ],
                                [
                                    1140,
                                    0.037
                                ],
                                [
                                    1150,
                                    0.0396
                                ],
                                [
                                    1170,
                                    0.0396
                                ],
                                [
                                    1190,
                                    0.0389
                                ],
                                [
                                    1200,
                                    0.0384
                                ]
                            ]
                        }
                    ],
                    "image_url": "https://github.com/pch-pokemon/knowledge_base/raw/main/99/Fig.12(c).png"
                },
                {
                    "subfigure_label": "(d)",
                    "label": "Hf solubility in the β phase",
                    "columns": [
                        "Temperature(℃)",
                        "Mole fraction(at.%)"
                    ],
                    "alloy_name": [
                        {
                            "alloy": "Ni44Al16",
                            "values": [
                                [
                                    1000,
                                    0.0369
                                ],
                                [
                                    1020,
                                    0.0371
                                ],
                                [
                                    1040,
                                    0.0371
                                ],
                                [
                                    1070,
                                    0.0372
                                ],
                                [
                                    1100,
                                    0.0373
                                ],
                                [
                                    1120,
                                    0.0373
                                ],
                                [
                                    1140,
                                    0.0373
                                ],
                                [
                                    1150,
                                    0.0366
                                ],
                                [
                                    1169,
                                    0.0363
                                ],
                                [
                                    1190,
                                    0.0362
                                ],
                                [
                                    1200,
                                    0.0359
                                ]
                            ]
                        },
                        {
                            "alloy": "Ni42Al18",
                            "values": [
                                [
                                    1000,
                                    0.0411
                                ],
                                [
                                    1020,
                                    0.041
                                ],
                                [
                                    1040,
                                    0.041
                                ],
                                [
                                    1070,
                                    0.041
                                ],
                                [
                                    1100,
                                    0.0407
                                ],
                                [
                                    1120,
                                    0.0406
                                ],
                                [
                                    1140,
                                    0.0403
                                ],
                                [
                                    1150,
                                    0.0391
                                ],
                                [
                                    1170,
                                    0.0385
                                ],
                                [
                                    1190,
                                    0.038
                                ],
                                [
                                    1200,
                                    0.0376
                                ]
                            ]
                        },
                        {
                            "alloy": "Ni40Al20",
                            "values": [
                                [
                                    1000,
                                    0.0438
                                ],
                                [
                                    1020,
                                    0.0438
                                ],
                                [
                                    1040,
                                    0.0436
                                ],
                                [
                                    1070,
                                    0.0431
                                ],
                                [
                                    1100,
                                    0.0428
                                ],
                                [
                                    1120,
                                    0.0424
                                ],
                                [
                                    1140,
                                    0.0419
                                ],
                                [
                                    1160,
                                    0.0414
                                ],
                                [
                                    1170,
                                    0.0394
                                ],
                                [
                                    1190,
                                    0.0386
                                ],
                                [
                                    1200,
                                    0.0381
                                ]
                            ]
                        }
                    ],
                    "image_url": "https://github.com/pch-pokemon/knowledge_base/raw/main/99/Fig.12(d).png"
                }
            ]
        }
    },
    {
        "metadata": {
            "source": "D:/knowledge_base/Data/99.json",
            "figures_num": "Fig. 13"
        },
        "page_content": {
            "figure_number": "Fig. 13",
            "caption": "Fig. 13 STEM-EDS analysis of oxide scale after 500 h oxidation at 1100 ℃, showing the distribution of Y/Hf-rich oxides: a) STEM-HAADF image combined with EDS mapping of Ni44Al16 and b) STEM-HAADF image of Ni40Al20 and c) the enlarged HADDF image combined with EDS mapping from the white shadow from b).",
            "image_url": "https://github.com/pch-pokemon/knowledge_base/raw/main/99/Fig.13.png"
        }
    },
    {
        "metadata": {
            "source": "D:/knowledge_base/Data/100.json",
            "tables_num": "Table 1"
        },
        "page_content": {
            "table_number": "Table 1",
            "caption": "Table 1 Chemical compositions of the as-cast alloys determined by inductively coupled-plasma optical emission spectra (ICP-OES) analysis (in wt%).",
            "data": {
                "columns": [
                    "NiCoCrAl",
                    "NiCoCrAlY",
                    "NiCoCrAlHf",
                    "NiCoCrAlYHf"
                ],
                "rows": [
                    {
                        "NiCoCrAl": {
                            "Ni": "Bal.",
                            "Co": 23.2,
                            "Cr": 16.4,
                            "Al": 12.4,
                            "Y": "/",
                            "Hf": "/",
                            "S": "< 0.0005"
                        },
                        "NiCoCrAlY": {
                            "Ni": "Bal.",
                            "Co": 23.0,
                            "Cr": 16.6,
                            "Al": 12.1,
                            "Y": 0.04,
                            "Hf": "/",
                            "S": "< 0.0005"
                        },
                        "NiCoCrAlHf": {
                            "Ni": "Bal.",
                            "Co": 22.9,
                            "Cr": 16.5,
                            "Al": 12.2,
                            "Y": "/",
                            "Hf": 0.089,
                            "S": "< 0.0005"
                        },
                        "NiCoCrAlYHf": {
                            "Ni": "Bal.",
                            "Co": 22.9,
                            "Cr": 16.6,
                            "Al": 12.1,
                            "Y": 0.039,
                            "Hf": 0.084,
                            "S": "< 0.0005"
                        }
                    }
                ]
            },
            "table_url": "https://github.com/pch-pokemon/knowledge_base/raw/main/100/Table1.png"
        }
    },
    {
        "metadata": {
            "source": "D:/knowledge_base/Data/100.json",
            "tables_num": "Table 2"
        },
        "page_content": {
            "table_number": "Table 2",
            "caption": "Table 2 The average size, aspect ratio and volume fraction of the β phase in each alloy.",
            "data": {
                "columns": [
                    "Alloy",
                    "Equivalent diameter μm",
                    "Aspect ratio",
                    "Volume fraction %"
                ],
                "rows": [
                    {
                        "Alloy": "NiCoCrAl",
                        "Equivalent diameter μm": "8.1 ± 2.1",
                        "Aspect ratio": "2.10 ± 0.67",
                        "Volume fraction %": "64.8 ± 1.7"
                    },
                    {
                        "Alloy": "NiCoCrAlY",
                        "Equivalent diameter μm": "10.6 ± 2.8",
                        "Aspect ratio": "2.08 ± 0.76",
                        "Volume fraction %": "66.4 ± 2.8"
                    },
                    {
                        "Alloy": "NiCoCrAlHf",
                        "Equivalent diameter μm": "10.1 ± 3.7",
                        "Aspect ratio": "2.20 ± 0.83",
                        "Volume fraction %": "65.2 ± 3.3"
                    },
                    {
                        "Alloy": "NiCoCrAlYHf",
                        "Equivalent diameter μm": "11.2 ± 3.2",
                        "Aspect ratio": "2.36 ± 0.94",
                        "Volume fraction %": "65.9 ± 3.8"
                    }
                ]
            },
            "table_url": "https://github.com/pch-pokemon/knowledge_base/raw/main/100/Table2.png"
        }
    },
    {
        "metadata": {
            "source": "D:/knowledge_base/Data/100.json",
            "tables_num": "Table 3"
        },
        "page_content": {
            "table_number": "Table 3",
            "caption": "Table 3 Chemical compositions (at%) of β and γ in each alloy by SEM-EDS analysis. The error bar is the standard deviation for at least three regions.",
            "data": {
                "columns": [
                    "NiCoCrAl",
                    "NiCoCrAlY",
                    "NiCoCrAlHf",
                    "NiCoCrAlYHf"
                ],
                "subcolumns": {
                    "β": [
                        "Ni",
                        "Co",
                        "Cr",
                        "Al"
                    ],
                    "γ": [
                        "Ni",
                        "Co",
                        "Cr",
                        "Al"
                    ]
                },
                "rows": [
                    {
                        "β": [
                            "Ni",
                            "Co",
                            "Cr",
                            "Al"
                        ],
                        "NiCoCrAl": {
                            "Ni": {
                                "value": "43.0 ± 0.2"
                            },
                            "Co": {
                                "value": "16.5 ± 0.3"
                            },
                            "Cr": {
                                "value": "12.1 ± 0.2"
                            },
                            "Al": {
                                "value": "28.4 ± 0.4"
                            }
                        },
                        "NiCoCrAlY": {
                            "Ni": {
                                "value": "42.7 ± 0.3"
                            },
                            "Co": {
                                "value": "17.1 ± 0.1"
                            },
                            "Cr": {
                                "value": "12.1 ± 0.7"
                            },
                            "Al": {
                                "value": "28.2 ± 0.5"
                            }
                        },
                        "NiCoCrAlHf": {
                            "Ni": {
                                "value": "42.7 ± 0.3"
                            },
                            "Co": {
                                "value": "17.1 ± 0.6"
                            },
                            "Cr": {
                                "value": "12.0 ± 0.2"
                            },
                            "Al": {
                                "value": "28.1 ± 0.3"
                            }
                        },
                        "NiCoCrAlYHf": {
                            "Ni": {
                                "value": "42.6 ± 0.3"
                            },
                            "Co": {
                                "value": "16.9 ± 0.2"
                            },
                            "Cr": {
                                "value": "12.0 ± 0.1"
                            },
                            "Al": {
                                "value": "28.5 ± 0.2"
                            }
                        }
                    },
                    {
                        "γ": [
                            "Ni",
                            "Co",
                            "Cr",
                            "Al"
                        ],
                        "NiCoCrAl": {
                            "Ni": {
                                "value": "37.9 ± 0.5"
                            },
                            "Co": {
                                "value": "24.6 ± 0.3"
                            },
                            "Cr": {
                                "value": "25.0 ± 0.4"
                            },
                            "Al": {
                                "value": "12.4 ± 0.6"
                            }
                        },
                        "NiCoCrAlY": {
                            "Ni": {
                                "value": "37.7 ± 0.3"
                            },
                            "Co": {
                                "value": "25.1 ± 0.3"
                            },
                            "Cr": {
                                "value": "24.9 ± 0.4"
                            },
                            "Al": {
                                "value": "12.3 ± 0.4"
                            }
                        },
                        "NiCoCrAlHf": {
                            "Ni": {
                                "value": "38.1 ± 0.2"
                            },
                            "Co": {
                                "value": "24.8 ± 0.3"
                            },
                            "Cr": {
                                "value": "24.8 ± 0.4"
                            },
                            "Al": {
                                "value": "12.3 ± 0.1"
                            }
                        },
                        "NiCoCrAlYHf": {
                            "Ni": {
                                "value": "37.9 ± 0.3"
                            },
                            "Co": {
                                "value": "24.8 ± 0.3"
                            },
                            "Cr": {
                                "value": "25.0 ± 0.7"
                            },
                            "Al": {
                                "value": "12.3 ± 0.5"
                            }
                        }
                    }
                ]
            },
            "table_url": "https://github.com/pch-pokemon/knowledge_base/raw/main/100/Table3.png"
        }
    },
    {
        "metadata": {
            "source": "D:/knowledge_base/Data/100.json",
            "tables_num": "Table 4"
        },
        "page_content": {
            "table_number": "Table 4",
            "caption": "Table 4 The activation energy (Q) for breaking the metal-oxygen bonds in oxides [14].",
            "data": {
                "columns": [
                    "Oxides",
                    "Q, eV"
                ],
                "rows": [
                    {
                        "Oxides": "α-Al₂O₃",
                        "Q, eV": "19.44"
                    },
                    {
                        "Oxides": "Y₂O₃",
                        "Q, eV": "21.13"
                    },
                    {
                        "Oxides": "HfO₂ ",
                        "Q, eV": "31.71"
                    }
                ]
            },
            "table_url": "https://github.com/pch-pokemon/knowledge_base/raw/main/100/Table4.png"
        }
    },
    {
        "metadata": {
            "source": "D:/knowledge_base/Data/100.json",
            "figures_num": "Fig. 1"
        },
        "page_content": {
            "figure_number": "Fig. 1",
            "caption": "Fig. 1 BSE images of the microstructure of as-cast (a) NiCoCrAl, (b) NiCoCrAlY, (c) NiCoCrAlHf and (d) NiCoCrAlYHf.",
            "image_url": "https://github.com/pch-pokemon/knowledge_base/raw/main/100/Fig.1.png"
        }
    },
    {
        "metadata": {
            "source": "D:/knowledge_base/Data/100.json",
            "figures_num": "Fig. 2"
        },
        "page_content": {
            "figure_number": "Fig. 2",
            "caption": "Fig. 2 BSE images of the surface morphology of oxide scales formed on (a) NiCoCrAlY, (b) NiCoCrAlHf and (c) NiCoCrAlYHf after oxidation at 1100 °C for 500 h. High magnification BSE images in (c) and (d) show the RE-rich precipitates, as confirmed by the EDS point analysis.",
            "image_url": "https://github.com/pch-pokemon/knowledge_base/raw/main/100/Fig.2.png"
        }
    },
    {
        "metadata": {
            "source": "D:/knowledge_base/Data/100.json",
            "figures_num": "Fig. 3"
        },
        "page_content": {
            "figure_number": "Fig. 3",
            "caption": "Fig. 3 The evolution of oxide spallation degree with oxidation time at 1100 °C. The spallation degree was defined as the ratio of the spalled area to the whole surface area. The insets show the BSE images of surface morphology of NiCoCrAl and NiCoCrAlHf alloys after oxidation.",
            "data": [
                {
                    "columns": [
                        "Oxidation time(h)",
                        "Spallation degree(%)"
                    ],
                    "alloy_name": [
                        {
                            "alloy": "NiCoCrAlHf",
                            "values": [
                                [
                                    5.8,
                                    36.28
                                ],
                                [
                                    12,
                                    39.35
                                ],
                                [
                                    24,
                                    53.53
                                ],
                                [
                                    100,
                                    66.29
                                ],
                                [
                                    200,
                                    77.99
                                ],
                                [
                                    500,
                                    78.94
                                ]
                            ]
                        },
                        {
                            "alloy": "NiCoCrAlY",
                            "values": [
                                [
                                    24,
                                    0.02
                                ],
                                [
                                    200,
                                    0.02
                                ],
                                [
                                    500,
                                    0.02
                                ]
                            ]
                        },
                        {
                            "alloy": "NiCoCrAlYHf",
                            "values": [
                                [
                                    24,
                                    0.02
                                ],
                                [
                                    100,
                                    0.02
                                ],
                                [
                                    200,
                                    0.02
                                ],
                                [
                                    500,
                                    0.02
                                ]
                            ]
                        },
                        {
                            "alloy": "NiCoCrAl",
                            "values": [
                                [
                                    0.02,
                                    2.25
                                ],
                                [
                                    0.53,
                                    44.55
                                ],
                                [
                                    6.5,
                                    69.5
                                ]
                            ]
                        }
                    ]
                }
            ],
            "image_url": "https://github.com/pch-pokemon/knowledge_base/raw/main/100/Fig.3.png"
        }
    },
    {
        "metadata": {
            "source": "D:/knowledge_base/Data/100.json",
            "figures_num": "Fig. 4"
        },
        "page_content": {
            "figure_number": "Fig. 4",
            "caption": "Fig. 4 Surface morphology of spalled regions in different alloys after oxidation at 1100 °C: (a) NiCoCrAlY and (b) NiCoCrAlHf for 500 h; (c, d) NiCoCrAl for 5 min and 423 h, respectively. By comparing to the microstructure of the as-cast alloy in Fig. 1, it is found that interfacial voids mainly form on β phase regions, as indicated by the white arrows in (c).",
            "image_url": "https://github.com/pch-pokemon/knowledge_base/raw/main/100/Fig.4.png"
        }
    },
    {
        "metadata": {
            "source": "D:/knowledge_base/Data/100.json",
            "figures_num": "Fig. 5"
        },
        "page_content": {
            "figure_number": "Fig. 5",
            "caption": "Fig. 5 Cross-sectional BSE micrographs of oxide scales formed on (a, d) NiCoCrAlY, (b, e) NiCoCrAlHf and (c, f) NiCoCrAlYHf samples after oxidation at 1100 °C for 500 h. The Ni protective layer was fabricated using electroplated method and the details can be seen elsewhere [41].",
            "image_url": "https://github.com/pch-pokemon/knowledge_base/raw/main/100/Fig.5.png"
        }
    },
    {
        "metadata": {
            "source": "D:/knowledge_base/Data/100.json",
            "figures_num": "Fig. 6"
        },
        "page_content": {
            "figure_number": "Fig. 6",
            "caption": "Fig. 6 Secondary electron (SE) images of the fractured cross-sectional morphology of oxide scales formed on (a) NiCoCrAl, (b) NiCoCrAlY, (c) NiCoCrAlHf and (d) NiCoCrAYHf after oxidation at 1100 °C. Lines A and B denote the total oxide scale thickness and columnar zone thickness, respectively. Thickness measurements were performed for ten pairs in each graph. The fractured cross-sections of NiCoCrAl and NiCoCrAlHf were taken from the spalled oxide scales. For the NiCoCrAlY and NiCoCrAlYHf, the fractured cross-sections were obtained by mechanical fracture. The oxidized samples were notched on the back by a sharp blade mounted in a precision cut-off machine and then broken to obtain the fractured cross-sections.",
            "image_url": "https://github.com/pch-pokemon/knowledge_base/raw/main/100/Fig.6.png"
        }
    },
    {
        "metadata": {
            "source": "D:/knowledge_base/Data/100.json",
            "figures_num": "Fig. 7"
        },
        "page_content": {
            "figure_number": "Fig. 7",
            "caption": "Fig. 7 TEM analysis of the oxide scale/metal interface in NiCoCrAlYHf after 500 h oxidation at 1100 °C: (a) HAADF STEM image giving an overview of the interface; (b) magnified view of the grain boundary in (a); (c) EDS mapping over the area in the orange rectangle in (a), showing segregation of Y and Hf to the Al₂O₃ grain boundary.",
            "image_url": "https://github.com/pch-pokemon/knowledge_base/raw/main/100/Fig.7.png"
        }
    },
    {
        "metadata": {
            "source": "D:/knowledge_base/Data/100.json",
            "figures_num": "Fig. 8"
        },
        "page_content": {
            "figure_number": "Fig. 8",
            "caption": "Fig. 8 Comparison of the growth of equiaxed and columnar layers between different alloys. (a) Schematic diagram showing oxidized samples after wedge polishing and then re-oxidizing. SE images of the surface morphology of polished wedge samples after re-oxidation at 1100 °C for 6 h: (b) NiCoCrAlY and (c) NiCoCrAlYHf. Linear fitting of the thickness of (d) equiaxed and (e) columnar layers with the square root of oxidation time based on Eq. (2). The white lines in (a) and (b) show the separation between oxides formed on polished alloy substrates (black arrows) and columnar grains (white arrows).",
            "data": [
                {
                    "subfigure_label": "(d)",
                    "columns": [
                        "(Oxidation time)¹/²(h¹/²)",
                        "Equiaxed layer thickness(μm)"
                    ],
                    "alloy_name": [
                        {
                            "alloy": "Undoped",
                            "values": [
                                [
                                    4.9,
                                    0.917
                                ],
                                [
                                    10.0,
                                    1.615
                                ],
                                [
                                    14.14,
                                    2.145
                                ],
                                [
                                    20.74,
                                    3.225
                                ]
                            ],
                            "R²": "0.9959",
                            "linear fit k": "7.2 × 10⁻¹⁴ cm² s⁻¹"
                        },
                        {
                            "alloy": "YHf-doped",
                            "values": [
                                [
                                    4.9,
                                    0.146
                                ],
                                [
                                    10.0,
                                    0.244
                                ],
                                [
                                    14.14,
                                    0.283
                                ],
                                [
                                    22.36,
                                    0.346
                                ]
                            ],
                            "R²": "0.9867",
                            "linear fit k": "3 ~ 8 × 10⁻¹⁶ cm² s⁻¹"
                        },
                        {
                            "alloy": "Y-doped",
                            "values": [
                                [
                                    4.9,
                                    0.216
                                ],
                                [
                                    10.0,
                                    0.318
                                ],
                                [
                                    14.14,
                                    0.406
                                ],
                                [
                                    22.36,
                                    0.6
                                ]
                            ],
                            "R²": "0.9479",
                            "linear fit k": "3 ~ 8 × 10⁻¹⁶ cm² s⁻¹"
                        },
                        {
                            "alloy": "Hf-doped",
                            "values": [
                                [
                                    4.9,
                                    0.234
                                ],
                                [
                                    10.0,
                                    0.322
                                ],
                                [
                                    14.14,
                                    0.353
                                ],
                                [
                                    22.36,
                                    0.424
                                ]
                            ],
                            "R²": "0.9500",
                            "linear fit k": "3 ~ 8 × 10⁻¹⁶ cm² s⁻¹"
                        }
                    ],
                    "image_url": "https://github.com/pch-pokemon/knowledge_base/raw/main/100/Fig.8(d).png"
                },
                {
                    "subfigure_label": "(e)",
                    "columns": [
                        "(Oxidation time)¹/²(h¹/²)",
                        "Columnar layer thickness(μm)"
                    ],
                    "alloy_name": [
                        {
                            "alloy": "Undoped",
                            "values": [
                                [
                                    4.9,
                                    1.608
                                ],
                                [
                                    10.0,
                                    2.556
                                ],
                                [
                                    14.14,
                                    3.183
                                ],
                                [
                                    20.74,
                                    4.388
                                ]
                            ],
                            "R²": "0.9889",
                            "linear fit k": "8.8 × 10⁻¹⁴ cm² s⁻¹"
                        },
                        {
                            "alloy": "YHf-doped",
                            "values": [
                                [
                                    4.9,
                                    1.282
                                ],
                                [
                                    10.0,
                                    2.361
                                ],
                                [
                                    14.14,
                                    2.995
                                ],
                                [
                                    22.36,
                                    4.369
                                ]
                            ],
                            "R²": "0.9994",
                            "linear fit k": "7.5 × 10⁻¹⁴ cm² s⁻¹"
                        },
                        {
                            "alloy": "Hf-doped",
                            "values": [
                                [
                                    4.9,
                                    1.113
                                ],
                                [
                                    10.0,
                                    1.621
                                ],
