Repository: pch-pokemon/Multi_agent_for_alloy_oxidation

# High-Temperature Alloy Oxidation Multi-Agent System V1.0

This software is a knowledge-guided multi-agent system designed for intelligent prediction, mechanistic interpretation, thermodynamic analysis, and literature-grounded reasoning of oxidation behavior in high-temperature superalloys.

Unlike conventional tool-based frameworks, the system organizes the oxidation research process into a structured multi-agent workflow, enabling the transformation of fragmented mechanistic knowledge into design-relevant insights.

File: rag_core/data/1_100_chart.json (part 70 of 70)
[
                                [
                                    14.14,
                                    2.06
                                ],
                                [
                                    22.36,
                                    3.183
                                ]
                            ],
                            "R²": "0.9948",
                            "linear fit k": "4.7 × 10⁻¹⁴ cm² s⁻¹"
                        },
                        {
                            "alloy": "Y-doped",
                            "values": [
                                [
                                    4.9,
                                    1.696
                                ],
                                [
                                    10.0,
                                    3.096
                                ],
                                [
                                    14.14,
                                    4.012
                                ],
                                [
                                    22.36,
                                    5.668
                                ]
                            ],
                            "R²": "0.9989",
                            "linear fit k": "1.2 × 10⁻¹³ cm² s⁻¹"
                        }
                    ],
                    "image_url": "https://github.com/pch-pokemon/knowledge_base/raw/main/100/Fig.8(e).png"
                }
            ],
            "image_url": "https://github.com/pch-pokemon/knowledge_base/raw/main/100/Fig.8.png"
        }
    },
    {
        "metadata": {
            "source": "D:/knowledge_base/Data/100.json",
            "figures_num": "Fig. 9"
        },
        "page_content": {
            "figure_number": "Fig. 9",
            "caption": "Fig. 9 Linear fitting of the oxide scale thickness versus the square root of oxidation time. The thickness was measured using ImageJ software based on the cross-sectional BSE images of oxide scales.",
            "data": [
                {
                    "columns": [
                        "(Oxidation time)¹/²(h¹/²)",
                        "Oxide scale thickness(μm)"
                    ],
                    "alloy_name": [
                        {
                            "alloy": "Undoped",
                            "values": [
                                [
                                    4.9,
                                    2.685
                                ],
                                [
                                    10.0,
                                    4.423
                                ],
                                [
                                    14.14,
                                    5.357
                                ],
                                [
                                    20.74,
                                    7.367
                                ]
                            ],
                            "R²": "0.9932",
                            "linear fit k": "2.0 × 10⁻¹³ cm² s⁻¹"
                        },
                        {
                            "alloy": "YHf-doped",
                            "values": [
                                [
                                    4.9,
                                    1.505
                                ],
                                [
                                    10.0,
                                    2.646
                                ],
                                [
                                    14.14,
                                    3.359
                                ],
                                [
                                    22.36,
                                    4.786
                                ]
                            ],
                            "R²": "0.9945",
                            "linear fit k": "0.8 × 10⁻¹³ cm² s⁻¹"
                        },
                        {
                            "alloy": "Y-doped",
                            "values": [
                                [
                                    4.9,
                                    1.323
                                ],
                                [
                                    10.0,
                                    1.984
                                ],
                                [
                                    14.14,
                                    2.451
                                ],
                                [
                                    22.36,
                                    3.658
                                ]
                            ],
                            "R²": "0.9939",
                            "linear fit k": "0.6 × 10⁻¹³ cm² s⁻¹"
                        },
                        {
                            "alloy": "Hf-doped",
                            "values": [
                                [
                                    4.9,
                                    1.907
                                ],
                                [
                                    10.0,
                                    3.489
                                ],
                                [
                                    14.14,
                                    4.423
                                ],
                                [
                                    22.36,
                                    6.226
                                ]
                            ],
                            "R²": "0.9910",
                            "linear fit k": "1.4 × 10⁻¹³ cm² s⁻¹"
                        }
                    ]
                }
            ],
            "image_url": "https://github.com/pch-pokemon/knowledge_base/raw/main/100/Fig.9.png"
        }
    },
    {
        "metadata": {
            "source": "D:/knowledge_base/Data/100.json",
            "figures_num": "Fig. 10"
        },
        "page_content": {
            "figure_number": "Fig. 10",
            "caption": "Fig. 10 Evolution of (a) residual stress and (b) growth stress in oxide scale as a function of oxidation time at 1100 ◦C. The insets in (a) and (b) show the residual stress and the growth stress, respectively, after short-time oxidation.",
            "data": [
                {
                    "subfigure_label": "(a)",
                    "columns": [
                        "Oxidation time(h)",
                        "Residual stress(GPa)"
                    ],
                    "alloy-name": [
                        {
                            "alloy": "NiCoCrAlY",
                            "values": [
                                [
                                    0.5,
                                    -0.864
                                ],
                                [
                                    1,
                                    -0.437
                                ],
                                [
                                    6,
                                    -0.414
                                ],
                                [
                                    12,
                                    -0.485
                                ],
                                [
                                    24,
                                    -5.385
                                ],
                                [
                                    100,
                                    -6.121
                                ],
                                [
                                    200,
                                    -5.893
                                ],
                                [
                                    500,
                                    -5.74
                                ]
                            ]
                        },
                        {
                            "alloy": "NiCoCrAlYHf",
                            "values": [
                                [
                                    0.5,
                                    -0.186
                                ],
                                [
                                    1,
                                    -0.05
                                ],
                                [
                                    6,
                                    -0.081
                                ],
                                [
                                    12,
                                    -0.406
                                ],
                                [
                                    24,
                                    -5.039
                                ],
                                [
                                    100,
                                    -5.368
                                ],
                                [
                                    200,
                                    -6.357
                                ],
                                [
                                    500,
                                    -5.732
                                ]
                            ]
                        },
                        {
                            "alloy": "NiCoCrAlHf",
                            "values": [
                                [
                                    0.5,
                                    -0.533
                                ],
                                [
                                    1,
                                    -0.474
                                ],
                                [
                                    6,
                                    -0.502
                                ],
                                [
                                    12,
                                    -0.635
                                ],
                                [
                                    24,
                                    -4.117
                                ],
                                [
                                    100,
                                    -1.885
                                ],
                                [
                                    200,
                                    -1.302
                                ],
                                [
                                    500,
                                    -1.2
                                ]
                            ]
                        }
                    ],
                    "image_url": "https://github.com/pch-pokemon/knowledge_base/raw/main/100/Fig.10(a).png"
                },
                {
                    "subfigure_label": "(b)",
                    "columns": [
                        "Oxidation time(h)",
                        "Growth stress(GPa)"
                    ],
                    "alloy-name": [
                        {
                            "alloy": "NiCoCrAlY",
                            "values": [
                                [
                                    0.5,
                                    -0.86
                                ],
                                [
                                    1,
                                    -0.434
                                ],
                                [
                                    6,
                                    -0.411
                                ],
                                [
                                    12,
                                    -0.478
                                ],
                                [
                                    24,
                                    -0.418
                                ],
                                [
                                    100,
                                    -0.911
                                ],
                                [
                                    200,
                                    -0.676
                                ],
                                [
                                    500,
                                    -0.653
                                ]
                            ]
                        },
                        {
                            "alloy": "NiCoCrAlYHf",
                            "values": [
                                [
                                    0.5,
                                    -0.17
                                ],
                                [
                                    1,
                                    -0.045
                                ],
                                [
                                    6,
                                    -0.076
                                ],
                                [
                                    12,
                                    -0.405
                                ],
                                [
                                    24,
                                    -0.316
                                ],
                                [
                                    100,
                                    -0.41
                                ],
                                [
                                    200,
                                    -1.138
                                ],
                                [
                                    500,
                                    -0.488
                                ]
                            ]
                        },
                        {
                            "alloy": "NiCoCrAlHf",
                            "values": [
                                [
                                    0.5,
                                    -0.53
                                ],
                                [
                                    1,
                                    -0.469
                                ],
                                [
                                    6,
                                    -0.503
                                ],
                                [
                                    12,
                                    -0.63
                                ]
                            ]
                        }
                    ],
                    "image_url": "https://github.com/pch-pokemon/knowledge_base/raw/main/100/Fig.10(b).png"
                }
            ]
        }
    },
    {
        "metadata": {
            "source": "D:/knowledge_base/Data/100.json",
            "figures_num": "Fig. 11"
        },
        "page_content": {
            "figure_number": "Fig. 11",
            "caption": "Fig. 11 TOF-SIMS measurements of S for (a, d) NiCoCrAlY, (b, e) NiCoCrAlHf and (c, f) NiCoCrAlYHf after oxidation at 1100 ◦C for 500 h. Images (a) to (c) were taken under the SE mode, and showed the area after the TOF-SIMS analysis. SIMS imaging for S was conducted on a square area at the cross-section of the oxide scale, and was acquired for about 250 s. White arrows in (e) indicate the S segregation to the detached interface in NiCoCrAlHf.",
            "image_url": "https://github.com/pch-pokemon/knowledge_base/raw/main/100/Fig.11.png"
        }
    },
    {
        "metadata": {
            "source": "D:/knowledge_base/Data/100.json",
            "figures_num": "Fig. 12"
        },
        "page_content": {
            "figure_number": "Fig. 12",
            "caption": "Fig. 12 Parabolic rate constants of different RE-doped alloys versus the activation energy (Q) for breaking the metal-oxygen bonds. The activation energy (Q) of the alloys doped with two REs is taken as the average value of Q of the alloys doped with either of the REs. The radii of RE ions (Å) are presented in Fig. 10. Note that the decreasing trend of k with Q is found in Y-, Hf- and YHf-doped NiCrAl in [13] and FeCrAl in [3], thus the results are not presented. To avoid the influence of severe internal oxidation caused by overdoping, the doping levels of each RE were controlled below 0.06 at% in either types of alloys.",
            "data": [
                {
                    "columns": [
                        "Q f_s0 r_0²(ev)",
                        "k, 10⁻⁵(mg cm⁻⁴ s⁻¹)"
                    ],
                    "alloy": "NiAl Ref.[25]",
                    "values": [
                        {
                            "label": "REs-free(0.53)",
                            "values": [
                                19.4,
                                1.946
                            ]
                        },
                        {
                            "label": "Y(0.89~0.90)",
                            "values": [
                                21.1,
                                1.436
                            ]
                        },
                        {
                            "label": "Zr(0.66~0.84)",
                            "values": [
                                28.47,
                                0.141
                            ]
                        },
                        {
                            "label": "Hf/Zr",
                            "values": [
                                29.9,
                                0.06
                            ]
                        },
                        {
                            "label": "Hf(0.65~0.83)",
                            "values": [
                                31.37,
                                0.101
                            ]
                        }
                    ]
                },
                {
                    "columns": [
                        "Q f_s0 r_0²(ev)",
                        "k, 10⁻¹³(cm² s⁻¹)"
                    ],
                    "alloy": "NiCoCrAl(This work)",
                    "values": [
                        {
                            "label": "REs-free(0.53)",
                            "values": [
                                19.4,
                                1.995
                            ]
                        },
                        {
                            "label": "Y(0.89~0.90)",
                            "values": [
                                21.1,
                                1.391
                            ]
                        },
                        {
                            "label": "Y/Hf",
                            "values": [
                                26.41,
                                0.794
                            ]
                        },
                        {
                            "label": "Hf(0.65~0.83)",
                            "values": [
                                31.37,
                                0.597
                            ]
                        }
                    ]
                }
            ],
            "image_url": "https://github.com/pch-pokemon/knowledge_base/raw/main/100/Fig.12.png"
        }
    },
    {
        "metadata": {
            "source": "D:/knowledge_base/Data/100.json",
            "figures_num": "Fig. 13"
        },
        "page_content": {
            "figure_number": "Fig. 13",
            "caption": "Fig. 13 Variation of $\\frac{k_{Undoped}}{k_{Y-doped}}$ as a function of $\\frac{d_{Undoped}}{d_{Y-doped}}$ for three different $\\frac{D_O^*(Undoped)}{D_O^*(Y-doped)}$ values. It was assumed that the thickness of the Al₂O₃ grain boundary (δ) was 1 nm. The ratio of lateral grain size is also indicated according to Fig. 6.",
            "data": [
                {
                    "columns": [
                        "d_Udoped/d_Y-dpoed",
                        "K_Udoped/K_Y-dpoed"
                    ],
                    "D_O^*(Undoped)/D_O^*(Y-doped)": "2.5",
                    "values": [
                        [
                            0.27,
                            8.012
                        ],
                        [
                            0.34,
                            5.953
                        ],
                        [
                            0.6,
                            3.278
                        ],
                        [
                            1,
                            1.822
                        ],
                        [
                            2,
                            0.935
                        ],
                        [
                            4,
                            0.462
                        ],
                        [
                            6,
                            0.32
                        ],
                        [
                            8,
                            0.249
                        ],
                        [
                            10,
                            0.201
                        ]
                    ]
                },
                {
                    "columns": [
                        "d_Udoped/d_Y-dpoed",
                        "K_Udoped/K_Y-dpoed"
                    ],
                    "D_O^*(Undoped)/D_O^*(Y-doped)": "15",
                    "values": [
                        [
                            1.23,
                            9.562
                        ],
                        [
                            1.5,
                            7.527
                        ],
                        [
                            2,
                            5.657
                        ],
                        [
                            3,
                            3.858
                        ],
                        [
                            4.47,
                            2.556
                        ],
                        [
                            6.83,
                            1.669
                        ],
                        [
                            8.54,
                            1.349
                        ],
                        [
                            10,
                            1.148
                        ]
                    ]
                },
                {
                    "columns": [
                        "d_Udoped/d_Y-dpoed",
                        "K_Udoped/K_Y-dpoed"
                    ],
                    "D_O^*(Undoped)/D_O^*(Y-doped)": "90",
                    "values": [
                        [
                            7,
                            9.728
                        ],
                        [
                            7.77,
                            8.817
                        ],
                        [
                            8.84,
                            7.74
                        ],
                        [
                            10,
                            6.876
                        ]
                    ]
                }
            ],
            "image_url": "https://github.com/pch-pokemon/knowledge_base/raw/main/100/Fig.13.png"
        }
    },
    {
        "metadata": {
            "source": "D:/knowledge_base/Data/100.json",
            "figures_num": "Fig. S1"
        },
        "page_content": {
            "figure_number": "Fig. S1",
            "caption": "Fig. S1 Measurement of the oxide ridges volume on tapered (a-c) NiCoCrAlY and (d-f) NiCoCrAlYHf samples (pre-oxidized at 1100 °C for 100 h and then tapered by wedge polishing) after re-oxidizing for 6 h at 1100 °C. (a and d) BSE images of the surface morphology. (b and e) AFM scans over the area in the white rectangle in (a) and (d). (c and f) Processed images for quantifying the length of oxide ridges. Three regions, marked as 1, 2 and 3 in (b) and (e), were selected to measure the volume of oxide ridges.",
            "image_url": "https://github.com/pch-pokemon/knowledge_base/raw/main/100/Fig.S1.png"
        }
    },
    {
        "metadata": {
            "source": "D:/knowledge_base/Data/100.json",
            "figures_num": "Fig. S2"
        },
        "page_content": {
            "figure_number": "Fig. S2",
            "caption": "Fig. S2 Al grain boundary flux as a function of the distance from the border between the original oxide and the newly formed oxide to the position where the volume of oxide ridges was measured for NiCoCrAlY and NiCoCrAlYHf samples. The samples were pre-oxidized for 100 h at 1100 °C, then re-oxidized for 6 h at 1100 °C.",
            "data": [
                {
                    "columns": [
                        "Distance(μm), Al grain boundary flux(atoms cm⁻¹ s⁻¹)"
                    ],
                    "alloy_type": [
                        {
                            "alloy": "NiCoCrAlY",
                            "values": [
                                [
                                    6.11,
                                    150000000.0
                                ],
                                [
                                    9.9,
                                    97000000.0
                                ],
                                [
                                    14.59,
                                    79000000.0
                                ]
                            ]
                        },
                        {
                            "alloy": "NiCoCrAlYHf",
                            "values": [
                                [
                                    8.96,
                                    71000000.0
                                ],
                                [
                                    13.77,
                                    52000000.0
                                ],
                                [
                                    18.18,
                                    36000000.0
                                ]
                            ]
                        }
                    ]
                }
            ],
            "image_url": "https://github.com/pch-pokemon/knowledge_base/raw/main/100/Fig.S2.png"
        }
    },
    {
        "metadata": {
            "source": "D:/knowledge_base/Data/100.json",
            "figures_num": "Fig. S3"
        },
        "page_content": {
            "figure_number": "Fig. S3",
            "caption": "Fig. S3 High magnification BES images, showing the microstructure of oxide scales formed on (a) NiCoCrAlY, (b) NiCoCrAlHf and (c) NiCoCrAlYHf after oxidation at 1100 °C for 500 h. EDS point analysis indicates that the bright dots in (b) and (c) are enriched in Hf.",
            "image_url": "https://github.com/pch-pokemon/knowledge_base/raw/main/100/Fig.S3.png"
        }
    }
]
