Repository: pch-pokemon/Multi_agent_for_alloy_oxidation

# High-Temperature Alloy Oxidation Multi-Agent System V1.0

This software is a knowledge-guided multi-agent system designed for intelligent prediction, mechanistic interpretation, thermodynamic analysis, and literature-grounded reasoning of oxidation behavior in high-temperature superalloys.

Unlike conventional tool-based frameworks, the system organizes the oxidation research process into a structured multi-agent workflow, enabling the transformation of fragmented mechanistic knowledge into design-relevant insights.

## System Architecture

The system is coordinated by a central Supervisor and consists of five specialized agents:

### (1) Machine Learning Agent (ML_agent)
- Predicts oxidation mass gain (mg/cm²) and kinetic parameters
- Supports single prediction, batch prediction, and CSV-based evaluation
- Provides composition-resolved oxidation trends

### (2) Thermodynamic Agent (Thermo_agent)
- Provides thermodynamic properties of oxides (ΔG, pO₂, equilibrium constants)
- Supports interpolation, extrapolation, and compositional scanning
- Ensures physical consistency of predicted oxidation behavior

### (3) RAG Knowledge Agent (RAG_agent)
- Retrieves and aggregates literature evidence related to oxidation mechanisms
- Supports multi-modal outputs (figures, tables, references)
- Maintains traceable evidence linkage

### (4) Mechanistic Analysis Agent (Mechanism_agent)
- Extracts and organizes mechanistic knowledge from literature
- Identifies element roles, interactions, and inconsistencies
- Bridges fragmented literature into interpretable knowledge structures
- Enables hypothesis generation (e.g., compositional boundaries)

### (5) Reference Agent (Ref_agent)
- Recommends relevant scientific literature
- Outputs titles, key findings, and DOI links
- Ensures reliability using curated local database

## Coordination Strategy

The Supervisor dynamically determines which agents to invoke based on user queries and task requirements. 

It does not perform inference itself, but orchestrates the workflow to:
- combine predictions
- validate thermodynamics
- retrieve supporting evidence
- construct mechanistic explanations

## Application Scenarios

- Oxidation behavior prediction
- Mechanism interpretation and hypothesis generation
- Thermodynamic analysis of alloy systems
- Literature-supported materials design


高温合金氧化行为多智能体知识问答与预测系统V1.0

本软件为高温合金氧化行为多智能体知识问答与预测系统，其核心目标是针对高温合金的氧化行为提供智能化的预测、机理解释、热力学数据查询及文献推荐支持。
系统基于多智能体架构，由协调者（Supervisor）统一调度四个子智能体：

#（1）机器学习智能体（ML_agent）
功能：基于训练好的模型，预测不同合金成分及热处理条件下的氧化增重（mg/cm²）。
支持单条预测、批量预测、CSV文件预测与评估。

#（2）热力学智能体（Thermo_agent）
功能：提供氧化物的热力学数据（吉布斯自由能 ΔG、平衡氧分压pO2、平衡常数K 等）。
支持精确查询、模糊匹配、温度插值/外推、范围曲线数据生成，以及批量查询。

#（3）RAG知识问答智能体（RAG_agent）
功能：基于检索增强生成（RAG），回答与高温合金氧化机理相关的问题。
支持返回多模态结果，包括图表链接、参考文献，并保持原始引用标记。

#（4）文献推荐智能体（Ref_agent）
功能：推荐相关学术文献，输出论文题目、关键发现及 DOI 链接。
保证结果来自本地文献数据库，并自动过滤非法引用。

架构特点：
协调调度：Supervisor 可根据用户问题自动判断调用哪一个或多个子智能体，直至解决问题并组合结果形成最终答案返回给用户。

应用场景：
科研及企业人员可利用本系统进行氧化行为预测、机理解释、热力学分析，并快速获取相关文献支撑，从而实现数据驱动的材料研究与设计优化。

File: ref_rec/data/metdadata_ref_documents.json (part 1 of 4)
[
  {
    "page_content": "Title: Effects of Cr and Al/W ratio on the microstructural stability, oxidation property and γ' phase nano-hardness of multi-component Co–Ni-base superalloys\nKeywords: Co-Ni-base superalloys, APT, Partitioning behavior, Microstructural stability, Oxidation\nAbstract: Three Co–30Ni-xAl-(15-x)W–1Ta–4Ti-yCr septenary alloys were systematically studied with the aim of developing multiple-component Co–Ni-base alloys with balanced properties. The microstructural stabilities were investigated at 1000 °C and 1100 °C after long-term aging. The experimental results indicate that increasing the Cr content significantly reduces the microstructural stability and promotes the precipitation of μ phase; while increasing Al/W ratio increases the γ' volume fraction and the γ/γ' lattice misfit. At the same time, increasing the Cr content increases the hardness of γ' phase and increasing Al/W ratio shows the opposite effect. The APT results reveal that such effects should be mainly attributed to the change of elemental partitioning behaviors between the γ and γ' phases. Furthermore, increasing the Cr content and Al/W ratio predominantly enhances the oxidation resistance at 1000 °C, resulting in promising oxidation property which is comparable to commercial Ni-base superalloys Waspaloy and Udimet 720. Finally, the well balance of the microstructural stability, alloy density, γ' phase hardness and oxidation resistance can be achieved. This study will be beneficial for the continuous efforts on the development of multi-component Co–Ni-base superalloys for industrial applications.",
    "metadata": {
      "source": "D:/knowledge_base/Data/1.json",
      "title": "Effects of Cr and Al/W ratio on the microstructural stability, oxidation property and γ' phase nano-hardness of multi-component Co–Ni-base superalloys",
      "doi": "https://doi.org/10.1016/j.jallcom.2020.154182"
    }
  },
  {
    "page_content": "Title: Effect of B and Cr on the high temperature oxidation behaviour of novel γ/γ'-strengthened Co-base superalloys\nKeywords: Superalloys, Cobalt, SEM, SIMS, Oxidation\nAbstract: Isothermal oxidation was carried out on new γ/γ'-strengthened Co-base superalloys of the system Co–Al–W–B and Co–Al–W–B–Cr at 800 and 900 °C in air. ToF-SIMS investigations show that boron accumulates in the inner oxide layer which improves the oxidation behaviour and oxide layer adhesion considerably. B-rich precipitations can be observed in the alloy matrix, as well. Appropriate amounts of chromium as additional alloying element lead to further improvement of the oxidation resistance due to the formation of protective inner Al₂O₃ and Cr₂O₃ scales.",
    "metadata": {
      "source": "D:/knowledge_base/Data/2.json",
      "title": "Effect of B and Cr on the high temperature oxidation behaviour of novel γ/γ'-strengthened Co-base superalloys",
      "doi": "http://dx.doi.org/10.1016/j.corsci.2011.04.020"
    }
  },
  {
    "page_content": "Title: Effect of Ti and Ta content on the oxidation resistance of Co–Ni-based superalloys\nKeywords: Co–Ni-based superalloys, high-temperature oxidation, Ti and Ta elements, formation mechanism of holes\nAbstract: Co–Ni-based superalloys are known for their capability to function at elevated temperatures and superior hot corrosion and thermal fatigue resistance. Therefore, these alloys show potential as crucial high-temperature structural materials for aeroengine and gas turbine hot-end components. Our previous work elucidated the influence of Ti and Ta on the high-temperature mechanical properties of alloys. However, the intricate interaction among elements considerably affects the oxidation resistance of alloys. In this paper, Co–35Ni–10Al–2W–5Cr–2Mo–1Nb–xTi–(5−x)Ta alloys (x = 1, 2, 3, 4) with varying Ti and Ta contents were designed and compounded, and their oxidation resistance was investigated at the temperature range from 800 to 1000°C. After oxidation at three test conditions, namely, 800°C for 200 h, 900°C for 200 h, and 1000°C for 50 h, the main structure of the oxide layer of the alloy consisted of spinel, Cr₂O₃, and Al₂O₃ from outside to inside. Oxides consisting of Ta, W, and Mo formed below the Cr₂O₃ layer. The interaction of Ti and Ta imparted the highest oxidation resistance to 3Ti2Ta alloy. Conversely, an excessive amount of Ti or Ta resulted in an adverse effect on the oxidation resistance of the alloys. This study reports the volatilization of W and Mo oxides during the oxidation process of Co–Ni-based cast superalloys with a high Al content for the first time and explains the formation mechanism of holes in the oxide layer. The results provide a basis for gaining insights into the effects of the interaction of alloying elements on the oxidation resistance of the alloys they form.",
    "metadata": {
      "source": "D:/knowledge_base/Data/3.json",
      "title": "Effect of Ti and Ta content on the oxidation resistance of Co–Ni-based superalloys",
      "doi": "https://doi.org/10.1007/s12613-023-2733-3"
    }
  },
  {
    "page_content": "Title: High temperature oxidation behavior of a Ni–Co-based superalloy\nKeywords: Ni-Co-Based superalloy, Electron beam smelting, Oxidation behavior, Oxidation mechanism\nAbstract: Oxidation behavior of a Ni-Co-based superalloy prepared by vacuum induction melting (VIM) plus electron beam smelting layered solidification technology (EBSL) and VIM plus electro slag remelting (ESR) at 1180 °C was investigated. The predominant oxides from the outer layer to the inner layer are TiO₂, Cr₂O₃, (Al, Ti)-rich oxide and Al₂O₃, respectively. The (Al, Ti)-rich oxide is considered to be Al₂Ti₄O₉, which is formed by TiO₂ and Al₂O₃. At high temperature, the external oxides experienced significant spalling, particularly in ESR-alloy, which indicated that the EBSL-alloy is more preferable in terms of oxidation resistance. This can be attributed to the presence of finer grains in EBSL-alloy, which facilitates the diffusion of elements and promotes the rapid formation of oxidation scales on the surface of the alloy. Additionally, the presence of a TiO₂ layer cover on Cr₂O₃ reduces the degree of spalling of oxides in EBSL-alloy.",
    "metadata": {
      "source": "D:/knowledge_base/Data/4.json",
      "title": "High temperature oxidation behavior of a Ni–Co-based superalloy",
      "doi": "https://doi.org/10.1016/j.intermet.2024.108388"
    }
  },
  {
    "page_content": "Title: Coarsening Evolution of γ' Phase and Failure Mechanism of Co-Ni-Al-Ti-Based Superalloys During Isothermal Aging\nKeywords: Co-Ni-Al-Ti-based superalloy, γ' phase, coarsening rate, isothermal aging, mechanical properties\nAbstract: Novel Co-based superalloys, as potentially ideal aero-engine hot section materials, have a higher temperature bearing capacity and better oxidation resistance than Ni-based superalloys. Coarsening evolution of γ' phase and failure mechanism of Co-Ni-Al-Ti-based superalloys during the isothermal aging process at 1073 K were investigated using multiple characterizations and testing methods. The results show that γ' phase is uniformly distributed on the γ phase matrix, and coarsening with the increase in isothermal aging time, which results in a decrease in maximum tensile strength. Furthermore, Mo element is preferred to distribute in γ' phase and provides stronger solution strengthening effect than Cr element, which determines more excellent mechanical properties of 2Mo superalloy than that of 2Cr superalloy. The coarsening rate of γ' phase in the 2Cr superalloy is significantly higher than that in the 2Mo superalloy. Grain boundary failure is dominant in isothermal aging, and the cracks nucleate and expand along the vertical direction of loading stress on the grain boundary. The current work suggests that the coarsening of the γ' phase, reduction in the volume fraction of γ' phase, and formation of '-precipitate depleted zone (PDZ) near the grain boundary during aging controls the deterioration of mechanical properties in Co-Ni-Al-Ti-based superalloys.",
    "metadata": {
      "source": "D:/knowledge_base/Data/5.json",
      "title": "Coarsening Evolution of γ' Phase and Failure Mechanism of Co-Ni-Al-Ti-Based Superalloys During Isothermal Aging",
      "doi": "https://doi.org/10.3389/fmats.2022.863305"
    }
  },
  {
    "page_content": "Title: Influence of small amounts of Si and Cr on the high-temperature oxidation behavior of novel cobalt base superalloys\nKeywords: Co-based superalloys, Oxidation, Synchrotron radiation, Thermodynamics and kinetics\nAbstract: The effect of small amounts of Si and Cr on the high temperature oxidation of alloys based on Co-9Al-9W was investigated at 900 °C. The results show that the effect of Si additions on oxidation resistance was more pronounced than for Cr additions. An addition of 4 at.% Cr was insufficient to produce a protective layer, while 2 at.% Si led to the formation of a dense, continuous Al₂O₃ scale. The thermodynamics and kinetics for Al₂O₃ layer formation were analyzed by combining CALPHAD and Wagner's theory.",
    "metadata": {
      "source": "D:/knowledge_base/Data/6.json",
      "title": "Influence of small amounts of Si and Cr on the high-temperature oxidation behavior of novel cobalt base superalloys",
      "doi": "https://doi.org/10.1016/j.corsci.2021.109388"
    }
  },
  {
    "page_content": "Title: Growth Mechanisms of Oxide Scales on Two-phase Co/Ni-base Model Alloys between 800 °C and 900 °C\nKeywords: oxide scale growth, Co/Ni-base alloys, oxidation mechanisms, thermogravimetry\nAbstract: Elementary processes during the oxidation of single crystal Co/Ni-base model alloys between 800 °C and 900 °C were investigated in the present study. The influence of the base element (Co or Ni) on the oxidation rate was elucidated by continuous thermogravimetry in synthetic air for 100 h. After exposure, the multilayered oxide scales were characterized by scanning electron microscopy combined with electron probe micro analysis. The substitution of Co by Ni caused reduced oxidation rates at 900 °C. At lower temperatures an inverse trend with Co-rich alloys demonstrating lower mass gains was observed. The development of diffusion-limiting scale sections that lead to overall thinner oxide layers could be proved for the Co-base superalloy without Ni at 800 °C and 850 °C. The growth of AlN as well as the unwanted phase transformation of the γ/γ′ microstructure into Co₃W persisted in alloys with high Co levels for all investigated temperatures. Material transport at 900 °C was elucidated by two-stage oxidation experiments in normal oxygen and ¹⁸O-enriched atmospheres. Transport of O₂ via microchannels could be concluded for all compositions. The provided insights contributed to deeper understanding of essential processes during the formation of barrier layers in the scale.",
    "metadata": {
      "source": "D:/knowledge_base/Data/7.json",
      "title": "Growth Mechanisms of Oxide Scales on Two-phase Co/Ni-base Model Alloys between 800 °C and 900 °C",
      "doi": "https://doi.org/10.1149/1945-7111/ab69f7"
    }
  },
  {
    "page_content": "Title: Coarsening behavior of γ' precipitates and compression deformation mechanism of a novel Co–V–Ta–Ti superalloy\nKeywords: Co-V-Ta-Ti alloy, Microstructural evolution, Coarsening behavior, Compression property, Deformation mechanism\nAbstract: The coarsening behavior of γ' precipitates at different temperatures and the compression deformation mechanism of a novel Co–V–Ta–Ti superalloy are investigated. It is found that the coarsening behavior of the γ' precipitates follows the classical Lifshitz-Slyozov-Wagner (LSW) model based on measured results of the temporal evolution of the mean radius, volume fraction, and number density of the γ' precipitates. The coarsening rate constant, K, of the γ' precipitates is strongly dependent on the aging temperature, and it increases nearly ten times with the aging temperature rising from 800 to 900 °C. Within this temperature range, the activation energy for coarsening of the γ' precipitates is determined to be 230 kJ/mol. This value is close to the activation energy for the diffusion of V in Co, suggesting that the coarsening rate of γ' precipitates is limited by the diffusion of V element. A lot of slip bands are observed in the alloy after compression deformation, which shows the crystal slip is the primary deformation mechanism for the Co–V–Ta–Ti alloy. It is found that the dislocations bypass the γ' precipitates below 700 °C in the alloy, and pairs of dislocations shear the γ' precipitates with a high density of stacking faults (SFs) above the peak temperature of 700 °C.",
    "metadata": {
      "source": "D:/knowledge_base/Data/8.json",
      "title": "Coarsening behavior of γ' precipitates and compression deformation mechanism of a novel Co–V–Ta–Ti superalloy",
      "doi": "https://doi.org/10.1016/j.msea.2020.139455"
    }
  },
  {
    "page_content": "Title: Improved high-temperature microstructural stability and creep property of novel Co-base single-crystal alloys containing Ta and Ti\nKeywords: high-temperature, microstructural stability, creep property, novel Co-base alloys, single-crystal, Ta element, Ti element\nAbstract: The influence of Ta and Ti additions on microstructural stability and creep behavior in novel Co-Al-W base single-crystal alloys has been investigated. Compared to the ternary alloy, the γ' solvus temperature and γ' volume fraction were raised by individual additions of Ta and Ti, and increased further in the quinary alloy containing both alloying additions. In contrast to ternary and quaternary alloys, an improved microstructural stability with the stable γ–γ' two-phase microstructure and more than 60% γ' volume fraction existed in the quinary alloy after prolonged aging treatment at 1050°C for 1000 h. The creep behavior at 900°C revealed lower creep rates and longer rupture lives in the quaternary alloys compared to the ternary alloy, whereas the quinary alloy exhibited even better creep resistance. When the creep temperature was elevated to about 1000°C, the creep resistance of the quinary alloy exceeded the previously reported Co-Al-W-base alloys and first-generation Ni-base single-crystal superalloys. The improved creep resistance at approximately 1000°C was considered to be associated with high γ' volume fraction, γ' directional coarsening, and dislocation substructure, which included γ–γ' interfacial dislocation networks and the sheared γ' precipitates containing stacking faults and anti-phase boundaries.",
    "metadata": {
      "source": "D:/knowledge_base/Data/9.json",
      "title": "Improved high-temperature microstructural stability and creep property of novel Co-base single-crystal alloys containing Ta and Ti",
      "doi": "https://doi.org/10.1007/s11837-014-1181-y"
    }
  },
  {
    "page_content": "Title: The third-element effect in the oxidation of Ni–xCr–7Al (x = 0, 5, 10, 15 at.%) alloys in 1 atm O₂ at 900–1000 °C\nKeywords: Ternary alloys, Ni–Cr–Al, Oxidation, Third-element effect\nAbstract: The oxidation in 1 atm of pure oxygen of Ni–Cr–Al alloys with a constant aluminum content of 7 at.% and containing 5, 10 and 15 at.% Cr was studied at 900 and 1000 °C and compared to the behavior of the corresponding binary Ni–Al alloy (Ni–7Al). A dense external scale of NiO overlying a zone of internal oxide precipitates formed on Ni–7Al and Ni–5Cr–7Al at both temperatures. Conversely, an external Al₂O₃ layer formed on Ni–10Cr–7Al at both temperatures and on Ni–15Cr–7Al at 900 °C, while the scales grown initially on Ni–15Cr–7Al at 1000 °C were more complex, but eventually developed an innermost protective alumina layer. Thus, the addition of sufficient chromium levels to Ni–7Al produced a classical third-element effect, inducing the transition between internal and external oxidation of aluminum. This effect is interpreted on the basis of an extension to ternary alloys of a criterion first proposed by Wagner for the transition between internal and external oxidation of the most reactive component in binary alloys.",
    "metadata": {
      "source": "D:/knowledge_base/Data/10.json",
      "title": "The third-element effect in the oxidation of Ni–xCr–7Al (x = 0, 5, 10, 15 at.%) alloys in 1 atm O₂ at 900–1000 °C",
      "doi": "https://doi.org/10.1016/j.corsci.2006.03.004"
    }
  },
  {
    "page_content": "Title: Thermogravimetric investigations of new γ-γ' cobalt-based superalloys\nKeywords: W-free γ-γ' cobalt-based superalloys, Co–Al–Mo–Nb superalloy, Co–Al–W superalloy, Thermogravimetry\nAbstract: The aim of the study is characterization of high-temperature oxidation behavior of new Co-based superalloys by thermogravimetry (TG). The following alloys have been taken into account: Co–9Al–9W, Co–20–Ni–7Al–7W, Co–10Al–5Mo–2Nb and Co–20Ni–10Al–5Mo–2Nb (at.%). The thermogravimetric analysis was carried out in the temperature range 40–1200 °C of heating rate 5° min−1. The investigation was performed using the thermal analyzer NETZSCH STA 449 F3 Jupiter. TG–DTG plots showed oxidation behavior up to 1200 °C and indicated the temperatures of further isothermal oxidation examinations. The oxidation behavior of basic Co–9Al–9W (at.%) alloy was compared to W-free Co–10Al–5Mo–2Nb and Co–20Ni–10Al–5Mo–2Nb (at.%) alloys. The obtained data showed different oxidation behavior dependably on the type of alloying elements. Moreover, the effect of Ni addition on oxidation performance was determined. The scales grown on Co-base superalloys after thermogravimetry were evaluated by means of scanning electron microscopy and energy dispersive spectroscopy.",
    "metadata": {
      "source": "D:/knowledge_base/Data/11.json",
      "title": "Thermogravimetric investigations of new γ-γ' cobalt-based superalloys",
      "doi": "https://doi.org/10.1007/s10973-018-7420-7"
    }
  },
  {
    "page_content": "Title: Revealing the effect of Al content on the oxidation of γ'-strengthened cobalt-based superalloys\nKeywords: Co-based superalloys, High-temperature oxidation, Al content, Activity\nAbstract: The effect of Al content (6–9 at%) on the oxidation of multicomponent γ'-strengthened cobalt-based superalloys at 800 ℃–1000 ℃ was revealed by combining experimental and CALPHAD approaches. The results showed that increasing Al content can improve the oxidation resistance of the alloys by promoting the formation of a dense Al₂O₃ layer and reducing the activity of Ti at 800 ℃ and 900 ℃. However, at 1000 ℃, increasing Al content can promote the formation of Co(W,Mo)O₄ and TaTiO₄, as well as oxide volatilization, which aggravated the cracking and spallation of the oxide scales and deteriorated the oxidation resistance of the alloys.",
    "metadata": {
      "source": "D:/knowledge_base/Data/12.json",
      "title": "Revealing the effect of Al content on the oxidation of γ'-strengthened cobalt-based superalloys",
      "doi": "https://doi.org/10.1016/j.corsci.2022.110122"
    }
  },
  {
    "page_content": "Title: Oxidation Resistance of Co-10Cr-5Si-0.3Y Alloys at 800 °C\nKeywords: Reactive-element effect, Co-10Cr-5Si, Oxidation resistance, High temperature\nAbstract: The effect of the addition of 0.3 at.% Y on high temperature oxidation resistance of ternary Co-10Cr-5Si alloy in 0.1 MPa O₂ at 800 °C was investigated. The addition of 0.3 at.% Y greatly increased the oxidation rate of the alloy and changed the approximate parabolic rate law into linear rate law. The scale formed on Co-10Cr-5Si-0.3Y alloy was double-layered, with formation of an outer layer of CoO and an inner region containing a mixture of CoO, Cr₂O₃, SiO₂ and a trace of yttrium oxide, coupled to the internal oxidation region of Si.",
    "metadata": {
      "source": "D:/knowledge_base/Data/13.json",
      "title": "Oxidation Resistance of Co-10Cr-5Si-0.3Y Alloys at 800 °C",
      "doi": "https://www.scientific.net/AMR.391-392.615"
    }
  },
  {
    "page_content": "Title: Oxidation Behaviour of Si-Bearing Co-Based Alloys\nKeywords: Co-based superalloys, Oxidation, Alumina formation, Si addition\nAbstract: The high-temperature oxidation behaviour of Si-bearing cobalt-base superalloys has been investigated. Isothermal oxidation tests conducted at 900, 1000, and 1150 °C indicated that silicon addition can improve oxidation resistance. Furthermore, the alloy content of tungsten can have profound impact on the oxidation behaviour; low content of tungsten can promote the formation of protective alumina at temperatures at and above 1000 °C, while high tungsten content can slow down oxidation at 900 °C.",
    "metadata": {
      "source": "D:/knowledge_base/Data/14.json",
      "title": "Oxidation Behaviour of Si-Bearing Co-Based Alloys",
      "doi": "https://doi.org/10.1007/s11085-016-9623-2"
    }
  },
  {
    "page_content": "Title: Oxidation behavior and microstructure evolution of alumina-forming austenitic & high entropy alloys in steam environment at 1200 °C\nKeywords: Alumina-forming austenitic alloy, High entropy alloy, Fe-Cr-Al-Ni alloy, Steam oxidation, Alumina scale formation\nAbstract: Oxidation tests of alumina-forming austenitic (AFA) alloys and high entropy alloys (HEA) have been performed in steam at 1200 °C. AFA alloys with composition formula Fe-3Al-16Cr-(19-21)Ni (wt.%) and HEA with formula Al(7.9-8.9)Cr(21.4-23.2)Ni(34.3-35)Fe(bal) (at.%) show low oxidation rate due to the formation of α-Al₂O₃ scale. By adding yttrium to AFA or niobium to HEA, the samples show no evidence of scale exfoliation. HEA with titanium addition forms a thick oxide layer based on TiO₂, Cr₂O₃ and internal Al oxidation. The growth of oxide scale is discussed based on the oxygen partial pressure of metal oxides and dissociation oxygen pressure of the steam.",
    "metadata": {
      "source": "D:/knowledge_base/Data/15.json",
      "title": "Oxidation behavior and microstructure evolution of alumina-forming austenitic & high entropy alloys in steam environment at 1200 °C",
      "doi": "https://doi.org/10.1016/j.corsci.2020.108654"
    }
  },
  {
    "page_content": "Title: On the possibility of simultaneously achieving sufficient oxidation resistance and creep property at high temperatures exceeding 1000 °C in Co-based superalloys\nKeywords: Co-based superalloy, Creep, Oxidation resistance, Phase equilibria, Scanning electron microscopy (SEM)\nAbstract: Effects of additions of γ' (L1₂)-forming elements (Ta, Ti and Ni; for creep property) and γ (FCC)-forming elements (Cr and Si; for oxidation resistance) on the microstructural stability, oxidation resistance and creep properties of two-phase γ/γ' Co-based superalloys based on the Co–Al–W systems have been investigated in order to see whether simultaneous achievement of sufficient oxidation resistance and creep property for the usage above 1000 °C is possible or not for Co-based superalloys. A candidate composition ((Co0.8,Ni0.2)-6Al–2W–2Ta–6Ti–8Cr–1Si) that provides relatively high γ' solvus temperature and high γ' volume fraction is found. The alloy with the candidate composition exhibits superior oxidation resistance when compared to Cr-free alloys but the creep property is not as good as expected from the high γ' solvus temperature and high γ' volume fraction and is only comparable to those of Ni-based superalloys of the first generation. The reason for the modest creep properties of the candidate alloy as well as possibilities for further investigation to simultaneously achieve sufficient oxidation resistance and creep property for Co-based superalloys are discussed.",
    "metadata": {
      "source": "D:/knowledge_base/Data/16.json",
      "title": "On the possibility of simultaneously achieving sufficient oxidation resistance and creep property at high temperatures exceeding 1000 °C in Co-based superalloys",
      "doi": "https://doi.org/10.1016/j.jallcom.2020.157724"
    }
  },
  {
    "page_content": "Title: The nature of the third-element effect in the oxidation of Fe–xCr–3 at.% Al alloys in 1 atm O₂ at 1000 °C\nKeywords: Fe–Al alloys, Oxidation, Chromium effect\nAbstract: The oxidation of an Fe–Al alloy containing 3 at.% Al and of four ternary Fe–Cr–Al alloys with the same Al content plus 2, 3, 5 or 10 at.% Cr has been studied in 1 atm O₂ at 1000 °C. Both Fe–3Al and Fe–2Cr–3Al formed external iron-rich scales associated with an internal oxidation of Al or of Cr+Al. The addition of 3 at.% Cr to Fe–3Al was able to stop the internal oxidation of Al only on a fraction of the alloy surface covered by scales containing mixtures of the oxides of the three alloy components, but not beneath the iron-rich oxide nodules which covered the remaining alloy surface. Fe–5Cr–3Al formed very irregular external scales where areas covered by a thin protective oxide layer alternated with others covered by thick scales containing mixtures of the oxides of the three alloy components, undergrown by a thin layer rich in Cr and Al, while internal oxidation was completely absent. Conversely, Fe–10Cr–3Al formed very thin, slowly-growing external Al₂O₃ scales, providing an example of third-element effect (TEE). However, the TEE due to the Cr addition to Fe–3Al was not directly associated with a prevention of the internal oxidation of Al, but rather with the inhibition of the growth of external scales containing iron oxides. This behavior has been interpreted on the basis of a qualitative oxidation map for ternary Fe–Cr–Al alloys taking into account the existence of a complete solid solubility between Cr₂O₃ and Al₂O₃.",
    "metadata": {
      "source": "D:/knowledge_base/Data/17.json",
      "title": "The nature of the third-element effect in the oxidation of Fe–xCr–3 at.% Al alloys in 1 atm O₂ at 1000 °C",
      "doi": "https://doi.org/10.1016/j.corsci.2007.06.019"
    }
  },
  {
    "page_content": "Title: Microstructure and oxidation of NiCr alloys studied by analytical in situ environmental TEM\nKeywords: Ni-Cr, Oxidation, In situ, Environmental TEM\nAbstract: The microstructure and oxidation properties from bulk material to atomic scale of NiCr alloys with different Cr contents from 10 to 50 at% were systematically studied. The oxidation mechanism in NiCr alloys with different Cr contents was analysed by in-situ environmental transmission electron microscopy. The increased porosity of the NiO/NiCr₂O₄ oxide layer in the 10 at% Cr-containing alloy seriously decreases its oxidation resistance, and Cr contents between 20 and 40 at% offer outstanding oxidation resistance due to the inhibited growth of NiO/NiCr₂O₄ oxides. Ni-50 at%Cr alloy exhibit poor corrosion resistance due to short-circuit oxidation paths by its FCC/BCC dual-phase structure.",
    "metadata": {
      "source": "D:/knowledge_base/Data/18.json",
      "title": "Microstructure and oxidation of NiCr alloys studied by analytical in situ environmental TEM",
      "doi": "https://doi.org/10.1016/j.corsci.2023.111525"
    }
  },
  {
    "page_content": "Title: Isothermal oxidation behavior of W-free Co–Ni–Al-based superalloy at high temperature\nKeywords: microstructure, oxidation activation energy, oxidation behavior, oxide layers, W-free Co–Ni–Al-based superalloy\nAbstract: Co-based superalloys with the advantages of high melting point, high-temperature mechanical properties, and large resistance under hot corrosion environment are potential candidates for turbine engine components. The isothermal oxidation behavior of Co–Ni–Al-based superalloy with the addition of Mo and Cr in dry air at 1073 and 1173 K was investigated. The results showed that similar three-layer oxides structures were composed of Co-containing oxides, complex oxides rich in Co and Al, and Al₂O₃ layer formed on both 2Mo and 2Cr Co–Ni–Al-based superalloys, and Mo-containing oxides also existed in the subsurface. The oxides in the outer layer transferred from Co₃O₄ to denser CoO with the increase in temperature. The γ'-free zone formed under the Al₂O₃ layer due to the depletion of Al. Co–Ni–Al-based superalloys need to conquer a large energy barrier at an earlier stage of oxidation and exhibit good oxidation resistance at 1073 K.",
    "metadata": {
      "source": "D:/knowledge_base/Data/19.json",
      "title": "Isothermal oxidation behavior of W-free Co–Ni–Al-based superalloy at high temperature",
      "doi": "https://doi.org/10.1002/maco.202112789"
    }
  },
  {
    "page_content": "Title: Internal oxidation with significant contribution of oxygen diffusion through the oxide phase\nKeywords: Nickel, Zirconium, Internal oxidation\nAbstract: Internal oxidation kinetics of alloys is often controlled by the diffusion of oxygen through the metallic matrix. However high rates of internal oxidation of binary Ni–Al and Ni–Zr alloys can only be explained taking oxygen diffusion along the metal/oxide interfaces into account. In this work ternary Ni–Zr–Y alloys are investigated in H₂/H₂O atmospheres under isothermal conditions from 800 to 1000 °C. Internal oxidation rates for these ternary alloys are about three orders of magnitude higher than for binary Ni–Zr alloys. These extremely high rates are attributed to fast oxygen diffusion through the oxide phases which are forming during internal oxidation.",
    "metadata": {
      "source": "D:/knowledge_base/Data/20.json",
      "title": "Internal oxidation with significant contribution of oxygen diffusion through the oxide phase",
      "doi": "https://doi.org/10.1016/j.corsci.2012.06.003"
    }
  },
  {
    "page_content": "Title: Influence of W Content on the Oxidation Behaviour of Ternary γ'-Strengthened Co-Based Model Alloys Between 800 and 900 °C\nKeywords: Oxidation kinetics, Two-phase microstructure, Co-based alloys, Barrier layer, W content\nAbstract: The oxidation behaviour of ternary Co–Al–W alloys with W contents between 7 and 10 at.% was investigated in detail. Continuous thermogravimetry was conducted between 800 and 900 °C to compare the impact of γ' volume fraction on the overall mass gain during the comparably long transient stages of oxide-scale growth. Resulting cross-sections were assessed using electron microscope-based analysis methods. To understand prevailing oxidation mechanisms, the development and composition of multilayered oxide scales were the main focus of the present study. Elemental distribution of three individual scale sections was investigated with electron probe microanalysis. No striking impact of the W level in the alloy was found. However, the development of diffusion-limiting barrier layers was demonstrated to change with varying W contents. Continuous alumina layers were only observed after 100-h exposure at 800 °C. For samples with 9 at.% W, the grain structure within the outer Co-oxide layer was characterized with electron backscattered diffraction after the maximum duration of exposure. Individual growth kinetics for three distinguished layers within the oxide scales were used to compare elemental transport depending on the W content in the alloy and the exposure temperature.",
    "metadata": {
      "source": "D:/knowledge_base/Data/21.json",
      "title": "Influence of W Content on the Oxidation Behaviour of Ternary γ'-Strengthened Co-Based Model Alloys Between 800 and 900 °C",
      "doi": "https://doi.org/10.1007/s11085-019-09934-w"
    }
  },
  {
    "page_content": "Title: Influence of the Co/Ni Ratio and Dendritic Segregations on the High-Temperature Oxidation Resistance of Multinary Co-Rich Superalloys at 850 °C and 1050 °C\nKeywords: Co-rich superalloys, oxidation resistance, Co/Ni ratio, dendritic segregation, high-temperature oxidation\nAbstract: Excellent inherent oxidation resistance is a prerequisite for the use of superalloys in many high-temperature applications. To achieve this goal, typically continuous alumina and chromia scale growths are assured through sufficient Cr and Al additions. Since the intended γ/γ'-microstructure of superalloys is only stable within a certain compositional window, the maximum concentrations of these protective scale forming elements are, however, dependent on the overall alloy composition. The latter is a severe drawback, especially for Co-rich superalloys, as for these the maximum content often is insufficient for reaching the desired continuous scale growth. In recent years, the addition of significant Ni levels was identified to improve the high-temperature oxidation properties in the case of simple model alloy systems. In this study, we compare the high-temperature oxidation behavior of two complex Co-rich multinary single-crystalline γ/γ'-strengthened superalloys that only differ regarding their Co/Ni ratios to the commercial Ni-base superalloy CMSX-4. Therefore, time-resolved isothermal gravimetric analysis (TGA) in synthetic air at 850 °C and 1050 °C for 100 hours, scanning electron microscopy analysis (SEM), and electron probe microanalysis (EPMA) were conducted. The results point out that a high Co-content beneficially affects the oxidation resistance at 850 °C, meaning that the Ni-base CMSX-4 is slightly outmatched by the Co-rich competitors. In contrast, at 1050 °C, the commercial (most Ni-rich) alloy performed best and, clearly, an increasing Co-content was identified to deteriorate the oxidation resistance. This temperature-dependent influence of the nominal Co/Ni ratio on oxidation resistance is shown to be especially pronounced for dendritic regions. Consequently, the latter could be identified to especially determine the overall oxidation kinetics.",
    "metadata": {
      "source": "D:/knowledge_base/Data/22.json",
      "title": "Influence of the Co/Ni Ratio and Dendritic Segregations on the High-Temperature Oxidation Resistance of Multinary Co-Rich Superalloys at 850 °C and 1050 °C",
      "doi": "https://doi.org/10.1007/s11661-022-06620-6"
    }
  },
  {
    "page_content": "Title: Influence of Ni content on the oxidation behavior of alumina-forming Co-based oxide dispersion strengthened superalloys at 900 °C\nKeywords: Co-based superalloys, ODS, Alumina, TEM\nAbstract: This work systematically investigated the effect of Ni additions of 10, 20 and 30 at% on the oxidation behavior of oxide dispersion-strengthened (ODS) Co-20Cr-15Al (at%) superalloys at 900 °C in air. Alumina scale with a duplex structure consisting of outer θ-alumina and inner α-alumina was formed on all tested Co-based ODS superalloys. Ni addition reduced the oxidation rate by inhibiting the growth of the outer θ-alumina during initial oxidation and the inner α-alumina during prolonged exposure. Cr₂O₃ formation between the interface of the θ- and α-alumina layers was confirmed with the increase of Ni content.",
    "metadata": {
      "source": "D:/knowledge_base/Data/23.json",
      "title": "Influence of Ni content on the oxidation behavior of alumina-forming Co-based oxide dispersion strengthened superalloys at 900 °C",
      "doi": "https://doi.org/10.1016/j.corsci.2022.110933"
    }
  },
  {
    "page_content": "Title: High-temperature oxidation performance of a new alumina-forming Ni–Fe–Cr–Al alloy in flowing air\nKeywords: Heat-resistant alloys, Alumina- and chromia-forming alloys, Oxidation resistance, Flowing air, HR-224 alloy\nAbstract: A new type of alumina-forming Ni–Fe–Cr–Al-based alloy (HAYNES® HR-224™ alloy) has been recently developed for aggressive oxidizing environments. This paper evaluates cyclic oxidation resistance of newly developed HR-224 alloy and its comparative performance to selected alumina- and chromia-forming heat-resistant alloys in flowing air at 982 °C and 871 °C. The HR-224 alloy outperformed several chromia-forming alloys owing to its ability to form and maintain a continuous, slow-growing, and adherent alumina scale. In fact, results indicated that HR-224 alloy exhibits comparable oxidation resistance to one of the most oxidation resistant alumina-forming Ni–Cr–Al-based 214® alloy. Moreover, in this paper, growth kinetics of alumina scale in these two alumina-forming alloys is discussed in detail. Among chromia-formers, Ni–Cr based alloys with low Fe contents exhibited excellent oxidation resistance.",
    "metadata": {
      "source": "D:/knowledge_base/Data/24.json",
      "title": "High-temperature oxidation performance of a new alumina-forming Ni–Fe–Cr–Al alloy in flowing air",
      "doi": "https://doi.org/10.1016/j.ijhydene.2010.04.099"
    }
  },
  {
    "page_content": "Title: High-temperature oxidation behaviour of novel Co-Al-W-Ta-B-(Mo, Hf, Nb) alloys with a coherent γ/γ'–dominant microstructure\nKeywords: Co-Al-W based superalloys, Mo, Nb, Hf alloying, Oxidation behaviour, Oxide scale spallation\nAbstract: In this work, 2 at% Mo, 2 at% Nb and 2 at% Hf were substituted for the same amount of W into a Co-9Al-9W-2Ta-0.02B alloy (hereafter referred as to 2Mo, 2Nb and 2Hf alloys, respectively, while the original alloy is denoted as 0Me alloy). The effect of the Mo, Hf and Nb additions on the isothermal oxidation resistance, oxide scale evolution and failure mechanism, of the Co-9Al-9W-2Ta-0.02B alloy when exposed at 800 °C and 900 °C for 100 h was investigated. It was found the Mo, Hf and Nb additions degraded the oxidation resistance of the Co-9Al-9W-2Ta-0.02B alloy, while the 2Mo alloy always displayed the poorest oxidation resistance, resulted from heavy spallation of the oxide scale. An oxide scale composed of an outer Co₃O₄+CoO layer, a middle complex oxide layer enriched with Al, W and Ta, and a γ/needle-like Co₃W zone adhering to the γ/γ' substrate was gradually formed; moreover, a continuous or discontinuous Al₂O₃ layer and dispersive Al₂O₃ dots or slices were observed within the γ/needle-like Co₃W zone, depending on the oxidation temperature and added elements (Mo, Hf and Nb). The formation of volatile MoO₃ in the oxide scale of the 2Mo alloy enhance the exfoliation of the oxide products, resulting in severe spallation and poor oxidation resistance.",
    "metadata": {
      "source": "D:/knowledge_base/Data/25.json",
      "title": "High-temperature oxidation behaviour of novel Co-Al-W-Ta-B-(Mo, Hf, Nb) alloys with a coherent γ/γ'–dominant microstructure",
      "doi": "https://doi.org/10.1016/j.pnsc.2016.11.005"
    }
  },
  {
    "page_content": "Title: High temperature oxidation of γ/γ'-strengthened Co-base superalloys\nKeywords: Alumina, Boron, Co-base superalloy, High-temperature oxidation, Oxide layer\nAbstract: Isothermal oxidation was carried out on new γ/γ' Co-base superalloys of the system Co–Al–W–B. Appropriate B-contents lead to improved oxidation resistance and oxide layer adhesion. Oxidation at 800 and 900 °C results in formation of Co₃O₄, CoO, and complex oxides (containing Co, Al, and W). A continuous and protective inner alumina layer forms only at 800 °C. Furthermore, oxidation leads to phase transformation (γ/γ' to γ/Co₃W microstructure) at the matrix/oxide layer interface due to Al-depletion. The effect of additional alloying elements such as Ta, Cr, Nb, Si, V, Mo, and Ir on the oxidation behaviour was also investigated.",
    "metadata": {
      "source": "D:/knowledge_base/Data/26.json",
      "title": "High temperature oxidation of γ/γ'-strengthened Co-base superalloys",
      "doi": "https://doi.org/10.1016/j.corsci.2011.02.033"
    }
  },
  {
